Repository: kevin3998/in2o3_tco

File: data/extracted_json/json_load_directly/material_data_only.json (part 1 of 12)
[
  {
    "MaterialName": "Sn-doped In2O3",
    "Details": {
      "Design": {
        "HostMaterial": "In2O3",
        "PrimaryDopant": {
          "Element": "Sn",
          "Concentration_text": "10 wt.% SnO2"
        },
        "TargetStoichiometry": "ITO (90 wt% In2O3, 10 wt% SnO2)"
      },
      "Fabrication": {
        "DepositionMethod": "Sputtering",
        "DepositionParametersTextSummary": "Deposited at low temperatures (<200°C)",
        "FilmThicknessText": "~200 nm"
      },
      "Performance": {
        "Resistivity": "2.1 x 10^-4 Ω·cm",
        "CarrierConcentration": "8.5 x 10^20 cm⁻³ (n-type)",
        "HallMobility": "35 cm²/Vs",
        "OpticalTransmittance": ">88% in visible range",
        "OpticalBandGapText": "3.9 eV"
      },
      "Application": {
        "PotentialApplicationArea": "Transparent electrodes for displays, solar cells, and OLEDs"
      }
    }
  },
  {
    "MaterialName": "Hydrogen-doped In2O3",
    "Details": {
      "Design": {
        "HostMaterial": "In2O3",
        "PrimaryDopant": {
          "Element": "H",
          "Concentration_text": "<5 at.% via H2 plasma treatment"
        }
      },
      "Fabrication": {
        "DepositionMethod": "Sputtering with H2 plasma",
        "DepositionParametersTextSummary": "Low-temperature deposition with hydrogen incorporation",
        "FilmThicknessText": "~200 nm"
      },
      "Performance": {
        "Resistivity": "5.0 x 10^-4 Ω·cm",
        "CarrierConcentration": "7.0 x 10^20 cm⁻³ (n-type)",
        "HallMobility": "~100 cm²/Vs",
        "OpticalTransmittance": ">85% in visible range"
      },
      "Application": {
        "PotentialApplicationArea": "High-efficiency silicon heterojunction (SHJ) solar cells"
      }
    }
  },
  {
    "MaterialName": "Ce and H co-doped In2O3",
    "Details": {
      "Design": {
        "HostMaterial": "In2O3",
        "PrimaryDopant": {
          "Element": "Ce",
          "Concentration_text": "Co-doped with H"
        },
        "CoDopants": [
          {
            "Element": "H",
            "Concentration_text": "Interstitial doping"
          }
        ]
      },
      "Fabrication": {},
      "Performance": {
        "HallMobility": "140 cm²/Vs",
        "OpticalTransmittance": "Low free-carrier absorption (FCA) in NIR"
      },
      "Application": {
        "PotentialApplicationArea": "Perovskite-silicon tandem solar cells"
      }
    }
  },
  {
    "MaterialName": "W and H co-doped In2O3",
    "Details": {
      "Design": {
        "HostMaterial": "In2O3",
        "PrimaryDopant": {
          "Element": "W",
          "Concentration_text": "Co-doped with H"
        },
        "CoDopants": [
          {
            "Element": "H",
            "Concentration_text": "Interstitial doping"
          }
        ]
      },
      "Fabrication": {},
      "Performance": {
        "HallMobility": "~100 cm²/Vs",
        "OpticalTransmittance": "Low FCA in NIR"
      },
      "Application": {
        "PotentialApplicationArea": "Broadband-transparent electrodes for multi-junction solar cells"
      }
    }
  },
  {
    "MaterialName": "Zn-doped In2O3",
    "Details": {
      "Design": {
        "HostMaterial": "In2O3",
        "PrimaryDopant": {
          "Element": "Zn",
          "Concentration_text": "Amorphous In-Zn-O"
        }
      },
      "Fabrication": {
        "DepositionMethod": "Sputtering",
        "DepositionParametersTextSummary": "Room-temperature deposition",
        "FilmThicknessText": "~100 nm"
      },
      "Performance": {
        "HallMobility": "60 cm²/Vs",
        "OpticalTransmittance": "High transparency with Urbach tail absorption"
      },
      "Application": {
        "PotentialApplicationArea": "Flexible optoelectronic devices"
      }
    }
  },
  {
    "MaterialName": "poly-In2O3",
    "Details": {
      "Design": {
        "HostMaterial": "In2O3",
        "PrimaryDopant": {},
        "TargetStoichiometry": "In2O3"
      },
      "Fabrication": {
        "DepositionMethod": "Reactive Plasma Deposition (RPD)",
        "SubstrateMaterial": "glass",
        "DepositionParameters": {
          "SubstrateTemperature": "200°C"
        },
        "FilmThicknessText": "220 nm"
      },
      "Performance": {
        "Resistivity": "2.8 x 10^-4 Ω·cm",
        "CarrierConcentration": "3 x 10^19 cm⁻³",
        "HallMobility": "30 cm²/Vs"
      },
      "Application": {}
    }
  },
  {
    "MaterialName": "In2O3W",
    "Details": {
      "Design": {
        "HostMaterial": "In2O3",
        "PrimaryDopant": {
          "Element": "W",
          "Concentration_text": "1 wt.% WO3"
        },
        "TargetStoichiometry": "In2O3 with 1 wt.% WO3"
      },
      "Fabrication": {
        "DepositionMethod": "Reactive Plasma Deposition (RPD)",
        "SubstrateMaterial": "glass",
        "DepositionParameters": {
          "SubstrateTemperature": "200°C"
        },
        "FilmThicknessText": "220 nm"
      },
      "Performance": {
        "Resistivity": "1.5 x 10^-4 Ω·cm",
        "CarrierConcentration": "1.5 x 10^20 cm⁻³",
        "HallMobility": "90 cm²/Vs"
      },
      "Application": {}
    }
  },
  {
    "MaterialName": "In2O3Ce",
    "Details": {
      "Design": {
        "HostMaterial": "In2O3",
        "PrimaryDopant": {
          "Element": "Ce",
          "Concentration_text": "1 wt.% CeO2"
        },
        "TargetStoichiometry": "In2O3 with 1 wt.% CeO2"
      },
      "Fabrication": {
        "DepositionMethod": "Reactive Plasma Deposition (RPD)",
        "SubstrateMaterial": "glass",
        "DepositionParameters": {
          "SubstrateTemperature": "200°C"
        },
        "FilmThicknessText": "220 nm"
      },
      "Performance": {
        "Resistivity": "1.4 x 10^-4 Ω·cm",
        "CarrierConcentration": "1.4 x 10^20 cm⁻³",
        "HallMobility": "85 cm²/Vs"
      },
      "Application": {}
    }
  },
  {
    "MaterialName": "spc-In2O3H",
    "Details": {
      "Design": {
        "HostMaterial": "In2O3",
        "PrimaryDopant": {
          "Element": "H",
          "Concentration_text": "incorporated during deposition"
        },
        "TargetStoichiometry": "Hydrogenated In2O3"
      },
      "Fabrication": {
        "DepositionMethod": "Reactive Plasma Deposition (RPD)",
        "SubstrateMaterial": "glass",
        "DepositionParametersTextSummary": "Deposited without substrate heating (<60°C) at PH2O 2x10^5 Pa",
        "AnnealingConditions": {
          "Temperature": "250°C",
          "Atmosphere": "Vacuum",
          "Duration": "Not specified"
        },
        "FilmThicknessText": "220 nm"
      },
      "Performance": {
        "Resistivity": "1.1 x 10^-4 Ω·cm",
        "CarrierConcentration": "1.1 x 10^20 cm⁻³",
        "HallMobility": "140-160 cm²/Vs",
        "OpticalTransmittance": "High transparency in visible and near-infrared regions"
      },
      "Application": {}
    }
  },
  {
    "MaterialName": "spc-In2O3Ce",
    "Details": {
      "Design": {
        "HostMaterial": "In2O3",
        "PrimaryDopant": {
          "Element": "Ce",
          "Concentration_text": "1 wt.% CeO2"
        },
        "CoDopants": [
          {
            "Element": "H",
            "Concentration_text": "incorporated during deposition"
          }
        ],
        "TargetStoichiometry": "In2O3 with 1 wt.% CeO2 and hydrogen"
      },
      "Fabrication": {
        "DepositionMethod": "Reactive Plasma Deposition (RPD)",
        "SubstrateMaterial": "glass",
        "DepositionParametersTextSummary": "Deposited without substrate heating (<60°C) at PH2O 2x10^5 Pa",
        "AnnealingConditions": {
          "Temperature": "250°C",
          "Atmosphere": "Vacuum",
          "Duration": "Not specified"
        },
        "FilmThicknessText": "220 nm"
      },
      "Performance": {
        "Resistivity": "1.7 x 10^-4 Ω·cm",
        "CarrierConcentration": "2.1 x 10^20 cm⁻³",
        "HallMobility": "140-160 cm²/Vs",
        "OpticalTransmittance": "High transparency in visible and near-infrared regions"
      },
      "Application": {
        "PotentialApplicationArea": "High-efficiency solar cells and optoelectronic devices"
      }
    }
  },
  {
    "MaterialName": "spc-In2O3Ce",
    "Details": {
      "Design": {
        "HostMaterial": "In2O3",
        "PrimaryDopant": {
          "Element": "Ce",
          "Concentration_text": "3 wt.% CeO2"
        },
        "CoDopants": [
          {
            "Element": "H",
            "Concentration_text": "incorporated during deposition"
          }
        ],
        "TargetStoichiometry": "In2O3 with 3 wt.% CeO2 and hydrogen"
      },
      "Fabrication": {
        "DepositionMethod": "Reactive Plasma Deposition (RPD)",
        "SubstrateMaterial": "glass",
        "DepositionParametersTextSummary": "Deposited without substrate heating (<60°C) at PH2O 5x10^5 Pa",
        "AnnealingConditions": {
          "Temperature": "250°C",
          "Atmosphere": "Vacuum",
          "Duration": "Not specified"
        },
        "FilmThicknessText": "220 nm"
      },
      "Performance": {
        "Resistivity": "2.4 x 10^-4 Ω·cm",
        "CarrierConcentration": "2.4 x 10^20 cm⁻³",
        "HallMobility": "110-130 cm²/Vs",
        "OpticalTransmittance": "High transparency in visible and near-infrared regions"
      },
      "Application": {}
    }
  },
  {
    "MaterialName": "Ce-doped In2O3",
    "Details": {
      "Design": {
        "HostMaterial": "In2O3",
        "PrimaryDopant": {
          "Element": "Ce",
          "Concentration_text": "3 wt% CeO2"
        },
        "TargetStoichiometry": "In2O3 with 3 wt% CeO2"
      },
      "Fabrication": {
        "DepositionMethod": "DC arc-discharge ion plating",
        "SubstrateMaterial": "Corning Eagle XG glass",
        "TargetMaterialText": "In2O3 with 3 wt% CeO2 pellets",
        "DepositionParameters": {
          "GasAtmosphere": "Ar, O2 (8–13 vol %), H2 (0 vol %)",
          "WorkingPressure": "0.45 Pa",
          "DepositionTemperature": "150°C"
        },
        "AnnealingConditions": {
          "Temperature": "200°C",
          "Atmosphere": "Air",
          "Duration": "30 min"
        },
        "FilmThicknessText": "100 nm"
      },
      "Performance": {
        "CrystalStructure": "Polycrystalline bixbyite In2O3 phase identified by XRD"
      },
      "Application": {}
    }
  },
  {
    "MaterialName": "Ce and H co-doped In2O3",
    "Details": {
      "Design": {
        "HostMaterial": "In2O3",
        "PrimaryDopant": {
          "Element": "Ce",
          "Concentration_text": "3 wt% CeO2"
        },
        "CoDopants": [
          {
            "Element": "H",
            "Concentration_text": "1.0% H2-gas flow ratio"
          }
        ],
        "TargetStoichiometry": "In2O3 with 3 wt% CeO2 and H doping"
      },
      "Fabrication": {
        "DepositionMethod": "DC arc-discharge ion plating",
        "SubstrateMaterial": "Corning Eagle XG glass",
        "TargetMaterialText": "In2O3 with 3 wt% CeO2 pellets",
        "DepositionParameters": {
          "GasAtmosphere": "Ar, O2 (8–13 vol %), H2 (1.0 vol %)",
          "WorkingPressure": "0.45 Pa",
          "DepositionTemperature": "150°C"
        },
        "AnnealingConditions": {
          "Temperature": "200°C",
          "Atmosphere": "Air",
          "Duration": "30 min"
        },
        "FilmThicknessText": "100 nm"
      },
      "Performance": {
        "HallMobility": "130–145 cm² V⁻¹ s⁻¹",
        "CarrierConcentration": "~1 × 10²⁰ cm⁻³ (n-type)",
        "CrystalStructure": "Polycrystalline bixbyite In2O3 phase after annealing",
        "SurfaceRoughnessRMS": "0.232 nm (excluding spiky signals)"
      },
      "Application": {
        "PotentialApplicationArea": "Transparent conductive electrodes for solar cells"
      }
    }
  },
  {
    "MaterialName": "ITO",
    "Details": {
      "Design": {
        "HostMaterial": "In2O3",
        "PrimaryDopant": {
          "Element": "Sn",
          "Concentration_text": "10 wt.% SnO2"
        },
        "TargetStoichiometry": "SnO2:In2O3 90:10"
      },
      "Fabrication": {
        "DepositionMethod": "Magnetron Sputtering",
        "DepositionParameters": {
          "WorkingPressure": "0.4 Pa",
          "DepositionPower": "120W",
          "GasAtmosphere": "Ar with 0.8% O2",
          "DepositionTemperature": "RT"
        },
        "AnnealingConditions": {
          "Temperature": "200°C",
          "Atmosphere": "Air",
          "Duration": "30 min"
        }
      },
      "Performance": {
        "Resistivity": "2.1 x 10^-4 Ω·cm",
        "CarrierConcentration": "8.5 x 10^20 cm⁻³",
        "HallMobility": "35 cm²/Vs"
      },
      "Application": {
        "PotentialApplicationArea": "Transparent conductive electrode for SHJ solar cells"
      }
    }
  },
  {
    "MaterialName": "ITO",
    "Details": {
      "Design": {
        "HostMaterial": "In2O3",
        "PrimaryDopant": {
          "Element": "Sn",
          "Concentration_text": "5 wt.% SnO2"
        },
        "TargetStoichiometry": "SnO2:In2O3 95:5"
      },
      "Fabrication": {
        "DepositionMethod": "Magnetron Sputtering",
        "DepositionParameters": {
          "WorkingPressure": "0.4 Pa",
          "DepositionPower": "120W",
          "GasAtmosphere": "Ar with 0.8% O2",
          "DepositionTemperature": "RT"
        },
        "AnnealingConditions": {
          "Temperature": "200°C",
          "Atmosphere": "Air",
          "Duration": "30 min"
        }
      },
      "Performance": {
        "Resistivity": "4.0 x 10^-4 Ω·cm",
        "CarrierConcentration": "6.2 x 10^20 cm⁻³",
        "HallMobility": "30 cm²/Vs"
      },
      "Application": {
        "PotentialApplicationArea": "Transparent conductive electrode for SHJ solar cells"
      }
    }
  },
  {
    "MaterialName": "ITO",
    "Details": {
      "Design": {
        "HostMaterial": "In2O3",
        "PrimaryDopant": {
          "Element": "Sn",
          "Concentration_text": "2 wt.% SnO2"
        },
        "TargetStoichiometry": "SnO2:In2O3 98:2"
      },
      "Fabrication": {
        "DepositionMethod": "Magnetron Sputtering",
        "DepositionParameters": {
          "WorkingPressure": "0.4 Pa",
          "DepositionPower": "120W",
          "GasAtmosphere": "Ar with 0.8% O2",
          "DepositionTemperature": "RT"
        },
        "AnnealingConditions": {
          "Temperature": "200°C",
          "Atmosphere": "Air",
          "Duration": "30 min"
        }
      },
      "Performance": {
        "Resistivity": "6.0 x 10^-4 Ω·cm",
        "CarrierConcentration": "4.8 x 10^20 cm⁻³",
        "HallMobility": "25 cm²/Vs"
      },
      "Application": {
        "PotentialApplicationArea": "Transparent conductive electrode for SHJ solar cells"
      }
    }
  },
  {
    "MaterialName": "IO",
    "Details": {
      "Design": {
        "HostMaterial": "In2O3"
      },
      "Fabrication": {
        "DepositionMethod": "Magnetron Sputtering",
        "DepositionParameters": {
          "WorkingPressure": "0.4 Pa",
          "DepositionPower": "120W",
          "GasAtmosphere": "Ar with 0.8% O2",
          "DepositionTemperature": "RT"
        },
        "AnnealingConditions": {
          "Temperature": "200°C",
          "Atmosphere": "Air",
          "Duration": "30 min"
        }
      },
      "Performance": {
        "Resistivity": "8.0 x 10^-4 Ω·cm",
        "CarrierConcentration": "1.0 x 10^20 cm⁻³",
        "HallMobility": "120 cm²/Vs"
      },
      "Application": {
        "PotentialApplicationArea": "Transparent conductive electrode for SHJ solar cells"
      }
    }
  },
  {
    "MaterialName": "IWO",
    "Details": {
      "Design": {
        "HostMaterial": "In2O3",
        "PrimaryDopant": {
          "Element": "W",
          "Concentration_text": "1 wt.% WO3"
        },
        "TargetStoichiometry": "In2O3:WO3 99:1"
      },
      "Fabrication": {
        "DepositionMethod": "Magnetron Sputtering",
        "DepositionParameters": {
          "WorkingPressure": "0.4 Pa",
          "DepositionPower": "120W",
          "GasAtmosphere": "Ar with 0.8% O2",
          "DepositionTemperature": "RT"
        },
        "AnnealingConditions": {
          "Temperature": "200°C",
          "Atmosphere": "Air",
          "Duration": "30 min"
        }
      },
      "Performance": {
        "Resistivity": "4.45 x 10^-4 Ω·cm",
        "CarrierConcentration": "3.0 x 10^20 cm⁻³",
        "HallMobility": "48 cm²/Vs"
      },
      "Application": {
        "PotentialApplicationArea": "Transparent conductive electrode for SHJ solar cells"
      }
    }
  },
  {
    "MaterialName": "SCOT",
    "Details": {
      "Design": {
        "HostMaterial": "In2O3"
      },
      "Fabrication": {
        "DepositionMethod": "Magnetron Sputtering",
        "DepositionParameters": {
          "WorkingPressure": "0.4 Pa",
          "DepositionPower": "120W",
          "GasAtmosphere": "Ar with 0.8% O2",
          "DepositionTemperature": "RT"
        },
        "AnnealingConditions": {
          "Temperature": "200°C",
          "Atmosphere": "Air",
          "Duration": "30 min"
        }
      },
      "Performance": {
        "Resistivity": "5.34 x 10^-4 Ω·cm",
        "CarrierConcentration": "4.5 x 10^20 cm⁻³",
        "HallMobility": "64 cm²/Vs"
      },
      "Application": {
        "PotentialApplicationArea": "Transparent conductive electrode for SHJ solar cells"
      }
    }
  },
  {
    "MaterialName": "SRE",
    "Details": {
      "Design": {
        "HostMaterial": "In2O3"
      },
      "Fabrication": {
        "DepositionMethod": "Magnetron Sputtering",
        "DepositionParameters": {
          "WorkingPressure": "0.4 Pa",
          "DepositionPower": "120W",
          "GasAtmosphere": "Ar with 0.8% O2",
          "DepositionTemperature": "RT"
        },
        "AnnealingConditions": {
          "Temperature": "200°C",
          "Atmosphere": "Air",
          "Duration": "30 min"
        }
      },
      "Performance": {
        "Resistivity": "6.23 x 10^-4 Ω·cm",
        "CarrierConcentration": "6.0 x 10^20 cm⁻³",
        "HallMobility": "80 cm²/Vs"
      },
      "Application": {
        "PotentialApplicationArea": "Transparent conductive electrode for SHJ solar cells"
      }
    }
  },
  {
    "MaterialName": "Titanium-doped In2O3",
    "Details": {
      "Design": {
        "HostMaterial": "In2O3",
        "PrimaryDopant": {
          "Element": "Ti",
          "Concentration_text": "0.5 wt% TiO2"
        },
        "CoDopants": [
          {
            "Element": "Zr",
            "Concentration_text": "0.5 wt% ZrO2"
          },
          {
            "Element": "Ga",
            "Concentration_text": "0.5 wt% Ga2O3"
          }
        ],
        "TargetStoichiometry": "In2O3:ZrO2:TiO2:Ga2O3 = 98.5:0.5:0.5:0.5"
      },
      "Fabrication": {
        "DepositionMethod": "RF Magnetron Sputtering",
        "DepositionParameters": {
          "DepositionPower": "120W",
          "WorkingPressure": "0.45Pa",
          "GasAtmosphere": "Ar + O2",
          "OxygenPartialPressure": "0.008"
        },
        "DepositionParametersTextSummary": "Deposition temperature varied from RT to 160°C",
        "AnnealingConditions": {
          "Temperature": "200°C",
          "Atmosphere": "Air",
          "Duration": "30 min"
        },
        "FilmThicknessText": "70nm & 400nm"
      },
      "Performance": {
        "Resistivity": "0.0003-0.0006 Ω·cm",
        "CarrierConcentration": "1.5×10^20 - 4.0×10^20 cm⁻³ (n-type)",
        "HallMobility": "40-100 cm²/V·s",
        "OpticalTransmittance": "80-90% in visible range (1600-2600 nm wavelength)",
        "SurfaceRoughnessRMS": "0.342-1.49 nm (varies with deposition temperature)"
      },
      "Application": {}
    }
  },
  {
    "MaterialName": "Mn-doped In2O3",
    "Details": {
      "Design": {
        "HostMaterial": "In2O3",
        "PrimaryDopant": {
          "Element": "Mn",
          "Concentration_text": "4 at.%"
        },
        "CoDopants": [],
        "TargetStoichiometry": "(In0.96Mn0.04)2O3"
      },
      "Fabrication": {
        "DepositionMethod": "RF-magnetron sputtering",
        "SubstrateMaterial": "(001)Si and ultrawhite glass",
        "TargetMaterialText": "In2O3 target with Mn chips attached",
        "DepositionParameters": {
          "WorkingPressure": "0.8 Pa",
          "GasAtmosphere": "Ar",
          "ArFlowRate": "10 sccm",
          "SubstrateTemperature": "400°C"
        },
        "FilmThicknessText": "900 nm"
      },
      "Performance": {
        "Resistivity": "5.1 x 10^2 Ω·cm",
        "CarrierConcentration": "3.3 x 10^18 cm⁻³ (n-type)",
        "OpticalTransmittance": "70–80% in visible light",
        "OpticalBandGapText": "3.55 eV",
        "CrystalStructure": "Cubic bixbyite In2O3 phase with preferred (222) orientation",
        "SaturationMagnetization": "Part of increasing trend (specific value not provided)"
      },
      "Application": {
        "PotentialApplicationArea": "Spintronic devices"
      }
    }
  },
  {
    "MaterialName": "Mn-doped In2O3",
    "Details": {
      "Design": {
        "HostMaterial": "In2O3",
        "PrimaryDopant": {
          "Element": "Mn",
          "Concentration_text": "5 at.%"
        },
        "CoDopants": [],
        "TargetStoichiometry": "(In0.95Mn0.05)2O3"
      },
      "Fabrication": {
        "DepositionMethod": "RF-magnetron sputtering",
        "SubstrateMaterial": "(001)Si and ultrawhite glass",
        "TargetMaterialText": "In2O3 target with Mn chips attached",
        "DepositionParameters": {
          "WorkingPressure": "0.8 Pa",
          "GasAtmosphere": "Ar",
          "ArFlowRate": "10 sccm",
          "SubstrateTemperature": "400°C"
        },
        "FilmThicknessText": "900 nm"
      },
      "Performance": {
        "Resistivity": "48 x 10^2 Ω·cm",
        "CarrierConcentration": "2.3 x 10^18 cm⁻³ (n-type)",
        "OpticalTransmittance": "70–80% in visible light",
        "OpticalBandGapText": "3.52 eV",
        "CrystalStructure": "Cubic bixbyite In2O3 phase with preferred (222) orientation",
        "SaturationMagnetization": "Maximum Ms value (specific value not provided)"
      },
      "Application": {
        "PotentialApplicationArea": "Spintronic devices"
      }
    }
  },
  {
    "MaterialName": "Mn-doped In2O3",
    "Details": {
      "Design": {
        "HostMaterial": "In2O3",
        "PrimaryDopant": {
          "Element": "Mn",
          "Concentration_text": "8.5 at.%"
        },
        "CoDopants": [],
        "TargetStoichiometry": "(In0.915Mn0.085)2O3"
      },
      "Fabrication": {
        "DepositionMethod": "RF-magnetron sputtering",
        "SubstrateMaterial": "(001)Si and ultrawhite glass",
        "TargetMaterialText": "In2O3 target with Mn chips attached",
        "DepositionParameters": {
          "WorkingPressure": "0.8 Pa",
          "GasAtmosphere": "Ar",
          "ArFlowRate": "10 sccm",
          "SubstrateTemperature": "400°C"
        },
        "FilmThicknessText": "900 nm"
      },
      "Performance": {
        "Resistivity": "102.6 x 10^2 Ω·cm",
        "CarrierConcentration": "1.8 x 10^18 cm⁻³ (n-type)",
        "OpticalTransmittance": "70–80% in visible light",
        "OpticalBandGapText": "3.49 eV",
        "CrystalStructure": "Cubic bixbyite In2O3 phase with preferred (222) orientation",
        "SaturationMagnetization": "Decreasing trend (specific value not provided)"
      },
      "Application": {
        "PotentialApplicationArea": "Spintronic devices"
      }
    }
  },
  {
    "MaterialName": "Mn-doped In2O3",
    "Details": {
      "Design": {
        "HostMaterial": "In2O3",
        "PrimaryDopant": {
          "Element": "Mn",
          "Concentration_text": "13.7 at.%"
        },
        "CoDopants": [],
        "TargetStoichiometry": "(In0.863Mn0.137)2O3"
      },
      "Fabrication": {
        "DepositionMethod": "RF-magnetron sputtering",
        "SubstrateMaterial": "(001)Si and ultrawhite glass",
        "TargetMaterialText": "In2O3 target with Mn chips attached",
        "DepositionParameters": {
          "WorkingPressure": "0.8 Pa",
          "GasAtmosphere": "Ar",
          "ArFlowRate": "10 sccm",
          "SubstrateTemperature": "400°C"
        },
        "FilmThicknessText": "900 nm"
      },
      "Performance": {
        "Resistivity": "163.6 x 10^2 Ω·cm",
        "CarrierConcentration": "1.1 x 10^18 cm⁻³ (n-type)",
        "OpticalTransmittance": "70–80% in visible light",
        "OpticalBandGapText": "3.45 eV",
        "CrystalStructure": "Cubic bixbyite In2O3 phase with preferred (222) orientation",
        "SaturationMagnetization": "Decreasing trend (specific value not provided)"
      },
      "Application": {
        "PotentialApplicationArea": "Spintronic devices"
      }
    }
  },
  {
    "MaterialName": "Mn-doped In2O3",
    "Details": {
      "Design": {
        "HostMaterial": "In2O3",
        "PrimaryDopant": {
          "Element": "Mn",
          "Concentration_text": "5 at.%"
        },
        "CoDopants": [],
        "TargetStoichiometry": "(In0.95Mn0.05)2O2.47"
      },
      "Fabrication": {
        "DepositionMethod": "RF-magnetron sputtering",
        "SubstrateMaterial": "(001)Si and ultrawhite glass",
        "TargetMaterialText": "In2O3 target with Mn chips attached",
        "DepositionParameters": {
          "WorkingPressure": "0.8 Pa",
          "GasAtmosphere": "Ar",
          "ArFlowRate": "10 sccm",
          "OxygenFlowRate": "0 sccm",
          "SubstrateTemperature": "400°C"
        },
        "FilmThicknessText": "900 nm"
      },
      "Performance": {
        "SaturationMagnetization": "1.54 emu/cm³",
        "Resistivity": "Data not explicitly provided",
        "CarrierConcentration": "Data not explicitly provided"
      },
      "Application": {
        "PotentialApplicationArea": "Spintronic devices"
      }
    }
  },
  {
    "MaterialName": "Mn-doped In2O3",
    "Details": {
      "Design": {
        "HostMaterial": "In2O3",
        "PrimaryDopant": {
          "Element": "Mn",
          "Concentration_text": "5 at.%"
        },
        "CoDopants": [],
        "TargetStoichiometry": "(In0.95Mn0.05)2O2.67"
      },
      "Fabrication": {
        "DepositionMethod": "RF-magnetron sputtering",
        "SubstrateMaterial": "(001)Si and ultrawhite glass",
        "TargetMaterialText": "In2O3 target with Mn chips attached",
        "DepositionParameters": {
          "WorkingPressure": "0.8 Pa",
          "GasAtmosphere": "Ar + O2",
          "ArFlowRate": "10 sccm",
          "OxygenFlowRate": "0.8 sccm",
          "SubstrateTemperature": "400°C"
        },
        "FilmThicknessText": "900 nm"
      },
      "Performance": {
        "SaturationMagnetization": "Intermediate value between 1.54 and 0.84 emu/cm³ (exact value not provided)",
        "Resistivity": "Data not explicitly provided",
        "CarrierConcentration": "Data not explicitly provided"
      },
      "Application": {
        "PotentialApplicationArea": "Spintronic devices"
      }
    }
  },
  {
    "MaterialName": "Mn-doped In2O3",
    "Details": {
      "Design": {
        "HostMaterial": "In2O3",
        "PrimaryDopant": {
          "Element": "Mn",
          "Concentration_text": "5 at.%"
        },
        "CoDopants": [],
        "TargetStoichiometry": "(In0.95Mn0.05)2O2.82"
      },
      "Fabrication": {
        "DepositionMethod": "RF-magnetron sputtering",
        "SubstrateMaterial": "(001)Si and ultrawhite glass",
        "TargetMaterialText": "In2O3 target with Mn chips attached",
        "DepositionParameters": {
          "WorkingPressure": "0.8 Pa",
          "GasAtmosphere": "Ar + O2",
          "ArFlowRate": "10 sccm",
          "OxygenFlowRate": "1.8 sccm",
          "SubstrateTemperature": "400°C"
        },
        "FilmThicknessText": "900 nm"
      },
      "Performance": {
        "SaturationMagnetization": "0.84 emu/cm³",
        "Resistivity": "Data not explicitly provided",
        "CarrierConcentration": "Data not explicitly provided"
      },
      "Application": {
        "PotentialApplicationArea": "Spintronic devices"
      }
    }
  },
  {
    "MaterialName": "Mo-doped In2O3",
    "Details": {
      "Design": {
        "HostMaterial": "In2O3",
        "PrimaryDopant": {
          "Element": "Mo",
          "Concentration_text": "2 wt.% Mo"
        },
        "TargetStoichiometry": "In2O3:Mo (98:2 wt%)"
      },
      "Fabrication": {
        "DepositionMethod": "Pulsed DC Magnetron Sputtering",
        "DepositionParameters": {
          "GasAtmosphere": "Argon with 0.53 vol.% oxygen",
          "WorkingPressure": "1.0 Pa"
        },
        "FilmThicknessText": "~383 nm"
      },
      "Performance": {
        "Resistivity": "1.8×10⁻⁴ Ω·cm",
        "CarrierConcentration": "2.6×10²⁰ cm⁻³",
        "HallMobility": "130 cm²/Vs",
        "OpticalTransmittance": ">80% in visible range"
      },
      "Application": {
        "PotentialApplicationArea": "Transparent electrodes for solar cells",
        "DevicePerformance": "Improved NIR transmission in CdTe solar cells"
      }
    }
  },
  {
    "MaterialName": "Ti-doped In2O3",
    "Details": {
      "Design": {
        "HostMaterial": "In2O3",
        "PrimaryDopant": {
          "Element": "Ti",
          "Concentration_text": "Not specified"
        },
        "TargetStoichiometry": "In2O3:Ti"
      },
      "Fabrication": {
        "DepositionMethod": "RF Magnetron Sputtering",
        "DepositionParameters": {
          "DepositionTemperature": "530°C"
        }
      },
      "Performance": {
        "Resistivity": "1.95×10⁻⁴ Ω·cm",
        "CarrierConcentration": "3.1×10²⁰ cm⁻³",
        "HallMobility": "105 cm²/Vs"
      },
      "Application": {
        "PotentialApplicationArea": "CIGS solar cells",
        "DevicePerformance": "10.7% efficiency due to high series resistance"
      }
    }
  },
  {
    "MaterialName": "W-doped In2O3",
    "Details": {
      "Design": {
        "HostMaterial": "In2O3",
        "PrimaryDopant": {
          "Element": "W",
          "Concentration_text": "Not specified"
        }
      },
      "Fabrication": {
        "DepositionMethod": "Pulsed Laser Deposition (PLD)",
        "SubstrateMaterial": "Quartz",
        "DepositionParameters": {
          "DepositionTemperature": "500°C"
        }
      },
      "Performance": {
        "Resistivity": "1.1×10⁻⁴ Ω·cm",
        "CarrierConcentration": "1.5×10²⁰ cm⁻³",
        "HallMobility": "358 cm²/Vs"
      },
      "Application": {}
    }
  },
  {
    "MaterialName": "Hydrogen-doped In2O3",
    "Details": {
      "Design": {
        "HostMaterial": "In2O3",
        "PrimaryDopant": {
          "Element": "H",
          "Concentration_text": "Interstitial doping"
        }
      },
      "Fabrication": {},
      "Performance": {
        "Resistivity": "5.0×10⁻⁴ Ω·cm",
        "CarrierConcentration": "7.0×10²⁰ cm⁻³",
        "HallMobility": "130 cm²/Vs"
      },
      "Application": {}
    }
  },
  {
    "MaterialName": "Zr-doped In2O3",
    "Details": {
      "Design": {
        "HostMaterial": "In2O3",
        "PrimaryDopant": {
          "Element": "Zr",
          "Concentration_text": "Not specified"
        }
      },
      "Fabrication": {
        "DepositionMethod": "Atomic Layer Deposition (ALD)",
        "DepositionParameters": {
          "DepositionTemperature": "500°C"
        }
      },
      "Performance": {
        "Resistivity": "3.7×10⁻⁴ Ω·cm",
        "CarrierConcentration": "2.2×10²⁰ cm⁻³",
        "HallMobility": "76 cm²/Vs"
      },
      "Application": {}
    }
  },
  {
    "MaterialName": "In2O3Sn",
    "Details": {
      "Design": {
        "HostMaterial": "In2O3",
        "PrimaryDopant": {
          "Element": "Sn",
          "Concentration_text": "3 wt.%"
        },
        "TargetStoichiometry": "97 wt% In2O3, 3 wt% SnO2"
      },
      "Fabrication": {
        "DepositionMethod": "Magnetron Sputtering",
        "DepositionParametersTextSummary": "Deposited at low temperatures (<200°C) with optimized oxygen partial pressure."
      },
      "Performance": {
        "Resistivity": "~3.5 x 10^-4 Ω·cm",
        "HallMobility": "20-40 cm²/Vs",
        "OpticalTransmittance": "High transparency in visible range",
        "WorkFunctionText": "4.2-4.5 eV"
      },
      "Application": {
        "PotentialApplicationArea": "Front-side transparent electrode in SHJ solar cells"
      }
    }
  },
  {
    "MaterialName": "In2O3Sn",
    "Details": {
      "Design": {
        "HostMaterial": "In2O3",
        "PrimaryDopant": {
          "Element": "Sn",
          "Concentration_text": "10 wt.%"
        },
        "TargetStoichiometry": "90 wt% In2O3, 10 wt% SnO2"
      },
      "Fabrication": {
        "DepositionMethod": "Magnetron Sputtering",
        "DepositionParametersTextSummary": "Used for rear-side electrodes to reduce sheet resistance."
      },
      "Performance": {
        "Resistivity": "Lower than 97/3 ITO",
        "HallMobility": "20-40 cm²/Vs",
        "OpticalTransmittance": "Slightly reduced compared to 97/3 ITO"
      },
      "Application": {
        "PotentialApplicationArea": "Rear-side electrode in SHJ solar cells"
      }
    }
  },
  {
    "MaterialName": "In2O3H",
    "Details": {
      "Design": {
        "HostMaterial": "In2O3",
        "PrimaryDopant": {
          "Element": "H",
          "Concentration_text": "Interstitial doping via H2 plasma"
        }
      },
      "Fabrication": {
        "DepositionMethod": "Sputtering + H2 Plasma Treatment",
        "DepositionParametersTextSummary": "Low-temperature deposition followed by hydrogen plasma treatment."
      },
      "Performance": {
        "Resistivity": "5.0 x 10^-4 Ω·cm",
        "HallMobility": "Up to 100 cm²/Vs",
        "OpticalTransmittance": "Average >85% in visible range",
        "OpticalBandGapText": "Wider bandgap than ITO"
      },
      "Application": {
        "PotentialApplicationArea": "Front electrode replacement for ITO in SHJ cells",
        "DevicePerformance": "PCE of 22.5% with Cu-plated grids"
      }
    }
  },
  {
    "MaterialName": "In2O3W",
    "Details": {
      "Design": {
        "HostMaterial": "In2O3",
        "PrimaryDopant": {
          "Element": "W",
          "Concentration_text": "1.1 wt% WO3"
        },
        "CoDopants": [
          {
            "Element": "Ti",
            "Concentration_text": "0.05 wt% TiO2"
          }
        ],
        "TargetStoichiometry": "In2O3 with 1.1 wt% WO3 and 0.05 wt% TiO2"
      },
      "Fabrication": {
        "DepositionMethod": "Reactive Plasma Deposition (RPD)",
        "DepositionParametersTextSummary": "Room-temperature sputtering or RPD for low-temperature compatibility."
      },
      "Performance": {
        "Resistivity": "4.5 x 10^-4 Ω·cm",
        "HallMobility": "50-80 cm²/Vs",
        "OpticalTransmittance": "94.21% at 80 nm thickness (NIR range)"
      },
      "Application": {
        "PotentialApplicationArea": "Bifacial SHJ solar cells",
        "DevicePerformance": "23.8% PCE on 243.34 cm² device"
      }
    }
  },
  {
    "MaterialName": "ZnOAl",
    "Details": {
      "Design": {
        "HostMaterial": "ZnO",
        "PrimaryDopant": {
          "Element": "Al",
          "Concentration_text": "Al-doped"
        }
      },
      "Fabrication": {
        "DepositionMethod": "Magnetron Sputtering",
        "DepositionParametersTextSummary": "Low-temperature deposition (<200°C) with post-deposition hydrogen plasma treatment."
      },
      "Performance": {
        "Resistivity": "Higher than ITO",
        "OpticalTransmittance": "Comparable to ITO",
        "Stability": "Degrades under humid conditions"
      },
      "Application": {
        "PotentialApplicationArea": "Indium-free alternative for rear electrodes",
        "DevicePerformance": "23.96% PCE in back-AZO configuration"
      }
    }
  },
  {
    "MaterialName": "Undoped In2O3",
    "Details": {
      "Design": {
        "HostMaterial": "In2O3",
        "TargetStoichiometry": "100 wt% In2O3"
      },
      "Fabrication": {
        "DepositionMethod": "RF Magnetron Sputtering",
        "SubstrateMaterial": "Corning 7059 glass",
        "TargetMaterialText": "Undoped In2O3 target (99.99% purity)",
        "DepositionParameters": {
          "DepositionPower": "80W",
          "WorkingPressure": "10 mtorr",
          "SubstrateTemperature": "300-350°C"
        },
        "FilmThicknessText": "100-1200 nm (measured by stylus profilometry/ellipsometry)"
      },
      "Performance": {
        "Resistivity": "4 x 10^-2 Ω·cm",
        "CarrierConcentration": "5 x 10^18 cm⁻³ (n-type)",
        "HallMobility": "33 cm²/Vs"
      },
      "Application": {}
    }
  },
  {
    "MaterialName": "Zr-doped In2O3",
    "Details": {
      "Design": {
        "HostMaterial": "In2O3",
        "PrimaryDopant": {
          "Element": "Zr",
          "Concentration_text": "3.93 at.% (9 wt% ZrO2 target)"
        },
        "TargetStoichiometry": "91 wt% In2O3, 9 wt% ZrO2"
      },
      "Fabrication": {
        "DepositionMethod": "RF Magnetron Sputtering",
        "SubstrateMaterial": "Corning 7059 glass",
        "TargetMaterialText": "IZrO ceramic target (91 wt% In2O3, 9 wt% ZrO2)",
        "DepositionParameters": {
          "DepositionPower": "80W",
          "WorkingPressure": "10 mtorr",
          "SubstrateTemperature": "350°C"
        },
        "FilmThicknessText": "1000 Å (0.1 μm)"
      },
      "Performance": {
        "Resistivity": "1 x 10^-2 Ω·cm",
        "CarrierConcentration": "4 x 10^19 cm⁻³ (n-type)",
        "HallMobility": "15 cm²/Vs",
        "OpticalTransmittance": "80% in pure Ar ambient (0.7-1.2 μm thickness)"
      },
      "Application": {}
    }
  },
  {
    "MaterialName": "Sn-doped In2O3",
    "Details": {
      "Design": {
        "HostMaterial": "In2O3",
        "PrimaryDopant": {
          "Element": "Sn",
          "Concentration_text": "3.29 at.% (9 wt% SnO2 target)"
        },
        "TargetStoichiometry": "91 wt% In2O3, 9 wt% SnO2"
      },
      "Fabrication": {
        "DepositionMethod": "RF Magnetron Sputtering",
        "SubstrateMaterial": "Corning 7059 glass",
        "TargetMaterialText": "ITO ceramic target (91 wt% In2O3, 9 wt% SnO2)",
        "DepositionParameters": {
          "DepositionPower": "80W",
          "WorkingPressure": "10 mtorr",
          "SubstrateTemperature": "350°C",
          "O2%": "0.27-0.32%"
        },
        "FilmThicknessText": "437-451 nm"
      },
      "Performance": {
        "Resistivity": "2 x 10^-4 Ω·cm",
        "CarrierConcentration": "7 x 10^20 cm⁻³ (n-type)",
        "HallMobility": "37 cm²/Vs",
        "OpticalTransmittance": "Comparable to commercial ITO in optimal O2%"
      },
      "Application": {}
    }
  },
  {
    "MaterialName": "Sn and Zr co-doped In2O3",
    "Details": {
      "Design": {
        "HostMaterial": "In2O3",
        "PrimaryDopant": {
          "Element": "Sn",
          "Concentration_text": "3.27 at.% (9 wt% SnO2 target)"
        },
        "CoDopants": [
          {
            "Element": "Zr",
            "Concentration_text": "0.49 at.% (1 wt% ZrO2 target)"
          }
        ],
        "TargetStoichiometry": "90 wt% In2O3, 9 wt% SnO2, 1 wt% ZrO2"
      },
      "Fabrication": {
        "DepositionMethod": "RF Magnetron Sputtering",
        "SubstrateMaterial": "Corning 7059 glass",
        "TargetMaterialText": "ITZO ceramic target (90 wt% In2O3, 9 wt% SnO2, 1 wt% ZrO2)",
        "DepositionParameters": {
          "DepositionPower": "80W",
          "WorkingPressure": "10 mtorr",
          "SubstrateTemperature": "350°C",
          "O2%": "0.36-0.63%"
        },
        "FilmThicknessText": "448-449 nm"
      },
      "Performance": {
        "Resistivity": "2-3 x 10^-4 Ω·cm",
        "CarrierConcentration": "8 x 10^20 - 1.23 x 10^21 cm⁻³ (n-type)",
        "HallMobility": "27-35 cm²/Vs",
