Repository: kevin3998/in2o3_tco

File: data/extracted_json/json_load_directly/material_data_only.json (part 2 of 12)
[
        "OpticalTransmittance": "Improved NIR transmission compared to ITO at equivalent carrier concentrations",
        "OpticalBandGapText": "Increased dielectric permittivity via Zr addition (Drude analysis)"
      },
      "Application": {
        "PotentialApplicationArea": "Large-area deposition systems with improved process tolerance"
      }
    }
  },
  {
    "MaterialName": "Ce-doped In2O3",
    "Details": {
      "Design": {
        "HostMaterial": "In2O3",
        "PrimaryDopant": {
          "Element": "Ce",
          "Concentration_text": "3 wt% CeO2 target component"
        },
        "TargetStoichiometry": "In2O3:CeO2 (3 wt%)"
      },
      "Fabrication": {
        "DepositionMethod": "RF Magnetron Sputtering",
        "SubstrateMaterial": "Eagle XG glass",
        "TargetMaterialText": "Ceramic In2O3:CeO2 target (3 wt%)",
        "DepositionParameters": {
          "BasePressure": "<1 × 10^-5 Pa",
          "WorkingPressure": "1.5 mTorr",
          "GasAtmosphere": "Ar",
          "DepositionPower": "2.6 W/cm²",
          "DepositionTemperature": "Room temperature (RT)"
        },
        "FilmThicknessText": "100 nm (±5 nm)"
      },
      "Performance": {
        "Resistivity": "5.74 × 10^-4 Ω·cm",
        "CarrierConcentration": "2.11 × 10^20 cm⁻³ (n-type)",
        "HallMobility": "51.6 cm²/Vs",
        "OpticalTransmittance": "Average 83.5% in 400-1800 nm range",
        "OpticalBandGapText": "3.61 eV (from Tauc plot)"
      },
      "Application": {
        "PotentialApplicationArea": "Semi-transparent perovskite and perovskite/silicon-heterojunction (SHJ) tandem solar cells",
        "DevicePerformance": "Tandem solar cell PCE improved from 18.85% to 20.37% (8.06% relative improvement)"
      }
    }
  },
  {
    "MaterialName": "Sn-doped In2O3",
    "Details": {
      "Design": {
        "HostMaterial": "In2O3",
        "PrimaryDopant": {
          "Element": "Sn",
          "Concentration_text": "10 wt% SnO2 target component"
        },
        "TargetStoichiometry": "In2O3:SnO2 (10 wt%)"
      },
      "Fabrication": {
        "DepositionMethod": "RF Magnetron Sputtering",
        "SubstrateMaterial": "Eagle XG glass",
        "TargetMaterialText": "Ceramic In2O3:SnO2 target (10 wt%)",
        "DepositionParameters": {
          "BasePressure": "<1 × 10^-5 Pa",
          "WorkingPressure": "1.5 mTorr",
          "GasAtmosphere": "Ar",
          "DepositionPower": "2.6 W/cm²",
          "DepositionTemperature": "Room temperature (RT) and 200°C"
        },
        "FilmThicknessText": "100 nm (±5 nm)"
      },
      "Performance": {
        "Resistivity": "6.58 × 10^-4 Ω·cm (RT deposition)",
        "CarrierConcentration": "3.61 × 10^20 cm⁻³ (n-type, RT deposition)",
        "HallMobility": "26.3 cm²/Vs (RT deposition)",
        "OpticalTransmittance": "Average 78.5% in 400-1800 nm range (RT deposition)"
      },
      "Application": {
        "PotentialApplicationArea": "Reference electrode for perovskite solar cells",
        "DevicePerformance": "Baseline tandem solar cell PCE: 18.85%"
      }
    }
  },
  {
    "MaterialName": "Mo-doped In2O3",
    "Details": {
      "Design": {
        "HostMaterial": "In2O3",
        "PrimaryDopant": {
          "Element": "Mo",
          "Concentration_text": "~1 at%"
        },
        "TargetStoichiometry": "Mo-doped In2O3 with Mo concentration ~1 at% in film (from solution composition ~2.5 at% Mo)"
      },
      "Fabrication": {
        "DepositionMethod": "Atmospheric-pressure mist chemical-vapor deposition (mist-CVD)",
        "SubstrateMaterial": "Corning Eagle XG glass",
        "PrecursorMaterialsText": "0.1 M solution of InCl3·4H2O and MoCl5 in methanol",
        "DepositionParameters": {
          "SubstrateTemperature": "400°C",
          "CarrierGasFlowRate": "1.0 L/min N2",
          "DepositionTime": "1 min"
        },
        "AnnealingConditions": {
          "Temperature": "600°C",
          "Atmosphere": "Vacuum (3 × 10^-3 Pa)",
          "Duration": "1 hour"
        },
        "FilmThicknessText": "150–250 nm"
      },
      "Performance": {
        "Resistivity": "(3–4) × 10^-4 Ω·cm",
        "CarrierConcentration": "(2–3) × 10^20 cm⁻³ (n-type)",
        "HallMobility": ">80 cm²/V·s",
        "OpticalTransmittance": ">70% in 0.3–2.5 μm wavelength range",
        "CrystalStructure": "Cubic In2O3 phase (XRD confirmed)"
      },
      "Application": {
        "PotentialApplicationArea": "Transparent electrodes in thin-film photovoltaic cells and heat-reflective electrodes in energy-efficient electrochromic windows"
      }
    }
  },
  {
    "MaterialName": "Sputtered Mo-doped In2O3",
    "Details": {
      "Design": {
        "HostMaterial": "In2O3",
        "PrimaryDopant": {
          "Element": "Mo",
          "Concentration_text": "1.0 at% in target"
        },
        "TargetStoichiometry": "In2O3 with 1.0 at% Mo (phase-pure IMO ceramic target)"
      },
      "Fabrication": {
        "DepositionMethod": "RF Magnetron Sputtering",
        "SubstrateMaterial": "Glass",
        "TargetMaterialText": "Phase-pure IMO ceramic target (1.0 at% Mo, In2O3 matrix)",
        "DepositionParameters": {
          "WorkingPressure": "0.3 Pa",
          "GasAtmosphere": "Argon",
          "DepositionPower": "100 W",
          "SubstrateTemperature": "500°C",
          "DepositionTime": "30 min"
        },
        "FilmThicknessText": "~500 nm (measured by XRR)"
      },
      "Performance": {
        "Resistivity": "4.4 × 10^-4 Ω·cm",
        "CarrierConcentration": "1.5 × 10^20 cm⁻³ (n-type)",
        "HallMobility": "93 cm²/V·s",
        "OpticalTransmittance": "~55% at 2.5 μm wavelength",
        "CrystalStructure": "Cubic In2O3 phase with improved crystallinity at 500°C (XRD confirmed)",
        "SurfaceRoughnessRMS": "Densely packed grains (~100 nm diameter from SEM)"
      },
      "Application": {
        "PotentialApplicationArea": "Transparent electrodes for full solar spectrum transmission and heat-reflective electrodes for thermal radiation control",
        "DevicePerformance": "Sheet resistance: 8 Ω/sq (550 nm thickness)"
      }
    }
  },
  {
    "MaterialName": "Ti and W co-doped In2O3",
    "Details": {
      "Design": {
        "HostMaterial": "In2O3",
        "PrimaryDopant": {
          "Element": "W",
          "Concentration_text": "1.1 wt% WO3 target component"
        },
        "CoDopants": [
          {
            "Element": "Ti",
            "Concentration_text": "0.05 wt% TiO2 target component"
          }
        ],
        "TargetStoichiometry": "In2O3 doped with 1.1 wt% WO3 and 0.05 wt% TiO2"
      },
      "Fabrication": {
        "DepositionMethod": "Reactive Plasma Deposition (RPD)",
        "SubstrateMaterial": "Corning 7059 glass",
        "TargetMaterialText": "IWTO ceramic target (1.1 wt% WO3, 0.05 wt% TiO2, 99.99% purity)",
        "DepositionParameters": {
          "Current": "145.0 A",
          "Voltage": "18.0 V",
          "BasePressure": "4 × 10⁻⁴ Pa",
          "WorkingPressure": "0.4 Pa",
          "GasAtmosphere": "Ar + O₂",
          "ArFlowRate": "100 sccm",
          "O2FlowRateRange": "10–80 sccm"
        },
        "AnnealingConditions": {
          "Temperature": "200°C",
          "Atmosphere": "Air",
          "Duration": "30 min"
        },
        "FilmThicknessText": "~100 nm (controlled via sample tray speed)"
      },
      "Performance": {
        "Resistivity": "2.13 × 10⁻⁴ Ω·cm (HT, O₂-medium)",
        "CarrierConcentration": "Decreases with increasing O₂ flow rate (order of magnitude reduction from 10 to 80 sccm)",
        "HallMobility": "92.1 cm²/V·s (HT, O₂-medium)",
        "OpticalTransmittance": "Average >89.5% (400–1200 nm)",
        "CrystalStructure": "Polycrystalline with preferred (222) orientation",
        "GrainSize": "Larger grains at O₂-medium condition (SEM)"
      },
      "Application": {
        "PotentialApplicationArea": "Silicon heterojunction (SHJ) solar cells",
        "DevicePerformance": "23.8% efficiency (Voc: 0.746 V, Jsc: 38.7 mA/cm², FF: 82.9%)"
      }
    }
  },
  {
    "MaterialName": "Nb-doped In2O3",
    "Details": {
      "Design": {
        "HostMaterial": "In2O3",
        "PrimaryDopant": {
          "Element": "Nb",
          "Concentration_text": "0.7 at%"
        },
        "CoDopants": [],
        "TargetStoichiometry": "In2(1-x)Nb2xO3 (x=0.7%)"
      },
      "Fabrication": {
        "DepositionMethod": "Co-sputtering (RF In2O3 + DC Nb targets)",
        "SubstrateMaterial": "(001) YSZ substrates",
        "TargetMaterialText": "99.99% pure In2O3 RF target + 99.95% pure Nb DC target",
        "DepositionParameters": {
          "SubstrateTemperature": "550°C",
          "BasePressure": "<5e-7 Torr",
          "WorkingPressure": "66 mTorr",
          "GasAtmosphere": "Ar"
        },
        "FilmThicknessText": "200-300 nm"
      },
      "Performance": {
        "Resistivity": "4.1e-4 Ω·cm (minimum at 3.2 at%)",
        "CarrierConcentration": "2.38e20 cm⁻³ (n-type)",
        "HallMobility": "13.48 cm²/Vs",
        "OpticalTransmittance": ">97% in 450-700 nm range",
        "OpticalBandGapText": "3.67 eV",
        "CrystalStructure": "Cubic bixbyite In2O3 phase (epitaxial on YSZ)",
        "SurfaceRoughnessRMS": "40 nm Z-scale over 2x2 μm² (AFM)"
      },
      "Application": {
        "PotentialApplicationArea": "Transparent conductors for displays, LEDs, solar cells"
      }
    }
  },
  {
    "MaterialName": "Nb-doped In2O3",
    "Details": {
      "Design": {
        "HostMaterial": "In2O3",
        "PrimaryDopant": {
          "Element": "Nb",
          "Concentration_text": "3.2 at%"
        },
        "CoDopants": [],
        "TargetStoichiometry": "In2(1-x)Nb2xO3 (x=3.2%)"
      },
      "Fabrication": {
        "DepositionMethod": "Co-sputtering (RF In2O3 + DC Nb targets)",
        "SubstrateMaterial": "(001) YSZ substrates",
        "TargetMaterialText": "99.99% pure In2O3 RF target + 99.95% pure Nb DC target",
        "DepositionParameters": {
          "SubstrateTemperature": "550°C",
          "BasePressure": "<5e-7 Torr",
          "WorkingPressure": "66 mTorr",
          "GasAtmosphere": "Ar"
        },
        "FilmThicknessText": "200-300 nm"
      },
      "Performance": {
        "Resistivity": "4.1e-4 Ω·cm",
        "CarrierConcentration": "8.66e20 cm⁻³ (n-type)",
        "HallMobility": "17.4 cm²/Vs",
        "OpticalTransmittance": ">97% in 450-700 nm range",
        "OpticalBandGapText": "3.78 eV",
        "CrystalStructure": "Cubic bixbyite In2O3 phase (epitaxial on YSZ)",
        "SurfaceRoughnessRMS": "40 nm Z-scale over 2x2 μm² (AFM)"
      },
      "Application": {
        "PotentialApplicationArea": "Transparent conductors for displays, LEDs, solar cells"
      }
    }
  },
  {
    "MaterialName": "Nb-doped In2O3",
    "Details": {
      "Design": {
        "HostMaterial": "In2O3",
        "PrimaryDopant": {
          "Element": "Nb",
          "Concentration_text": "4.2 at%"
        },
        "CoDopants": [],
        "TargetStoichiometry": "In2(1-x)Nb2xO3 (x=4.2%)"
      },
      "Fabrication": {
        "DepositionMethod": "Co-sputtering (RF In2O3 + DC Nb targets)",
        "SubstrateMaterial": "(001) YSZ substrates",
        "TargetMaterialText": "99.99% pure In2O3 RF target + 99.95% pure Nb DC target",
        "DepositionParameters": {
          "SubstrateTemperature": "550°C",
          "BasePressure": "<5e-7 Torr",
          "WorkingPressure": "66 mTorr",
          "GasAtmosphere": "Ar"
        },
        "FilmThicknessText": "200-300 nm"
      },
      "Performance": {
        "Resistivity": "Increased from minimum",
        "CarrierConcentration": "1.68e21 cm⁻³ (n-type)",
        "HallMobility": "0.27 cm²/Vs",
        "OpticalTransmittance": ">97% in 450-700 nm range",
        "OpticalBandGapText": "3.88 eV",
        "CrystalStructure": "Cubic bixbyite In2O3 phase (epitaxial on YSZ)"
      },
      "Application": {
        "PotentialApplicationArea": "Transparent conductors for displays, LEDs, solar cells"
      }
    }
  },
  {
    "MaterialName": "Nb-doped In2O3",
    "Details": {
      "Design": {
        "HostMaterial": "In2O3",
        "PrimaryDopant": {
          "Element": "Nb",
          "Concentration_text": "9.1 at%"
        },
        "CoDopants": [],
        "TargetStoichiometry": "In2(1-x)Nb2xO3 (x=9.1%)"
      },
      "Fabrication": {
        "DepositionMethod": "Co-sputtering (RF In2O3 + DC Nb targets)",
        "SubstrateMaterial": "(001) YSZ substrates",
        "TargetMaterialText": "99.99% pure In2O3 RF target + 99.95% pure Nb DC target",
        "DepositionParameters": {
          "SubstrateTemperature": "550°C",
          "BasePressure": "<5e-7 Torr",
          "WorkingPressure": "66 mTorr",
          "GasAtmosphere": "Ar"
        },
        "FilmThicknessText": "200-300 nm"
      },
      "Performance": {
        "CarrierConcentration": "1.89e21 cm⁻³ (n-type)",
        "HallMobility": "2.29 cm²/Vs",
        "OpticalTransmittance": ">97% in 450-700 nm range",
        "OpticalBandGapText": "3.92 eV",
        "CrystalStructure": "Cubic bixbyite In2O3 phase (epitaxial on YSZ)"
      },
      "Application": {
        "PotentialApplicationArea": "Transparent conductors for displays, LEDs, solar cells"
      }
    }
  },
  {
    "MaterialName": "Nb-doped In2O3",
    "Details": {
      "Design": {
        "HostMaterial": "In2O3",
        "PrimaryDopant": {
          "Element": "Nb",
          "Concentration_text": "0.7 at%"
        },
        "TargetStoichiometry": "In2(1-x)Nb2xO3 (x=0.7%)"
      },
      "Fabrication": {
        "DepositionMethod": "Co-sputtering (RF In2O3 + DC Nb)",
        "SubstrateMaterial": "(001) YSZ substrates",
        "TargetMaterialText": "99.99% pure In2O3 RF target + 99.95% pure Nb DC target",
        "DepositionParameters": {
          "SubstrateTemperature": "550°C",
          "BasePressure": "<5×10^-7 Torr",
          "WorkingPressure": "66 mTorr Ar",
          "GasAtmosphere": "Ar"
        },
        "FilmThicknessText": "200-300 nm (measured by RBS/PIXE)"
      },
      "Performance": {
        "Resistivity": "100 times lower than undoped (exact value not specified)",
        "CarrierConcentration": "2.38×10^20 cm⁻³ (n-type)",
        "HallMobility": "13.48 cm²/Vs",
        "OpticalTransmittance": ">97% in 450-700 nm range",
        "OpticalBandGapText": "3.67 eV",
        "CrystalStructure": "Epitaxial bixbyite In2O3 (FWHM 0.39° rocking curve)"
      },
      "Application": {
        "PotentialApplicationArea": "Transparent conductive electrodes for optoelectronic devices"
      }
    }
  },
  {
    "MaterialName": "Nb-doped In2O3",
    "Details": {
      "Design": {
        "HostMaterial": "In2O3",
        "PrimaryDopant": {
          "Element": "Nb",
          "Concentration_text": "3.2 at%"
        },
        "TargetStoichiometry": "In2(1-x)Nb2xO3 (x=3.2%)"
      },
      "Fabrication": {
        "DepositionMethod": "Co-sputtering (RF In2O3 + DC Nb)",
        "SubstrateMaterial": "(001) YSZ substrates",
        "TargetMaterialText": "99.99% pure In2O3 RF target + 99.95% pure Nb DC target",
        "DepositionParameters": {
          "SubstrateTemperature": "550°C",
          "BasePressure": "<5×10^-7 Torr",
          "WorkingPressure": "66 mTorr Ar",
          "GasAtmosphere": "Ar"
        },
        "FilmThicknessText": "200-300 nm (measured by RBS/PIXE)"
      },
      "Performance": {
        "Resistivity": "4.1×10^-4 Ω·cm",
        "CarrierConcentration": "8.66×10^20 cm⁻³ (n-type)",
        "HallMobility": "17.4 cm²/Vs",
        "OpticalTransmittance": ">97% in 450-700 nm range",
        "OpticalBandGapText": "3.78 eV",
        "CrystalStructure": "Epitaxial bixbyite In2O3 (FWHM 0.40° rocking curve)"
      },
      "Application": {
        "PotentialApplicationArea": "High-performance transparent conductors"
      }
    }
  },
  {
    "MaterialName": "Nb-doped In2O3",
    "Details": {
      "Design": {
        "HostMaterial": "In2O3",
        "PrimaryDopant": {
          "Element": "Nb",
          "Concentration_text": "9.1 at%"
        },
        "TargetStoichiometry": "In2(1-x)Nb2xO3 (x=9.1%)"
      },
      "Fabrication": {
        "DepositionMethod": "Co-sputtering (RF In2O3 + DC Nb)",
        "SubstrateMaterial": "(001) YSZ substrates",
        "TargetMaterialText": "99.99% pure In2O3 RF target + 99.95% pure Nb DC target",
        "DepositionParameters": {
          "SubstrateTemperature": "550°C",
          "BasePressure": "<5×10^-7 Torr",
          "WorkingPressure": "66 mTorr Ar",
          "GasAtmosphere": "Ar"
        },
        "FilmThicknessText": "200-300 nm (measured by RBS/PIXE)"
      },
      "Performance": {
        "CarrierConcentration": "1.89×10^21 cm⁻³ (n-type)",
        "HallMobility": "2.29 cm²/Vs",
        "OpticalTransmittance": ">97% in 450-700 nm range",
        "OpticalBandGapText": "3.92 eV",
        "CrystalStructure": "Epitaxial bixbyite In2O3 (FWHM 0.30° rocking curve)"
      },
      "Application": {
        "PotentialApplicationArea": "Transparent conductive electrodes"
      }
    }
  },
  {
    "MaterialName": "Undoped In2O3",
    "Details": {
      "Design": {
        "HostMaterial": "In2O3",
        "TargetStoichiometry": "Pristine In2O3"
      },
      "Fabrication": {
        "DepositionMethod": "RF Sputtering",
        "SubstrateMaterial": "(001) YSZ substrates",
        "TargetMaterialText": "99.99% pure In2O3 target",
        "DepositionParameters": {
          "SubstrateTemperature": "550°C",
          "BasePressure": "<5×10^-7 Torr",
          "WorkingPressure": "66 mTorr Ar",
          "GasAtmosphere": "Ar"
        },
        "FilmThicknessText": "200-300 nm (measured by RBS/PIXE)"
      },
      "Performance": {
        "Resistivity": "56×10^-4 Ω·cm (300 K)",
        "CarrierConcentration": "1.77×10^20 cm⁻³ (n-type)",
        "HallMobility": "0.62 cm²/Vs",
        "OpticalTransmittance": ">97% in visible range",
        "OpticalBandGapText": "3.66 eV",
        "CrystalStructure": "Epitaxial bixbyite In2O3 (FWHM 0.54° rocking curve)"
      },
      "Application": {}
    }
  },
  {
    "MaterialName": "CeO2 and H co-doped In2O3",
    "Details": {
      "Design": {
        "HostMaterial": "In2O3",
        "PrimaryDopant": {
          "Element": "Ce",
          "Concentration_text": "3% CeO2 target component"
        },
        "CoDopants": [
          {
            "Element": "H",
            "Concentration_text": "H2 gas flow ratio 1.0%"
          }
        ],
        "TargetStoichiometry": "In2O3 with 3% CeO2 and H doping"
      },
      "Fabrication": {
        "DepositionMethod": "Ion plating with dc arc-discharge (HPE)",
        "SubstrateMaterial": "Corning Eagle XG glass",
        "TargetMaterialText": "In2O3 pellets containing 3% CeO2",
        "DepositionParameters": {
          "O2GasFlowRatio": "11%",
          "H2GasFlowRatio": "1.0%",
          "TotalGasPressure": "0.45 Pa",
          "DepositionTemperature": "150°C"
        },
        "FilmThicknessText": "100 nm"
      },
      "Performance": {
        "Resistivity": "2.21 x 10^-4 Ω·cm",
        "CarrierConcentration": "2.01 x 10^20 cm⁻³",
        "HallMobility": "141 cm²/Vs",
        "OpticalBandGapText": "3.84 eV"
      },
      "Application": {
        "PotentialApplicationArea": "Silicon heterojunction solar cells",
        "DevicePerformance": "Conversion efficiency of 24.1% (Voc: 745 mV, Jsc: 38.8 mA/cm², FF: 83.2%)"
      }
    }
  },
  {
    "MaterialName": "CeO2-doped In2O3",
    "Details": {
      "Design": {
        "HostMaterial": "In2O3",
        "PrimaryDopant": {
          "Element": "Ce",
          "Concentration_text": "3% CeO2 target component"
        },
        "CoDopants": [],
        "TargetStoichiometry": "In2O3 with 3% CeO2"
      },
      "Fabrication": {
        "DepositionMethod": "Ion plating with dc arc-discharge (HPE)",
        "SubstrateMaterial": "Corning Eagle XG glass",
        "TargetMaterialText": "In2O3 pellets containing 3% CeO2",
        "DepositionParameters": {
          "O2GasFlowRatio": "11%",
          "H2GasFlowRatio": "0%",
          "TotalGasPressure": "0.45 Pa",
          "DepositionTemperature": "150°C"
        },
        "FilmThicknessText": "100 nm"
      },
      "Performance": {
        "Resistivity": "4.07 x 10^-4 Ω·cm",
        "CarrierConcentration": "1.93 x 10^20 cm⁻³",
        "HallMobility": "79.3 cm²/Vs",
        "OpticalBandGapText": "3.82 eV"
      },
      "Application": {}
    }
  },
  {
    "MaterialName": "Sn-doped In2O3",
    "Details": {
      "Design": {
        "HostMaterial": "In2O3",
        "PrimaryDopant": {
          "Element": "Sn",
          "Concentration_text": "10% SnO2 target component"
        },
        "CoDopants": [],
        "TargetStoichiometry": "In2O3 with 10% SnO2"
      },
      "Fabrication": {
        "DepositionMethod": "Ion plating with dc arc-discharge (HPE)",
        "SubstrateMaterial": "Corning Eagle XG glass",
        "TargetMaterialText": "In2O3 pellets containing 10% SnO2",
        "DepositionParameters": {
          "O2GasFlowRatio": "11%",
          "H2GasFlowRatio": "0%",
          "TotalGasPressure": "0.45 Pa",
          "DepositionTemperature": "150°C"
        }
      },
      "Performance": {
        "Resistivity": "2.48 x 10^-4 Ω·cm",
        "CarrierConcentration": "9.72 x 10^20 cm⁻³",
        "HallMobility": "25.9 cm²/Vs",
        "OpticalBandGapText": "4.24 eV"
      },
      "Application": {}
    }
  },
  {
    "MaterialName": "Hydrogen-doped In2O3",
    "Details": {
      "Design": {
        "HostMaterial": "In2O3",
        "PrimaryDopant": {
          "Element": "H",
          "Concentration_text": "H2 gas flow ratio 1.0%"
        },
        "CoDopants": [],
        "TargetStoichiometry": "In2O3 with H doping"
      },
      "Fabrication": {
        "DepositionMethod": "Ion plating with dc arc-discharge (HPE)",
        "SubstrateMaterial": "Corning Eagle XG glass",
        "TargetMaterialText": "Pure In2O3 pellets",
        "DepositionParameters": {
          "O2GasFlowRatio": "11%",
          "H2GasFlowRatio": "1.0%",
          "TotalGasPressure": "0.45 Pa",
          "DepositionTemperature": "150°C"
        }
      },
      "Performance": {
        "Resistivity": "5.60 x 10^-4 Ω·cm",
        "CarrierConcentration": "1.20 x 10^20 cm⁻³",
        "HallMobility": "92.8 cm²/Vs",
        "OpticalBandGapText": "3.77 eV"
      },
      "Application": {}
    }
  },
  {
    "MaterialName": "Hydrogen-doped In2O3",
    "Details": {
      "Design": {
        "HostMaterial": "In2O3",
        "PrimaryDopant": {
          "Element": "H",
          "Concentration_text": "H2 gas flow ratio 2.0%"
        },
        "CoDopants": [],
        "TargetStoichiometry": "In2O3 with H doping"
      },
      "Fabrication": {
        "DepositionMethod": "Ion plating with dc arc-discharge (HPE)",
        "SubstrateMaterial": "Corning Eagle XG glass",
        "TargetMaterialText": "Pure In2O3 pellets",
        "DepositionParameters": {
          "O2GasFlowRatio": "11%",
          "H2GasFlowRatio": "2.0%",
          "TotalGasPressure": "0.45 Pa",
          "DepositionTemperature": "150°C"
        }
      },
      "Performance": {
        "Resistivity": "3.19 x 10^-4 Ω·cm",
        "CarrierConcentration": "1.87 x 10^20 cm⁻³",
        "HallMobility": "105 cm²/Vs",
        "OpticalBandGapText": "3.81 eV"
      },
      "Application": {}
    }
  },
  {
    "MaterialName": "Hydrogenated W",
    "Details": {
      "Design": {
        "HostMaterial": "In2O3",
        "PrimaryDopant": {
          "Element": "W",
          "Concentration_text": "0.3 wt% WO3"
        },
        "CoDopants": [
          {
            "Element": "Mo",
            "Concentration_text": "0.5 wt% MoO3"
          },
          {
            "Element": "Ti",
            "Concentration_text": "0.6 wt% TiO2"
          },
          {
            "Element": "Zr",
            "Concentration_text": "1.0 wt% ZrO2"
          },
          {
            "Element": "Ga",
            "Concentration_text": "0.6 wt% Ga2O3"
          }
        ],
        "TargetStoichiometry": "In2O3 doped with 0.3 wt% WO3, 0.5 wt% MoO3, 0.6 wt% TiO2, 1.0 wt% ZrO2, and 0.6 wt% Ga2O3"
      },
      "Fabrication": {
        "DepositionMethod": "DC Magnetron Sputtering",
        "SubstrateMaterial": "Corning 7059 glass",
        "TargetMaterialText": "Ceramic target (In2O3 doped with 0.3 wt% WO3, 0.5 wt% MoO3, 0.6 wt% TiO2, 1.0 wt% ZrO2, 0.6 wt% Ga2O3, 99.99% purity)",
        "DepositionParameters": {
          "DepositionPower": "120 W",
          "WorkingPressure": "0.45 Pa",
          "GasAtmosphere": "Ar, O2",
          "GasFlowRateRatioO2": "2%",
          "TotalGasFlowRate": "50 sccm"
        },
        "AnnealingConditions": {
          "Temperature": "200°C",
          "Atmosphere": "Air",
          "Duration": "30 min"
        },
        "FilmThicknessText": "~100 nm"
      },
      "Performance": {
        "CarrierConcentration": "4.06 × 10^20 cm⁻³",
        "HallMobility": "58.29 cm²/Vs",
        "OpticalTransmittance": "Average TTe >97.86% (600-1200 nm)"
      },
      "Application": {
        "PotentialApplicationArea": "Rear electrode in SHJ solar cells",
        "DevicePerformance": "Champion cell PCE: 23.81%"
      }
    }
  },
  {
    "MaterialName": "Hydrogenated W",
    "Details": {
      "Design": {
        "HostMaterial": "In2O3",
        "PrimaryDopant": {
          "Element": "W",
          "Concentration_text": "0.3 wt% WO3"
        },
        "CoDopants": [
          {
            "Element": "Mo",
            "Concentration_text": "0.5 wt% MoO3"
          },
          {
            "Element": "Ti",
            "Concentration_text": "0.6 wt% TiO2"
          },
          {
            "Element": "Zr",
            "Concentration_text": "1.0 wt% ZrO2"
          },
          {
            "Element": "Ga",
            "Concentration_text": "0.6 wt% Ga2O3"
          },
          {
            "Element": "H",
            "Concentration_text": "fH2 of 0.1% under L-Fgas (50 sccm total gas flow)"
          }
        ],
        "TargetStoichiometry": "In2O3 doped with 0.3 wt% WO3, 0.5 wt% MoO3, 0.6 wt% TiO2, 1.0 wt% ZrO2, and 0.6 wt% Ga2O3"
      },
      "Fabrication": {
        "DepositionMethod": "DC Magnetron Sputtering",
        "SubstrateMaterial": "Corning 7059 glass",
        "TargetMaterialText": "Ceramic target (In2O3 doped with 0.3 wt% WO3, 0.5 wt% MoO3, 0.6 wt% TiO2, 1.0 wt% ZrO2, 0.6 wt% Ga2O3, 99.99% purity)",
        "DepositionParameters": {
          "DepositionPower": "120 W",
          "WorkingPressure": "0.45 Pa",
          "GasAtmosphere": "Ar, O2, Ar + H2 (0.5% H2)",
          "GasFlowRateRatioO2": "2%",
          "GasFlowRateRatioH2": "0.1%",
          "TotalGasFlowRate": "50 sccm"
        },
        "AnnealingConditions": {
          "Temperature": "200°C",
          "Atmosphere": "Air",
          "Duration": "30 min"
        },
        "FilmThicknessText": "~100 nm"
      },
      "Performance": {
        "Resistivity": "2.59 × 10^-4 Ω·cm",
        "CarrierConcentration": "1.87 × 10^20 cm⁻³",
        "HallMobility": "67.31 cm²/Vs",
        "OpticalTransmittance": "Average TTe >98.86% (600-1200 nm)"
      },
      "Application": {
        "PotentialApplicationArea": "Rear electrode in SHJ solar cells",
        "DevicePerformance": "Champion cell PCE: 23.81%"
      }
    }
  },
  {
    "MaterialName": "Hydrogenated W",
    "Details": {
      "Design": {
        "HostMaterial": "In2O3",
        "PrimaryDopant": {
          "Element": "W",
          "Concentration_text": "0.3 wt% WO3"
        },
        "CoDopants": [
          {
            "Element": "Mo",
            "Concentration_text": "0.5 wt% MoO3"
          },
          {
            "Element": "Ti",
            "Concentration_text": "0.6 wt% TiO2"
          },
          {
            "Element": "Zr",
            "Concentration_text": "1.0 wt% ZrO2"
          },
          {
            "Element": "Ga",
            "Concentration_text": "0.6 wt% Ga2O3"
          },
          {
            "Element": "H",
            "Concentration_text": "fH2 of 0.2% under L-Fgas (50 sccm total gas flow)"
          }
        ],
        "TargetStoichiometry": "In2O3 doped with 0.3 wt% WO3, 0.5 wt% MoO3, 0.6 wt% TiO2, 1.0 wt% ZrO2, and 0.6 wt% Ga2O3"
      },
      "Fabrication": {
        "DepositionMethod": "DC Magnetron Sputtering",
        "SubstrateMaterial": "Corning 7059 glass",
        "TargetMaterialText": "Ceramic target (In2O3 doped with 0.3 wt% WO3, 0.5 wt% MoO3, 0.6 wt% TiO2, 1.0 wt% ZrO2, 0.6 wt% Ga2O3, 99.99% purity)",
        "DepositionParameters": {
          "DepositionPower": "120 W",
          "WorkingPressure": "0.45 Pa",
          "GasAtmosphere": "Ar, O2, Ar + H2 (0.5% H2)",
          "GasFlowRateRatioO2": "2%",
          "GasFlowRateRatioH2": "0.2%",
          "TotalGasFlowRate": "50 sccm"
        },
        "AnnealingConditions": {
          "Temperature": "200°C",
          "Atmosphere": "Air",
          "Duration": "30 min"
        },
        "FilmThicknessText": "~100 nm"
      },
      "Performance": {
        "CarrierConcentration": "1.87 × 10^20 cm⁻³",
        "HallMobility": "34 cm²/Vs",
        "OpticalTransmittance": "Average TTe >98.86% (600-1200 nm)"
      },
      "Application": {
        "PotentialApplicationArea": "Rear electrode in SHJ solar cells",
        "DevicePerformance": "Average JSC increase of 0.35 mA/cm²"
      }
    }
  },
  {
    "MaterialName": "Hydrogenated W",
    "Details": {
      "Design": {
        "HostMaterial": "In2O3",
        "PrimaryDopant": {
          "Element": "W",
          "Concentration_text": "0.3 wt% WO3"
        },
        "CoDopants": [
          {
            "Element": "Mo",
            "Concentration_text": "0.5 wt% MoO3"
          },
          {
            "Element": "Ti",
            "Concentration_text": "0.6 wt% TiO2"
          },
          {
            "Element": "Zr",
            "Concentration_text": "1.0 wt% ZrO2"
          },
          {
            "Element": "Ga",
            "Concentration_text": "0.6 wt% Ga2O3"
          },
          {
            "Element": "H",
            "Concentration_text": "fH2 of 0.2% under H-Fgas (100 sccm total gas flow)"
          }
        ],
        "TargetStoichiometry": "In2O3 doped with 0.3 wt% WO3, 0.5 wt% MoO3, 0.6 wt% TiO2, 1.0 wt% ZrO2, and 0.6 wt% Ga2O3"
      },
      "Fabrication": {
        "DepositionMethod": "DC Magnetron Sputtering",
        "SubstrateMaterial": "Corning 7059 glass",
        "TargetMaterialText": "Ceramic target (In2O3 doped with 0.3 wt% WO3, 0.5 wt% MoO3, 0.6 wt% TiO2, 1.0 wt% ZrO2, 0.6 wt% Ga2O3, 99.99% purity)",
        "DepositionParameters": {
          "DepositionPower": "120 W",
          "WorkingPressure": "0.45 Pa",
          "GasAtmosphere": "Ar, O2, Ar + H2 (0.5% H2)",
          "GasFlowRateRatioO2": "2%",
          "GasFlowRateRatioH2": "0.2%",
          "TotalGasFlowRate": "100 sccm"
        },
        "AnnealingConditions": {
          "Temperature": "200°C",
          "Atmosphere": "Air",
          "Duration": "30 min"
        },
        "FilmThicknessText": "~100 nm"
      },
      "Performance": {
        "Resistivity": "1.02 × 10^-3 Ω·cm",
        "CarrierConcentration": "1.81 × 10^20 cm⁻³",
        "OpticalTransmittance": "Average TTe >99.11% (600-1200 nm)"
      },
      "Application": {
        "PotentialApplicationArea": "Rear electrode in SHJ solar cells",
        "DevicePerformance": "Highest JSC of 39.14 mA/cm²"
      }
    }
  },
  {
    "MaterialName": "Sn-doped In2O3",
    "Details": {
      "Design": {
        "HostMaterial": "In2O3",
        "PrimaryDopant": {
          "Element": "Sn",
          "Concentration_text": "Not specified"
        },
        "TargetStoichiometry": "In2O3:Sn (ITO)"
      },
      "Fabrication": {},
      "Performance": {
        "Resistivity": "10^3 S/cm to 4000 S/cm",
        "OpticalTransmittance": "Over 90% in visible spectrum"
      },
      "Application": {
        "PotentialApplicationArea": "Transparent conductive electrodes in optoelectronics"
      }
    }
  },
  {
    "MaterialName": "In-Zn-Sn-O",
    "Details": {
      "Design": {
        "HostMaterial": "In2O3",
        "PrimaryDopant": {
          "Element": "Sn",
          "Concentration_text": "Not specified"
        },
        "CoDopants": [
          {
            "Element": "Zn",
            "Concentration_text": "Not specified"
          }
        ],
        "TargetStoichiometry": "In-Zn-Sn-O (IMTO)"
      },
      "Fabrication": {},
      "Performance": {
        "Resistivity": "3–8 x 10^4 Ω·cm",
        "OpticalBandGapText": "2.9–3.65 eV",
        "CarrierConcentration": "Reduces indium content to 60 cation%"
      },
      "Application": {}
    }
  },
  {
    "MaterialName": "In-Hg-Sn-OVO",
    "Details": {
      "Design": {
        "HostMaterial": "In2O3",
        "PrimaryDopant": {
          "Element": "Sn",
          "Concentration_text": "Not specified"
        },
        "CoDopants": [
          {
            "Element": "Hg",
            "Concentration_text": "Not specified"
          }
        ],
        "TargetStoichiometry": "In-Hg-Sn-O with VO defect"
      },
      "Fabrication": {},
      "Performance": {
        "EffectiveMass": "0.453–0.468 me (reduced by half compared to In2O3:VO)",
        "CrystalStructure": "HgO6 octahedron partially compensates VO-induced vacancy"
      },
      "Application": {
        "PotentialApplicationArea": "High-performance TCOs with enhanced carrier mobility"
      }
    }
  },
  {
    "MaterialName": "In-Ni-Sn-OVO",
    "Details": {
      "Design": {
        "HostMaterial": "In2O3",
        "PrimaryDopant": {
          "Element": "Sn",
          "Concentration_text": "Not specified"
        },
        "CoDopants": [
          {
            "Element": "Ni",
            "Concentration_text": "Not specified"
          }
        ],
        "TargetStoichiometry": "In-Ni-Sn-O with VO defect"
      },
      "Fabrication": {},
      "Performance": {
        "EffectiveMass": "6.868–8.920 me (significantly increased)",
        "CrystalStructure": "Ni-3d orbital hybridization worsens transport properties"
      },
      "Application": {}
    }
  },
  {
    "MaterialName": "In2O3VO",
    "Details": {
      "Design": {
        "HostMaterial": "In2O3",
        "PrimaryDopant": {},
        "TargetStoichiometry": "In2O3 with oxygen vacancy (VO)"
      },
      "Fabrication": {},
      "Performance": {
        "EffectiveMass": "0.804–0.882 me",
        "CrystalStructure": "Spatial and orbital localization effects around VO"
      },
      "Application": {}
    }
  },
  {
    "MaterialName": "Mo-doped In2O3",
    "Details": {
      "Design": {
        "HostMaterial": "In2O3",
        "PrimaryDopant": {
          "Element": "Mo",
          "Concentration_text": "2 wt%"
        },
        "TargetStoichiometry": "In2O3 with 2 wt% Mo"
      },
      "Fabrication": {
        "DepositionMethod": "RF Magnetron Sputtering",
        "SubstrateMaterial": "Corning 7059 glass",
        "TargetMaterialText": "Hot-pressed In2O3 and Mo metal target (2 wt% Mo)",
        "DepositionParameters": {
          "BasePressure": "5×10⁻⁸–2×10⁻⁷ Torr",
          "WorkingPressure": "10 mTorr",
          "DepositionPower": "120 W",
          "DepositionTemperature": "450°C",
          "GasAtmosphere": "Ar with O₂ (O₂/Ar ratio 0.0035)"
        },
        "AnnealingConditionsTextSummary": "No postdeposition treatment",
        "FilmThicknessText": "100 nm"
      },
      "Performance": {
        "HallMobility": "83 cm² V⁻¹ s⁻¹",
        "CarrierConcentration": "3.0×10²⁰ cm⁻³ (n-type)",
        "OpticalTransmittance": "80% visible transmittance"
      },
      "Application": {}
    }
  },
  {
    "MaterialName": "Mo-doped In2O3",
    "Details": {
      "Design": {
        "HostMaterial": "In2O3",
        "PrimaryDopant": {
          "Element": "Mo",
          "Concentration_text": "1 wt%"
        },
        "TargetStoichiometry": "In2O3 with 1 wt% Mo"
      },
      "Fabrication": {
        "DepositionMethod": "RF Magnetron Sputtering",
        "SubstrateMaterial": "Corning 7059 glass",
        "TargetMaterialText": "Hot-pressed In2O3 and Mo metal target (1 wt% Mo)",
        "DepositionParameters": {
          "BasePressure": "5×10⁻⁸–2×10⁻⁷ Torr",
          "WorkingPressure": "10 mTorr",
          "DepositionPower": "120 W",
          "DepositionTemperature": "450°C",
          "GasAtmosphere": "Ar with O₂"
        },
        "DepositionParametersTextSummary": "Sputtering with varying O₂/Ar ratios",
        "AnnealingConditions": {
          "Temperature": "450°C",
          "Atmosphere": "Sputtering ambient (Ar/O₂)",
          "Duration": "1 hour"
        },
        "FilmThicknessText": "100 nm"
      },
      "Performance": {
        "HallMobility": "75 cm² V⁻¹ s⁻¹",
        "CarrierConcentration": "1.6×10²⁰ cm⁻³ (n-type)",
        "OpticalTransmittance": "80% visible transmittance"
      },
      "Application": {}
    }
  },
  {
    "MaterialName": "Mo-doped In2O3",
    "Details": {
      "Design": {
        "HostMaterial": "In2O3",
        "PrimaryDopant": {
          "Element": "Mo",
          "Concentration_text": "3 wt%"
        },
        "TargetStoichiometry": "In2O3 with 3 wt% Mo"
      },
      "Fabrication": {
        "DepositionMethod": "RF Magnetron Sputtering",
        "SubstrateMaterial": "Corning 7059 glass",
        "TargetMaterialText": "Hot-pressed In2O3 and Mo metal target (3 wt% Mo)",
        "DepositionParameters": {
          "BasePressure": "5×10⁻⁸–2×10⁻⁷ Torr",
          "WorkingPressure": "10 mTorr",
          "DepositionPower": "120 W",
          "DepositionTemperature": "450°C",
          "GasAtmosphere": "Ar with O₂"
        },
        "DepositionParametersTextSummary": "Sputtering with varying O₂/Ar ratios",
        "AnnealingConditions": {
          "Temperature": "450°C",
          "Atmosphere": "Sputtering ambient (Ar/O₂)",
          "Duration": "1 hour"
        },
        "FilmThicknessText": "100 nm"
      },
      "Performance": {
        "HallMobility": "64 cm² V⁻¹ s⁻¹",
        "CarrierConcentration": "3.0×10²⁰ cm⁻³ (n-type)",
        "OpticalTransmittance": "80% visible transmittance"
      },
      "Application": {}
    }
  },
  {
    "MaterialName": "Mo-doped In2O3",
    "Details": {
      "Design": {
        "HostMaterial": "In2O3",
        "PrimaryDopant": {
          "Element": "Mo",
          "Concentration_text": "4 wt%"
        },
        "TargetStoichiometry": "In2O3 with 4 wt% Mo"
      },
      "Fabrication": {
        "DepositionMethod": "RF Magnetron Sputtering",
        "SubstrateMaterial": "Corning 7059 glass",
        "TargetMaterialText": "Hot-pressed In2O3 and Mo metal target (4 wt% Mo)",
        "DepositionParameters": {
          "BasePressure": "5×10⁻⁸–2×10⁻⁷ Torr",
          "WorkingPressure": "10 mTorr",
          "DepositionPower": "120 W",
          "DepositionTemperature": "450°C",
          "GasAtmosphere": "Ar with O₂"
        },
        "DepositionParametersTextSummary": "Sputtering with varying O₂/Ar ratios",
        "AnnealingConditions": {
          "Temperature": "450°C",
          "Atmosphere": "Sputtering ambient (Ar/O₂)",
          "Duration": "1 hour"
        },
        "FilmThicknessText": "100 nm"
      },
      "Performance": {
        "HallMobility": "61 cm² V⁻¹ s⁻¹",
        "CarrierConcentration": "4.6×10²⁰ cm⁻³ (n-type)",
        "OpticalTransmittance": "80% visible transmittance"
      },
      "Application": {}
    }
  },
  {
    "MaterialName": "Ti-doped In2O3",
    "Details": {
      "Design": {
        "HostMaterial": "In2O3",
        "PrimaryDopant": {
          "Element": "Ti",
          "Concentration_text": "1.7 at.%"
        },
        "CoDopants": []
      },
      "Fabrication": {
        "DepositionMethod": "RF Magnetron Sputtering",
