Repository: kevin3998/in2o3_tco

File: data/extracted_json/json_load_directly/material_data_only.json (part 3 of 12)
[
        "SubstrateMaterial": "Corning 1737 glass",
        "TargetMaterialText": "Pure In2O3 (99.99%) and 9 wt.% TiO2 in In2O3 (99.99%) targets",
        "DepositionParameters": {
          "BasePressure": "1 × 10^-6 Torr",
          "WorkingPressure": "4.5 mTorr",
          "GasAtmosphere": "Argon",
          "GasFlowRates": "20 sccm",
          "DepositionTemperature": "550°C",
          "In2O3TargetPower": "30 W"
        },
        "DepositionParametersTextSummary": "Ti-doped In2O3 target power varied (2, 10, 20 W) to adjust Ti concentration.",
        "FilmThicknessText": "200-400 nm"
      },
      "Performance": {
        "HallMobility": "83.3 cm²/Vs",
        "OpticalTransmittance": ">85% in 400-1750 nm range",
        "CrystalStructure": "Cubic bixbyite In2O3 phase with (222) orientation (XRD)"
      },
      "Application": {
        "PotentialApplicationArea": "Transparent conductive electrodes for optoelectronics and near-infrared applications"
      }
    }
  },
  {
    "MaterialName": "Ti-doped In2O3",
    "Details": {
      "Design": {
        "HostMaterial": "In2O3",
        "PrimaryDopant": {
          "Element": "Ti",
          "Concentration_text": "2.8 at.%"
        },
        "CoDopants": []
      },
      "Fabrication": {
        "DepositionMethod": "RF Magnetron Sputtering",
        "SubstrateMaterial": "Corning 1737 glass",
        "TargetMaterialText": "Pure In2O3 (99.99%) and 9 wt.% TiO2 in In2O3 (99.99%) targets",
        "DepositionParameters": {
          "BasePressure": "1 × 10^-6 Torr",
          "WorkingPressure": "4.5 mTorr",
          "GasAtmosphere": "Argon",
          "GasFlowRates": "20 sccm",
          "DepositionTemperature": "550°C",
          "In2O3TargetPower": "30 W"
        },
        "DepositionParametersTextSummary": "Ti-doped In2O3 target power varied (2, 10, 20 W) to adjust Ti concentration.",
        "FilmThicknessText": "200-400 nm"
      },
      "Performance": {
        "Conductivity": "6260 Ω⁻¹cm⁻¹",
        "OpticalTransmittance": ">85% in 400-1750 nm range",
        "CrystalStructure": "Cubic bixbyite In2O3 phase with (222) orientation (XRD)"
      },
      "Application": {
        "PotentialApplicationArea": "Transparent conductive electrodes for optoelectronics and near-infrared applications"
      }
    }
  },
  {
    "MaterialName": "Ti-doped In2O3",
    "Details": {
      "Design": {
        "HostMaterial": "In2O3",
        "PrimaryDopant": {
          "Element": "Ti",
          "Concentration_text": "6.0 at.%"
        },
        "CoDopants": []
      },
      "Fabrication": {
        "DepositionMethod": "RF Magnetron Sputtering",
        "SubstrateMaterial": "Corning 1737 glass",
        "TargetMaterialText": "Pure In2O3 (99.99%) and 9 wt.% TiO2 in In2O3 (99.99%) targets",
        "DepositionParameters": {
          "BasePressure": "1 × 10^-6 Torr",
          "WorkingPressure": "4.5 mTorr",
          "GasAtmosphere": "Argon",
          "GasFlowRates": "20 sccm",
          "DepositionTemperature": "550°C",
          "In2O3TargetPower": "30 W"
        },
        "DepositionParametersTextSummary": "Ti-doped In2O3 target power varied (2, 10, 20 W) to adjust Ti concentration.",
        "FilmThicknessText": "200-400 nm"
      },
      "Performance": {
        "CarrierConcentration": "8.0 × 10^20 cm⁻³",
        "HallMobility": "38 cm²/Vs",
        "Conductivity": "5 × 10³ Ω⁻¹cm⁻¹",
        "OpticalTransmittance": ">85% in 400-1750 nm range",
        "CrystalStructure": "Cubic bixbyite In2O3 phase with (222) orientation (XRD)"
      },
      "Application": {
        "PotentialApplicationArea": "Transparent conductive electrodes for optoelectronics and near-infrared applications"
      }
    }
  },
  {
    "MaterialName": "Zr-doped In2O3",
    "Details": {
      "Design": {
        "HostMaterial": "In2O3",
        "PrimaryDopant": {
          "Element": "Zr",
          "Concentration_text": "x=0.022"
        },
        "TargetStoichiometry": "In2−2xZr2xO3 with x=0.022"
      },
      "Fabrication": {
        "DepositionMethod": "RF magnetron co-sputtering",
        "SubstrateMaterial": "Corning 1737 glass",
        "TargetMaterialText": "In2O3 and In1.9Zr0.1O3 ceramic targets (3-inch diameter)",
        "DepositionParameters": {
          "BasePressure": "<5×10^-6 Pa",
          "WorkingPressure": "0.5 Pa",
          "GasAtmosphere": "O2/Ar (O2/(Ar+O2) ratio 0.0038)",
          "DepositionTemperature": "450°C",
          "DepositionRate": "0.12 nm/s",
          "CoolingRate": "10°C/min"
        },
        "FilmThicknessText": "270 nm"
      },
      "Performance": {
        "Resistivity": "2.6×10^-4 Ω·cm",
        "CarrierConcentration": "2.9×10^20 cm⁻³ (n-type)",
        "HallMobility": "82 cm²/V·s",
        "OpticalTransmittance": "High transparency from visible to near-infrared (NIR) wavelength region with reduced free-carrier absorption",
        "CrystalStructure": "Cubic In2O3 phase with preferred (211) orientation (XRD)"
      },
      "Application": {
        "PotentialApplicationArea": "Transparent electrodes requiring high conductivity and NIR transparency (e.g., solar cells, OLEDs)"
      }
    }
  },
  {
    "MaterialName": "Mo-doped In2O3",
    "Details": {
      "Design": {
        "HostMaterial": "In2O3",
        "PrimaryDopant": {
          "Element": "Mo",
          "Concentration_text": "0.5 at.%"
        },
        "TargetStoichiometry": "In2O3:Mo (0.5 at.%)"
      },
      "Fabrication": {
        "DepositionMethod": "Spray pyrolysis",
        "SubstrateMaterial": "Corning-1737 glass",
        "PrecursorMaterialsText": "InCl3 and MoCl5 dissolved in ethanol:water (1:3 ratio)",
        "DepositionParameters": {
          "DepositionTemperature": "400°C",
          "SprayNozzleSubstrateDistance": "30 cm",
          "SprayAngle": "55°",
          "SprayTime": "1 s",
          "SprayInterval": "20 s",
          "CarrierGasPressure": "40 kg/cm²",
          "GasAtmosphere": "Compressed air"
        },
        "FilmThicknessText": "300 nm"
      },
      "Performance": {
        "Resistivity": "5.3×10^-4 Ω·cm",
        "CarrierConcentration": "9.5×10^19 cm⁻³ (n-type)",
        "HallMobility": "122.4 cm²/V·s",
        "OpticalTransmittance": "Average ∼83% in 400–2500 nm range",
        "OpticalBandGapText": "3.88 eV (from Tauc plot)",
        "FigureOfMerit": "4.2×10^-2 Ω⁻¹",
        "CrystalStructure": "Cubic bixbyite structure with preferred (222) orientation",
        "GrainSize": "110–160 nm (from FESEM)"
      },
      "Application": {
        "PotentialApplicationArea": "Transparent electrodes for optoelectronics, NIR-sensitive solar cells, thin-film transistors"
      }
    }
  },
  {
    "MaterialName": "Mo-doped In2O3",
    "Details": {
      "Design": {
        "HostMaterial": "In2O3",
        "PrimaryDopant": {},
        "TargetStoichiometry": "Undoped In2O3"
      },
      "Fabrication": {
        "DepositionMethod": "Spray pyrolysis",
        "SubstrateMaterial": "Corning-1737 glass",
        "PrecursorMaterialsText": "InCl3 dissolved in ethanol:water (1:3 ratio)",
        "DepositionParameters": {
          "DepositionTemperature": "400°C",
          "SprayNozzleSubstrateDistance": "30 cm",
          "SprayAngle": "55°",
          "SprayTime": "1 s",
          "SprayInterval": "20 s",
          "CarrierGasPressure": "40 kg/cm²",
          "GasAtmosphere": "Compressed air"
        },
        "FilmThicknessText": "300 nm"
      },
      "Performance": {
        "Resistivity": "2.8×10^-2 Ω·cm",
        "CarrierConcentration": "Not explicitly stated (n-type)",
        "HallMobility": "76.6 cm²/V·s",
        "OpticalTransmittance": "Average 81.3% in 500–800 nm range",
        "OpticalBandGapText": "3.65 eV",
        "CrystalStructure": "Cubic bixbyite structure with (222) orientation"
      },
      "Application": {
        "PotentialApplicationArea": "Baseline for doped In2O3 studies"
      }
    }
  },
  {
    "MaterialName": "Mo-doped In2O3",
    "Details": {
      "Design": {
        "HostMaterial": "In2O3",
        "PrimaryDopant": {
          "Element": "Mo",
          "Concentration_text": "0.3 at.%"
        },
        "TargetStoichiometry": "In2O3:Mo (0.3 at.%)"
      },
      "Fabrication": {
        "DepositionMethod": "Spray pyrolysis",
        "SubstrateMaterial": "Corning-1737 glass",
        "PrecursorMaterialsText": "InCl3 and MoCl5 dissolved in ethanol:water (1:3 ratio)",
        "DepositionParameters": {
          "DepositionTemperature": "400°C",
          "SprayNozzleSubstrateDistance": "30 cm",
          "SprayAngle": "55°",
          "SprayTime": "1 s",
          "SprayInterval": "20 s",
          "CarrierGasPressure": "40 kg/cm²",
          "GasAtmosphere": "Compressed air"
        },
        "FilmThicknessText": "300 nm"
      },
      "Performance": {
        "Resistivity": "5.0×10^-2 Ω·cm",
        "OpticalTransmittance": "Average 87.4% in 500–800 nm range",
        "OpticalBandGapText": "3.78 eV",
        "CrystalStructure": "Cubic bixbyite structure with (222) orientation"
      },
      "Application": {}
    }
  },
  {
    "MaterialName": "Mo-doped In2O3",
    "Details": {
      "Design": {
        "HostMaterial": "In2O3",
        "PrimaryDopant": {
          "Element": "Mo",
          "Concentration_text": "0.6 at.%"
        },
        "TargetStoichiometry": "In2O3:Mo (0.6 at.%)"
      },
      "Fabrication": {
        "DepositionMethod": "Spray pyrolysis",
        "SubstrateMaterial": "Corning-1737 glass",
        "PrecursorMaterialsText": "InCl3 and MoCl5 dissolved in ethanol:water (1:3 ratio)",
        "DepositionParameters": {
          "DepositionTemperature": "400°C",
          "SprayNozzleSubstrateDistance": "30 cm",
          "SprayAngle": "55°",
          "SprayTime": "1 s",
          "SprayInterval": "20 s",
          "CarrierGasPressure": "40 kg/cm²",
          "GasAtmosphere": "Compressed air"
        },
        "FilmThicknessText": "300 nm"
      },
      "Performance": {
        "Resistivity": "2.4×10^-3 Ω·cm",
        "CarrierConcentration": "1.0×10^20 cm⁻³ (n-type)",
        "HallMobility": "Decreased (exact value not stated)",
        "OpticalTransmittance": "Average 81.6% in 500–800 nm range",
        "OpticalBandGapText": "3.89 eV",
        "CrystalStructure": "Cubic bixbyite structure with shifted (400) orientation",
        "GrainSize": "90–135 nm (from FESEM)"
      },
      "Application": {}
    }
  },
  {
    "MaterialName": "Mo-doped In2O3",
    "Details": {
      "Design": {
        "HostMaterial": "In2O3",
        "PrimaryDopant": {
          "Element": "Mo",
          "Concentration_text": "1.0 at.%"
        },
        "TargetStoichiometry": "In2O3:Mo (1.0 at.%)"
      },
      "Fabrication": {
        "DepositionMethod": "Spray pyrolysis",
        "SubstrateMaterial": "Corning-1737 glass",
        "PrecursorMaterialsText": "InCl3 and MoCl5 dissolved in ethanol:water (1:3 ratio)",
        "DepositionParameters": {
          "DepositionTemperature": "400°C",
          "SprayNozzleSubstrateDistance": "30 cm",
          "SprayAngle": "55°",
          "SprayTime": "1 s",
          "SprayInterval": "20 s",
          "CarrierGasPressure": "40 kg/cm²",
          "GasAtmosphere": "Compressed air"
        },
        "FilmThicknessText": "300 nm"
      },
      "Performance": {
        "Resistivity": "2.4×10^-3 Ω·cm",
        "CarrierConcentration": "5.3×10^19 cm⁻³ (n-type)",
        "OpticalTransmittance": "Average 82.3% in 500–800 nm range",
        "OpticalBandGapText": "3.93 eV",
        "CrystalStructure": "Cubic bixbyite structure with dominant (400) orientation",
        "GrainSize": "80–100 nm (from FESEM)"
      },
      "Application": {}
    }
  },
  {
    "MaterialName": "Undoped SnOx",
    "Details": {
      "Design": {
        "HostMaterial": "SnOx",
        "PrimaryDopant": {},
        "CoDopants": [],
        "TargetStoichiometry": "Undoped SnOx"
      },
      "Fabrication": {
        "DepositionMethod": "Magnetron sputtering",
        "SubstrateMaterial": "Textured silicon (100) wafers or glass substrates",
        "TargetMaterialText": "SnO2 planar ceramic targets",
        "DepositionParameters": {
          "BasePressure": "2 × 10^-4 Pa",
          "WorkingPressure": "0.4–0.7 Pa",
          "GasAtmosphere": "Argon and oxygen (ratio adjusted)",
          "DepositionTemperature": "Room temperature"
        }
      },
      "Performance": {
        "Resistivity": "2.38 × 10^-3 Ω·cm",
        "CarrierConcentration": "1.02 × 10^20 cm⁻³",
        "HallMobility": "22 cm² V⁻¹ s⁻¹",
        "OpticalTransmittance": "Low absorption coefficient of 2.14 × 10^5 cm⁻¹ at 600 nm, average absorptance 0.94% in 400-1200 nm",
        "OpticalBandGapText": "3.86 eV (from Tauc plot)"
      },
      "Application": {
        "PotentialApplicationArea": "Front transparent electrode in SHJ solar cells",
        "DevicePerformance": "SHJ solar cell efficiency of 24.91%"
      }
    }
  },
  {
    "MaterialName": "IMOHSnOx bilayer film",
    "Details": {
      "Design": {
        "HostMaterial": "In2O3",
        "PrimaryDopant": {
          "Element": "Ti",
          "Concentration_text": "doped in target"
        },
        "CoDopants": [
          {
            "Element": "Ce",
            "Concentration_text": "doped in target"
          },
          {
            "Element": "Ta",
            "Concentration_text": "doped in target"
          }
        ],
        "TargetStoichiometry": "IMO:H+SnOx bilayer with 1:1 thickness ratio, total 100 nm"
      },
      "Fabrication": {
        "DepositionMethod": "Magnetron sputtering",
        "SubstrateMaterial": "Textured silicon (100) wafers or glass substrates",
        "TargetMaterialText": "Indium oxide targets doped with Ti, Ce, Ta oxides for IMO:H layer; SnO2 ceramic targets for SnOx layer",
        "DepositionParameters": {
          "BasePressure": "2 × 10^-4 Pa",
          "WorkingPressure": "0.4–0.7 Pa",
          "GasAtmosphere": "Argon and oxygen (ratio adjusted)",
          "DepositionTemperature": "Room temperature"
        },
        "FilmThicknessText": "Total thickness 100 nm (each layer 50 nm)"
      },
      "Performance": {
        "HallMobility": "66 cm² V⁻¹ s⁻¹ (threefold increase compared to SnOx)",
        "OpticalTransmittance": "Absorption coefficient of 1.94 × 10^5 cm⁻¹ at 600 nm"
      },
      "Application": {
        "PotentialApplicationArea": "Front and rear transparent electrodes in SHJ solar cells with acid/alkali resistance",
        "DevicePerformance": "Certified efficiency of 25.94% (total area 274.4 cm²)"
      }
    }
  },
  {
    "MaterialName": "Sn-doped In2O3",
    "Details": {
      "Design": {
        "HostMaterial": "In2O3",
        "PrimaryDopant": {
          "Element": "Sn",
          "Concentration_text": "doped"
        },
        "TargetStoichiometry": "ITO"
      },
      "Fabrication": {},
      "Performance": {
        "Resistivity": "7.7 x 10^-5 Ω·cm",
        "CarrierConcentration": "2.5 x 10^21 cm⁻³ (n-type)",
        "OpticalTransmittance": ">90% in visible range"
      },
      "Application": {
        "PotentialApplicationArea": "Transparent electrodes for flat panel displays, photovoltaic cells, thin-film transistors"
      }
    }
  },
  {
    "MaterialName": "Mo-doped In2O3",
    "Details": {
      "Design": {
        "HostMaterial": "In2O3",
        "PrimaryDopant": {
          "Element": "Mo",
          "Concentration_text": "doped"
        }
      },
      "Fabrication": {},
      "Performance": {
        "HallMobility": ">100 cm²/Vs (twice commercial ITO)",
        "OpticalTransmittance": "No degradation compared to undoped In2O3"
      },
      "Application": {}
    }
  },
  {
    "MaterialName": "Al-doped ZnO",
    "Details": {
      "Design": {
        "HostMaterial": "ZnO",
        "PrimaryDopant": {
          "Element": "Al",
          "Concentration_text": "doped"
        }
      },
      "Fabrication": {},
      "Performance": {
        "Resistivity": "8.5 x 10^-5 Ω·cm",
        "OpticalTransmittance": "Comparable to ITO"
      },
      "Application": {
        "PotentialApplicationArea": "Alternative to ITO for thin-film transparent electrodes"
      }
    }
  },
  {
    "MaterialName": "Ga-doped ZnO",
    "Details": {
      "Design": {
        "HostMaterial": "ZnO",
        "PrimaryDopant": {
          "Element": "Ga",
          "Concentration_text": "doped"
        }
      },
      "Fabrication": {},
      "Performance": {
        "Resistivity": "8.1 x 10^-5 Ω·cm"
      },
      "Application": {}
    }
  },
  {
    "MaterialName": "F-doped SnO2",
    "Details": {
      "Design": {
        "HostMaterial": "SnO2",
        "PrimaryDopant": {
          "Element": "F",
          "Concentration_text": "doped"
        }
      },
      "Fabrication": {},
      "Performance": {
        "Resistivity": "Reduced by factor of 4 compared to undoped SnO2"
      },
      "Application": {}
    }
  },
  {
    "MaterialName": "Sb-doped SnO2",
    "Details": {
      "Design": {
        "HostMaterial": "SnO2",
        "PrimaryDopant": {
          "Element": "Sb",
          "Concentration_text": "doped"
        }
      },
      "Fabrication": {},
      "Performance": {},
      "Application": {}
    }
  },
  {
    "MaterialName": "Transition metal-doped In2O3H",
    "Details": {
      "Design": {
        "HostMaterial": "In2O3",
        "PrimaryDopant": {
          "Element": "Ti",
          "Concentration_text": "0.22 wt% TiO2"
        },
        "CoDopants": [
          {
            "Element": "Ce",
            "Concentration_text": "0.14 wt% CeO2"
          },
          {
            "Element": "Ta",
            "Concentration_text": "0.03 wt% Ta2O5"
          }
        ],
        "TargetStoichiometry": "In2O3 doped with 0.22 wt% TiO2, 0.14 wt% CeO2, 0.03 wt% Ta2O5"
      },
      "Fabrication": {
        "DepositionMethod": "DC sputtering",
        "SubstrateMaterial": "Textured silicon (100) wafers and glass substrates",
        "TargetMaterialText": "Indium oxide doped with transition metal (IMO) target (0.22 wt% TiO2, 0.14 wt% CeO2, 0.03 wt% Ta2O5)",
        "DepositionParameters": {
          "BasePressure": "2 x 10^-4 Pa",
          "WorkingPressure": "0.78 Pa",
          "GasAtmosphere": "Argon, oxygen, and argon-hydrogen mixture gas (H2:Ar [v:v] = 2.8:97.2)",
          "PowerDensity": "4 kW/m"
        },
        "FilmThicknessText": "80 nm (for SHJ solar cells), 115 nm (on glass substrates)"
      },
      "Performance": {
        "SheetResistance": "29.94 Ω/□ (at 1% H2 concentration)",
        "HallMobility": "72.5 cm²/Vs (at 1% H2 concentration)",
        "OpticalTransmittance": "Higher than ITO in short wavelength region (≤1.5% H2 concentration)",
        "ContactResistivity": "17 mΩ·cm² (with μ-Si:H(n+))"
      },
      "Application": {
        "PotentialApplicationArea": "Front transparent conductive oxide (TCO) layer for silicon heterojunction (SHJ) solar cells",
        "DevicePerformance": "Certified efficiency of 25.26% (total area 274.5 cm²) with Jsc exceeding 40 mA/cm²"
      }
    }
  },
  {
    "MaterialName": "Sn-doped In2O3",
    "Details": {
      "Design": {
        "HostMaterial": "In2O3",
        "PrimaryDopant": {
          "Element": "Sn",
          "Concentration_text": "3 wt% SnO2"
        },
        "TargetStoichiometry": "ITO (97 wt% In2O3, 3 wt% SnO2)"
      },
      "Fabrication": {
        "DepositionMethod": "DC sputtering",
        "TargetMaterialText": "ITO ceramic target (97 wt% In2O3, 3 wt% SnO2)",
        "DepositionParameters": {
          "BasePressure": "2 x 10^-4 Pa",
          "WorkingPressure": "0.78 Pa",
          "GasAtmosphere": "Argon and oxygen",
          "PowerDensity": "4 kW/m"
        },
        "FilmThicknessText": "80 nm"
      },
      "Performance": {
        "SheetResistance": "89.31 Ω/□",
        "HallMobility": "20–40 cm²/Vs",
        "ContactResistivity": "77.7 mΩ·cm² (with a-Si:H(n+))"
      },
      "Application": {
        "PotentialApplicationArea": "Conventional TCO layer for SHJ solar cells",
        "DevicePerformance": "Certified efficiency of 24.78% (total area)"
      }
    }
  },
  {
    "MaterialName": "Undoped SnOx",
    "Details": {
      "Design": {
        "HostMaterial": "SnOx",
        "PrimaryDopant": {},
        "CoDopants": [],
        "TargetStoichiometry": "Undoped SnOx with oxygen vacancies"
      },
      "Fabrication": {
        "DepositionMethod": "Magnetron sputtering",
        "SubstrateMaterial": "Textured silicon wafers or glass substrates",
        "TargetMaterialText": "SnO2 ceramic target",
        "DepositionParameters": {
          "BasePressure": "2 × 10^-4 Pa",
          "WorkingPressure": "0.4–0.7 Pa",
          "DepositionTemperature": "Room temperature"
        }
      },
      "Performance": {
        "Resistivity": "2.38 × 10^-3 Ω·cm",
        "CarrierConcentration": "1.02 × 10^20 cm⁻³",
        "HallMobility": "22 cm²/Vs",
        "OpticalTransmittance": "Low absorption coefficient of 2.14 × 10^5 cm⁻¹ at 600 nm",
        "CrystalStructure": "Amorphous structure"
      },
      "Application": {
        "PotentialApplicationArea": "Transparent electrode for silicon heterojunction (SHJ) solar cells",
        "DevicePerformance": "SHJ solar cell efficiency of 24.91%"
      }
    }
  },
  {
    "MaterialName": "IMOHSnOx bilayer film",
    "Details": {
      "Design": {
        "HostMaterial": "In2O3",
        "PrimaryDopant": {
          "Element": "Ti",
          "Concentration_text": "Doped (concentration not specified)"
        },
        "CoDopants": [
          {
            "Element": "Ce",
            "Concentration_text": "Doped (concentration not specified)"
          },
          {
            "Element": "Ta",
            "Concentration_text": "Doped (concentration not specified)"
          },
          {
            "Element": "H",
            "Concentration_text": "Hydrogenated"
          }
        ],
        "TargetStoichiometry": "IMO:H (In2O3 doped with Ti, Ce, Ta, and H) + SnOx bilayer (1:1 thickness ratio)"
      },
      "Fabrication": {
        "DepositionMethod": "Magnetron sputtering",
        "SubstrateMaterial": "Glass or textured silicon",
        "TargetMaterialText": "Indium oxide targets doped with Ti, Ce, Ta oxides and SnO2 ceramic target",
        "DepositionParametersTextSummary": "Films prepared by sputtering IMO:H followed by SnOx layers.",
        "FilmThicknessText": "Total thickness 100 nm (1:1 ratio of IMO:H and SnOx layers)"
      },
      "Performance": {
        "Resistivity": "7.5 × 10^-4 Ω·cm",
        "CarrierConcentration": "3 × 10^20 cm⁻³ (estimated from graph)",
        "HallMobility": "66 cm²/Vs",
        "OpticalTransmittance": "Absorption coefficient of 1.94 × 10^5 cm⁻¹ at 600 nm",
        "CrystalStructure": "Combination of polycrystalline IMO:H and amorphous SnOx"
      },
      "Application": {
        "PotentialApplicationArea": "Transparent electrode for SHJ solar cells with copper electroplating",
        "DevicePerformance": "Certified efficiency of 25.94% for SHJ solar cell (total area 274.4 cm²)"
      }
    }
  },
  {
    "MaterialName": "Fluorine-doped In2O3",
    "Details": {
      "Design": {
        "HostMaterial": "In2O3",
        "PrimaryDopant": {
          "Element": "F",
          "Concentration_text": "up to 30% F/In at.% (EPMA/XPS)"
        },
        "TargetStoichiometry": "In2O3 target with InF3 pellets placed on erosion area"
      },
      "Fabrication": {
        "DepositionMethod": "RF Magnetron Sputtering",
        "SubstrateMaterial": "soda-lime glass",
        "TargetMaterialText": "In2O3 target with InF3 pellets placed on erosion area",
        "DepositionParameters": {
          "WorkingPressure": "1.0 Pa",
          "DepositionPower": "50W",
          "DepositionTemperature": "RT to 300°C"
        },
        "FilmThicknessText": "200-300 nm"
      },
      "Performance": {
        "CarrierConcentration": "3.1 × 10^19 cm⁻³ to 2.9 × 10^20 cm⁻³ (n-type)",
        "OpticalBandGapText": "4.2 eV to 4.4 eV (Burstein-Moss effect)",
        "CrystalStructure": "Polycrystalline In2O3 phase identified by XRD"
      },
      "Application": {}
    }
  },
  {
    "MaterialName": "Fluorine-doped In2O3",
    "Details": {
      "Design": {
        "HostMaterial": "In2O3",
        "PrimaryDopant": {
          "Element": "F",
          "Concentration_text": "CF4/Ar flow ratio of 4%"
        },
        "CoDopants": [
          {
            "Element": "C",
            "Concentration_text": "incorporated from CF4 gas (XPS)"
          }
        ],
        "TargetStoichiometry": "In2O3 with CF4 gas introduction"
      },
      "Fabrication": {
        "DepositionMethod": "RF Magnetron Sputtering",
        "SubstrateMaterial": "soda-lime glass",
        "DepositionParameters": {
          "WorkingPressure": "1.0 Pa",
          "DepositionPower": "50W",
          "GasAtmosphere": "Ar + CF4",
          "CF4FlowRatio": "4%",
          "DepositionTemperature": "RT to 300°C"
        },
        "FilmThicknessText": "200-300 nm"
      },
      "Performance": {
        "CarrierConcentration": "3.1 × 10^19 cm⁻³ to 1.1 × 10^20 cm⁻³ (n-type)",
        "CrystalStructure": "Polycrystalline In2O3 phase identified by XRD (degraded crystallinity)"
      },
      "Application": {}
    }
  },
  {
    "MaterialName": "Sn-doped In2O3-Ti-Ta-Ce target",
    "Details": {
      "Design": {
        "HostMaterial": "In2O3",
        "PrimaryDopant": {
          "Element": "Sn",
          "Concentration_text": "0.05 wt%"
        },
        "TargetStoichiometry": "In2O3:Ti:Ta:Ce:Sn = 98.8:0.1:0.45:0.6:0.05 (wt%)"
      },
      "Fabrication": {
        "DepositionParametersTextSummary": "Ball milling with dispersant (polyvinyl pyrrolidone) and binder (polyvinyl alcohol), drying at 100°C, 模压 at 45 MPa, cold isostatic pressing at 400 MPa",
        "AnnealingConditionsTextSummary": "Two-step sintering: 0.3°C/min to 600°C (4.5h) → 0.7°C/min to 1400°C → 2°C/min cooling to 1300°C (23h) in oxygen"
      },
      "Performance": {
        "Resistivity": "327.902 μΩ·cm",
        "HallMobility": "105 cm²/V·s",
        "OtherRelevantProperties": "Relative density: 99.5%"
      },
      "Application": {
        "PotentialApplicationArea": "Transparent conductive electrodes for solar cells"
      }
    }
  },
  {
    "MaterialName": "Sn-doped In2O3-Ti-Ta-Ce target",
    "Details": {
      "Design": {
        "HostMaterial": "In2O3",
        "PrimaryDopant": {
          "Element": "Sn",
          "Concentration_text": "0.1 wt%"
        },
        "TargetStoichiometry": "In2O3:Ti:Ta:Ce:Sn = 97.5:0.1:0.45:0.6:0.1 (wt%)"
      },
      "Fabrication": {
        "DepositionParametersTextSummary": "Ball milling with dispersant and binder, drying, 模压 at 45 MPa, cold isostatic pressing at 400 MPa",
        "AnnealingConditionsTextSummary": "Two-step sintering: 0.3°C/min to 600°C (4.5h) → 0.7°C/min to 1400°C → 2°C/min cooling to 1300°C (23h) in oxygen"
      },
      "Performance": {
        "Resistivity": "373.47 μΩ·cm",
        "HallMobility": "104 cm²/V·s",
        "OtherRelevantProperties": "Relative density: 99.3%"
      },
      "Application": {
        "PotentialApplicationArea": "Transparent conductive electrodes for solar cells"
      }
    }
  },
  {
    "MaterialName": "Sn-doped In2O3-Ti-Ta-Ce target",
    "Details": {
      "Design": {
        "HostMaterial": "In2O3",
        "PrimaryDopant": {
          "Element": "Sn",
          "Concentration_text": "0.01 wt%"
        },
        "TargetStoichiometry": "In2O3:Ti:Ta:Ce:Sn = 99.5:0.1:0.45:0.6:0.01 (wt%)"
      },
      "Fabrication": {
        "DepositionParametersTextSummary": "Ball milling with dispersant and binder, drying, 模压 at 45 MPa, cold isostatic pressing at 400 MPa",
        "AnnealingConditionsTextSummary": "Two-step sintering: 0.3°C/min to 600°C (4.5h) → 0.7°C/min to 1400°C → 2°C/min cooling to 1300°C (23h) in oxygen"
      },
      "Performance": {
        "Resistivity": "376.124 μΩ·cm",
        "HallMobility": "102 cm²/V·s",
        "OtherRelevantProperties": "Relative density: 99.4%"
      },
      "Application": {
        "PotentialApplicationArea": "Transparent conductive electrodes for solar cells"
      }
    }
  },
  {
    "MaterialName": "Cd-doped In2O3-Ti-Ta-Ce target",
    "Details": {
      "Design": {
        "HostMaterial": "In2O3",
        "PrimaryDopant": {
          "Element": "Cd",
          "Concentration_text": "0.05 wt%"
        },
        "TargetStoichiometry": "In2O3:Ti:Ta:Ce:Cd = 98.8:0.1:0.45:0.6:0.05 (wt%)"
      },
      "Fabrication": {
        "DepositionParametersTextSummary": "Ball milling with dispersant and binder, drying, 模压 at 45 MPa, cold isostatic pressing at 400 MPa",
        "AnnealingConditionsTextSummary": "Two-step sintering: 0.3°C/min to 600°C (4.5h) → 0.7°C/min to 1400°C → 2°C/min cooling to 1300°C (23h) in oxygen"
      },
      "Performance": {
        "Resistivity": "676.709 μΩ·cm",
        "HallMobility": "92 cm²/V·s",
        "OtherRelevantProperties": "Relative density: 97.7%"
      },
      "Application": {
        "PotentialApplicationArea": "Transparent conductive electrodes for solar cells"
      }
    }
  },
  {
    "MaterialName": "Sb-doped In2O3-Ti-Ta-Ce target",
    "Details": {
      "Design": {
        "HostMaterial": "In2O3",
        "PrimaryDopant": {
          "Element": "Sb",
          "Concentration_text": "0.05 wt%"
        },
        "TargetStoichiometry": "In2O3:Ti:Ta:Ce:Sb = 98.8:0.1:0.45:0.6:0.05 (wt%)"
      },
      "Fabrication": {
        "DepositionParametersTextSummary": "Ball milling with dispersant and binder, drying, 模压 at 45 MPa, cold isostatic pressing at 400 MPa",
        "AnnealingConditionsTextSummary": "Two-step sintering: 0.3°C/min to 600°C (4.5h) → 0.7°C/min to 1400°C → 2°C/min cooling to 1300°C (23h) in oxygen"
      },
      "Performance": {
        "Resistivity": "688.982 μΩ·cm",
        "HallMobility": "91 cm²/V·s",
        "OtherRelevantProperties": "Relative density: 98.1%"
      },
      "Application": {
        "PotentialApplicationArea": "Transparent conductive electrodes for solar cells"
      }
    }
  },
  {
    "MaterialName": "W-doped In2O3",
    "Details": {
      "Design": {
        "HostMaterial": "In2O3",
        "PrimaryDopant": {
          "Element": "W",
          "Concentration_text": "0.91 mol%"
        },
        "TargetStoichiometry": "In2O3 doped with W"
      },
      "Fabrication": {
        "DepositionMethod": "Magnetron co-sputtering",
        "SubstrateMaterial": "Glass",
        "DepositionParameters": {
          "DepositionTemperature": "220°C"
        },
        "AnnealingConditions": {
          "Temperature": "650°C",
          "Atmosphere": "N2",
          "Duration": "90 s"
        },
        "FilmThicknessText": "70–180 nm"
      },
      "Performance": {
        "Resistivity": "3.3 × 10^-4 Ω·cm",
        "CarrierConcentration": "3.5 × 10^20 cm⁻³ (n-type)",
        "HallMobility": "58 cm²/Vs",
        "OpticalTransmittance": ">80% up to 1700 nm",
        "CrystalStructure": "Cubic bixbyite In2O3 phase",
        "GrainSize": "16–20 nm (from Scherrer equation)"
      },
      "Application": {
        "PotentialApplicationArea": "Transparent conductors for NIR optoelectronic devices"
      }
    }
  },
  {
    "MaterialName": "Zr-doped In2O3",
    "Details": {
      "Design": {
        "HostMaterial": "In2O3",
        "PrimaryDopant": {
          "Element": "Zr",
          "Concentration_text": "1.4 mol%"
        },
        "TargetStoichiometry": "In2O3 doped with Zr"
      },
      "Fabrication": {
        "DepositionMethod": "Magnetron co-sputtering",
        "SubstrateMaterial": "Glass",
        "DepositionParameters": {
          "DepositionTemperature": "220°C"
        },
        "AnnealingConditions": {
          "Temperature": "650°C",
          "Atmosphere": "N2",
          "Duration": "90 s"
        },
        "FilmThicknessText": "70–180 nm"
      },
      "Performance": {
        "Resistivity": "2.7 × 10^-4 Ω·cm",
        "CarrierConcentration": "3.4 × 10^20 cm⁻³ (n-type)",
        "HallMobility": "67 cm²/Vs",
        "OpticalTransmittance": ">80% up to 1700 nm",
        "CrystalStructure": "Cubic bixbyite In2O3 phase",
        "GrainSize": "16–20 nm (from Scherrer equation)"
      },
      "Application": {
        "PotentialApplicationArea": "Transparent conductors for NIR optoelectronic devices"
      }
    }
  },
  {
    "MaterialName": "Mo-doped In2O3",
    "Details": {
      "Design": {
        "HostMaterial": "In2O3",
        "PrimaryDopant": {
          "Element": "Mo",
          "Concentration_text": "1.3 mol%"
        },
        "TargetStoichiometry": "In2O3 doped with Mo"
      },
      "Fabrication": {
        "DepositionMethod": "Magnetron co-sputtering",
        "SubstrateMaterial": "Glass",
        "DepositionParameters": {
          "DepositionTemperature": "220°C"
        },
        "AnnealingConditions": {
          "Temperature": "650°C",
          "Atmosphere": "N2",
          "Duration": "90 s"
        },
        "FilmThicknessText": "70–180 nm"
      },
      "Performance": {
        "Resistivity": "2.6 × 10^-4 Ω·cm",
        "CarrierConcentration": "3.6 × 10^20 cm⁻³ (n-type)",
        "HallMobility": "65 cm²/Vs",
        "OpticalTransmittance": ">80% up to 1700 nm",
        "CrystalStructure": "Cubic bixbyite In2O3 phase",
        "GrainSize": "16–20 nm (from Scherrer equation)"
      },
      "Application": {
        "PotentialApplicationArea": "Transparent conductors for NIR optoelectronic devices"
      }
    }
  },
  {
    "MaterialName": "Ti-doped In2O3",
    "Details": {
      "Design": {
        "HostMaterial": "In2O3",
        "PrimaryDopant": {
          "Element": "Ti",
          "Concentration_text": "1.2 mol%"
        },
        "TargetStoichiometry": "In2O3 doped with Ti"
      },
      "Fabrication": {
        "DepositionMethod": "Magnetron co-sputtering",
        "SubstrateMaterial": "Glass",
        "DepositionParameters": {
          "DepositionTemperature": "220°C"
        },
        "AnnealingConditions": {
          "Temperature": "650°C",
          "Atmosphere": "N2",
          "Duration": "90 s"
        },
        "FilmThicknessText": "70–180 nm"
      },
      "Performance": {
        "Resistivity": "4.9 × 10^-4 Ω·cm",
        "CarrierConcentration": "1.7 × 10^20 cm⁻³ (n-type)",
        "HallMobility": "75 cm²/Vs",
        "OpticalTransmittance": ">80% up to 1700 nm",
        "CrystalStructure": "Cubic bixbyite In2O3 phase",
        "GrainSize": "16–20 nm (from Scherrer equation)"
      },
      "Application": {
        "PotentialApplicationArea": "Transparent conductors for NIR optoelectronic devices"
      }
    }
  },
  {
    "MaterialName": "Crystalline In2O3",
    "Details": {
      "Design": {
        "HostMaterial": "In2O3",
        "PrimaryDopant": {},
        "CoDopants": [],
        "TargetStoichiometry": "In2O3"
      },
      "Fabrication": {
        "DepositionMethod": "Solution-processed combustion reaction",
        "SubstrateMaterial": "ITO-coated glass",
        "DepositionParametersTextSummary": "Solution-processed combustion reaction",
        "AnnealingConditions": {
          "Temperature": "300°C"
        }
      },
      "Performance": {
        "HallMobility": "15.1 cm²/(V·s)",
        "OpticalTransmittance": "Above 95% between 400-800 nm",
        "CrystalStructure": "Cubic bixbyite phase with (222) orientation",
        "WorkFunctionText": "4.8 eV (before PEIE modification)"
      },
      "Application": {
        "PotentialApplicationArea": "Electron transport layer (ETL) in organic solar cells",
        "DevicePerformance": "Average PCE of 10.5% for PBDTTT-EFT−PC71BM cells and 11.5% for PBDTTT-EFT−IEICO-4F cells"
      }
    }
  },
  {
    "MaterialName": "Amorphous In2O3",
    "Details": {
      "Design": {
        "HostMaterial": "In2O3",
        "PrimaryDopant": {},
        "CoDopants": [],
        "TargetStoichiometry": "In2O3"
      },
      "Fabrication": {
        "DepositionMethod": "Solution-processed combustion reaction",
        "SubstrateMaterial": "ITO-coated glass",
        "DepositionParametersTextSummary": "Solution-processed combustion reaction",
        "AnnealingConditions": {
          "Temperature": "200°C"
        }
      },
      "Performance": {
        "HallMobility": "1.0 cm²/(V·s)",
        "CrystalStructure": "Amorphous structure"
      },
      "Application": {
        "PotentialApplicationArea": "Electron transport layer (ETL) in organic solar cells",
        "DevicePerformance": "Average PCE of 9.5% for PBDTTT-EFT−PC71BM cells and 10.8% for PBDTTT-EFT−IEICO-4F cells"
      }
    }
  },
  {
    "MaterialName": "Zr-doped In2O3",
    "Details": {
      "Design": {
        "HostMaterial": "In2O3",
        "PrimaryDopant": {
          "Element": "Zr",
          "Concentration_text": "2 wt% ZrO2 target component"
        },
        "CoDopants": [],
        "TargetStoichiometry": "98 wt% In2O3, 2 wt% ZrO2"
      },
      "Fabrication": {
        "DepositionMethod": "RF sputtering",
        "SubstrateMaterial": "soda-lime glass",
        "TargetMaterialText": "98 wt% In2O3, 2 wt% ZrO2 target",
        "DepositionParameters": {
          "BasePressure": "<5 × 10^-7 Torr",
          "WorkingPressure": "1 mTorr",
          "GasAtmosphere": "Argon and 2.5% oxygen/argon gas mixture",
          "DepositionTemperature": "room temperature",
          "DepositionRate": "0.21 Å s−1"
        },
        "FilmThicknessText": "100 nm"
      },
      "Performance": {
        "SheetResistance": "41 Ω □−1",
        "Resistivity": "4.1 x 10^-4 Ω·cm",
        "OpticalTransmittance": "Average transparency with ≈10% absorptance in solar spectrum (250–2500 nm)",
        "CrystalStructure": "Amorphous"
      },
      "Application": {
        "PotentialApplicationArea": "Transparent electrodes for perovskite-based tandem solar cells"
      }
    }
  },
  {
    "MaterialName": "Zr-doped In2O3",
    "Details": {
      "Design": {
        "HostMaterial": "In2O3",
        "PrimaryDopant": {
          "Element": "Zr",
          "Concentration_text": "2 wt% ZrO2 target component"
        },
        "CoDopants": [],
        "TargetStoichiometry": "98 wt% In2O3, 2 wt% ZrO2"
      },
      "Fabrication": {
        "DepositionMethod": "RF sputtering",
        "SubstrateMaterial": "soda-lime glass",
        "TargetMaterialText": "98 wt% In2O3, 2 wt% ZrO2 target",
        "DepositionParameters": {
          "BasePressure": "<5 × 10^-7 Torr",
          "WorkingPressure": "1 mTorr",
          "GasAtmosphere": "Argon and 2.5% oxygen/argon gas mixture",
          "DepositionTemperature": "room temperature",
          "DepositionRate": "0.21 Å s−1"
        },
        "AnnealingConditions": {
          "Temperature": "200°C",
          "Atmosphere": "ambient air",
          "Duration": "25 min"
        },
        "FilmThicknessText": "100 nm"
      },
      "Performance": {
        "SheetResistance": "18 Ω □−1",
        "Resistivity": "1.8 x 10^-4 Ω·cm",
        "HallMobility": "77 cm² V−1 s−1",
        "OpticalTransmittance": "Average transparency with ≈5% absorptance in solar spectrum (250–2500 nm)",
        "OpticalBandGapText": "3.75 eV",
        "WorkFunctionText": "4.2 eV",
        "CrystalStructure": "Cubic bixbyite In2O3 phase with (400) orientation",
        "GrainSize": "105 nm"
      },
      "Application": {
        "PotentialApplicationArea": "Transparent electrodes for perovskite-based tandem solar cells",
        "DevicePerformance": "Four-terminal perovskite/silicon tandem solar cell efficiency improved from 23.3% to 26.2%"
      }
    }
  },
  {
    "MaterialName": "F and Sn codoped In2O3",
    "Details": {
      "Design": {
        "HostMaterial": "In2O3",
        "PrimaryDopant": {
          "Element": "Sn",
          "Concentration_text": "3-6 at.%"
        },
        "CoDopants": [
          {
            "Element": "F",
