Repository: kevin3998/in2o3_tco

File: data/extracted_json/json_load_directly/material_data_only.json (part 4 of 12)
[
            "Concentration_text": "co-doped with F"
          }
        ],
        "TargetStoichiometry": "F and Sn codoped In2O3"
      },
      "Fabrication": {
        "DepositionMethod": "Colloidal synthesis",
        "PrecursorMaterialsText": "Indium(III) acetylacetonate, Tin(IV) fluoride, Oleic acid, Trioctylamine, Octylamine",
        "DepositionParameters": {
          "Temperature": "290-310°C",
          "Atmosphere": "N2/Ar"
        },
        "FilmThicknessText": "20-120 nm (edge length)"
      },
      "Performance": {
        "Resistivity": "Low (due to reduced ionized impurity scattering)",
        "CarrierConcentration": "~10^21 cm⁻³",
        "OpticalTransmittance": "High in visible range",
        "NearFieldEnhancement": ">400 (simulated)",
        "CrystalStructure": "Cubic bixbyite In2O3 phase (XRD confirmed)"
      },
      "Application": {
        "PotentialApplicationArea": "Surface-enhanced infrared absorption (SEIRA), plasmon-molecular vibration coupling"
      }
    }
  },
  {
    "MaterialName": "Sn-doped In2O3",
    "Details": {
      "Design": {
        "HostMaterial": "In2O3",
        "PrimaryDopant": {
          "Element": "Sn",
          "Concentration_text": "1-10 at.%"
        },
        "TargetStoichiometry": "In2O3:Sn"
      },
      "Fabrication": {
        "DepositionMethod": "Slow injection colloidal synthesis",
        "PrecursorMaterialsText": "Indium acetylacetonate, Tin acetylacetonate, Oleic acid, Oleyl alcohol",
        "DepositionParameters": {
          "Temperature": "290°C",
          "InjectionRate": "0.2 mL/min"
        },
        "AnnealingConditions": {
          "Temperature": "120°C",
          "Atmosphere": "Ar",
          "Duration": "20 min"
        },
        "FilmThicknessText": "6-14 nm diameter (TEM verified)"
      },
      "Performance": {
        "Resistivity": "Tunable with doping",
        "CarrierConcentration": "3.48×10^20 - 1.12×10^21 cm⁻³",
        "OpticalTransmittance": ">80% in visible range",
        "LSPRModulationRange": "Δω = 226-704 cm⁻¹ (electrochemically tunable)"
      },
      "Application": {
        "PotentialApplicationArea": "Electrochromic smart windows, spectroelectrochemical sensors"
      }
    }
  },
  {
    "MaterialName": "Hexagonal Cs-doped WO3",
    "Details": {
      "Design": {
        "HostMaterial": "WO3",
        "PrimaryDopant": {
          "Element": "Cs",
          "Concentration_text": "Cs intercalated"
        },
        "TargetStoichiometry": "CsxWO3 hexagonal phase"
      },
      "Fabrication": {
        "DepositionMethod": "Schlenk-line synthesis",
        "PrecursorMaterialsText": "WCl4, CsCl, Oleic acid, Oleylamine",
        "DepositionParameters": {
          "Temperature": "300-310°C",
          "ReactionTime": "9 min"
        }
      },
      "Performance": {
        "OpticalTransmittance": "Dual LSPR peaks (6480-14140 cm⁻¹)",
        "CarrierConcentration": "~10^21 cm⁻³",
        "CrystalStructure": "Hexagonal (XRD confirmed)",
        "NearFieldEnhancement": "Balanced transverse/longitudinal modes"
      },
      "Application": {
        "PotentialApplicationArea": "Photothermal therapy, IR plasmonics"
      }
    }
  },
  {
    "MaterialName": "In-doped CdO",
    "Details": {
      "Design": {
        "HostMaterial": "CdO",
        "PrimaryDopant": {
          "Element": "In",
          "Concentration_text": "8.1×10^20 - 1.33×10^21 cm⁻³"
        },
        "TargetStoichiometry": "In:CdO"
      },
      "Fabrication": {
        "DepositionMethod": "Colloidal synthesis",
        "PrecursorMaterialsText": "Cadmium oleate precursors",
        "DepositionParameters": {
          "Temperature": "200-300°C"
        }
      },
      "Performance": {
        "Resistivity": "2.1×10^-4 Ω·cm",
        "CarrierConcentration": "8.5×10^20 cm⁻³",
        "OpticalTransmittance": "88-91% in visible range",
        "NearFieldEnhancement": "233-260 (cube/octahedron)"
      },
      "Application": {
        "PotentialApplicationArea": "Infrared plasmonics, photothermal heating"
      }
    }
  },
  {
    "MaterialName": "Mn-doped In2O3",
    "Details": {
      "Design": {
        "HostMaterial": "In2O3",
        "PrimaryDopant": {
          "Element": "Mn",
          "Concentration_text": "4 at%"
        },
        "CoDopants": [],
        "TargetStoichiometry": "In2O3 with 4 at% Mn"
      },
      "Fabrication": {
        "DepositionMethod": "RF-magnetron sputtering",
        "SubstrateMaterial": "Si (100) substrates",
        "TargetMaterialText": "In2O3 target with Mn chips (4 at% Mn)",
        "DepositionParameters": {
          "BasePressure": "8×10^-5 Pa",
          "WorkingPressure": "1.0 Pa",
          "GasAtmosphere": "Argon (99.999% purity)",
          "DepositionTemperature": "400°C"
        },
        "FilmThicknessText": "~900 nm"
      },
      "Performance": {
        "CrystalStructure": "Cubic bixbyite In2O3 phase with Mn substituting In³⁺ sites",
        "Other": "Mn-O bonding distance: 1.44 Å; Integrated L₂,₃ edge intensities increase initially"
      },
      "Application": {
        "PotentialApplicationArea": "Diluted magnetic semiconductors (DMSs) for spintronics"
      }
    }
  },
  {
    "MaterialName": "Mn-doped In2O3",
    "Details": {
      "Design": {
        "HostMaterial": "In2O3",
        "PrimaryDopant": {
          "Element": "Mn",
          "Concentration_text": "5 at%"
        },
        "CoDopants": [],
        "TargetStoichiometry": "In2O3 with 5 at% Mn"
      },
      "Fabrication": {
        "DepositionMethod": "RF-magnetron sputtering",
        "SubstrateMaterial": "Si (100) substrates",
        "TargetMaterialText": "In2O3 target with Mn chips (5 at% Mn)",
        "DepositionParameters": {
          "BasePressure": "8×10^-5 Pa",
          "WorkingPressure": "1.0 Pa",
          "GasAtmosphere": "Argon (99.999% purity)",
          "DepositionTemperature": "400°C"
        },
        "FilmThicknessText": "~900 nm"
      },
      "Performance": {
        "CrystalStructure": "Cubic bixbyite In2O3 phase with Mn substituting In³⁺ sites",
        "Other": "Mn-O bonding distance: 1.44 Å; Peak integrated L₂,₃ edge intensities observed"
      },
      "Application": {
        "PotentialApplicationArea": "Diluted magnetic semiconductors (DMSs) for spintronics"
      }
    }
  },
  {
    "MaterialName": "Mn-doped In2O3",
    "Details": {
      "Design": {
        "HostMaterial": "In2O3",
        "PrimaryDopant": {
          "Element": "Mn",
          "Concentration_text": "8.5 at%"
        },
        "CoDopants": [],
        "TargetStoichiometry": "In2O3 with 8.5 at% Mn"
      },
      "Fabrication": {
        "DepositionMethod": "RF-magnetron sputtering",
        "SubstrateMaterial": "Si (100) substrates",
        "TargetMaterialText": "In2O3 target with Mn chips (8.5 at% Mn)",
        "DepositionParameters": {
          "BasePressure": "8×10^-5 Pa",
          "WorkingPressure": "1.0 Pa",
          "GasAtmosphere": "Argon (99.999% purity)",
          "DepositionTemperature": "400°C"
        },
        "FilmThicknessText": "~900 nm"
      },
      "Performance": {
        "CrystalStructure": "Cubic bixbyite In2O3 phase with Mn substituting In³⁺ sites",
        "Other": "Mn-O bonding distance: 1.54 Å; Broadened first coordination shell in EXAFS"
      },
      "Application": {
        "PotentialApplicationArea": "Diluted magnetic semiconductors (DMSs) for spintronics"
      }
    }
  },
  {
    "MaterialName": "Mn-doped In2O3",
    "Details": {
      "Design": {
        "HostMaterial": "In2O3",
        "PrimaryDopant": {
          "Element": "Mn",
          "Concentration_text": "13.7 at%"
        },
        "CoDopants": [],
        "TargetStoichiometry": "In2O3 with 13.7 at% Mn"
      },
      "Fabrication": {
        "DepositionMethod": "RF-magnetron sputtering",
        "SubstrateMaterial": "Si (100) substrates",
        "TargetMaterialText": "In2O3 target with Mn chips (13.7 at% Mn)",
        "DepositionParameters": {
          "BasePressure": "8×10^-5 Pa",
          "WorkingPressure": "1.0 Pa",
          "GasAtmosphere": "Argon (99.999% purity)",
          "DepositionTemperature": "400°C"
        },
        "FilmThicknessText": "~900 nm"
      },
      "Performance": {
        "CrystalStructure": "Cubic bixbyite In2O3 phase with Mn substituting In³⁺ sites",
        "Other": "Mn-O bonding distance: 1.63 Å; Decreased L₂,₃ edge intensities despite higher doping"
      },
      "Application": {
        "PotentialApplicationArea": "Diluted magnetic semiconductors (DMSs) for spintronics"
      }
    }
  },
  {
    "MaterialName": "Ti-doped In2O3",
    "Details": {
      "Design": {
        "HostMaterial": "In2O3",
        "PrimaryDopant": {
          "Element": "Ti",
          "Concentration_text": "1 wt% TiO2"
        },
        "TargetStoichiometry": "In2O3 with 1 wt% TiO2"
      },
      "Fabrication": {
        "DepositionMethod": "RF magnetron sputtering",
        "SubstrateMaterial": "soda-lime glass",
        "TargetMaterialText": "4-inch diameter ceramic target with 1 wt% TiO2 doped In2O3",
        "DepositionParameters": {
          "BasePressure": "<1.1 x 10^-7 Torr",
          "WorkingPressure": "1.0-3.0 mTorr Ar",
          "DepositionTemperature": "500°C"
        },
        "FilmThicknessText": "250 nm"
      },
      "Performance": {
        "Resistivity": "3.3 x 10^-4 Ω·cm",
        "HallMobility": "75 cm²/V·s",
        "CarrierConcentration": "(2-4) x 10^20 cm⁻³ (n-type)",
        "OpticalTransmittance": "~80% at 400-1800 nm wavelength",
        "CrystalStructure": "Cubic In2O3 phase (JCPDS No. 06-0416)"
      },
      "Application": {
        "PotentialApplicationArea": "Optoelectronic devices (thin film solar cells, LEDs, flat-panel displays)"
      }
    }
  },
  {
    "MaterialName": "Ti-doped In2O3",
    "Details": {
      "Design": {
        "HostMaterial": "In2O3",
        "PrimaryDopant": {
          "Element": "Ti",
          "Concentration_text": "1 wt% TiO2"
        },
        "TargetStoichiometry": "In2O3 with 1 wt% TiO2"
      },
      "Fabrication": {
        "DepositionMethod": "RF magnetron sputtering",
        "SubstrateMaterial": "soda-lime glass",
        "TargetMaterialText": "4-inch diameter ceramic target with 1 wt% TiO2 doped In2O3",
        "DepositionParameters": {
          "BasePressure": "<1.1 x 10^-7 Torr",
          "WorkingPressure": "1.2 mTorr Ar",
          "DepositionTemperature": "500°C"
        },
        "AnnealingConditions": {
          "Temperature": "530°C",
          "Atmosphere": "Vacuum (<8 x 10^-6 Torr)",
          "Duration": "45 min"
        },
        "FilmThicknessText": "250 nm"
      },
      "Performance": {
        "Resistivity": "1.95 x 10^-4 Ω·cm",
        "HallMobility": "105 cm²/V·s",
        "CarrierConcentration": "3.1 x 10^20 cm⁻³ (n-type)",
        "OpticalTransmittance": "~80% at 400-1800 nm wavelength",
        "CrystalStructure": "Cubic In2O3 phase with reduced lattice strain (10.118 nm lattice constant)"
      },
      "Application": {
        "PotentialApplicationArea": "High-performance transparent electrodes for optoelectronic devices"
      }
    }
  },
  {
    "MaterialName": "Ce and H co-doped In2O3",
    "Details": {
      "Design": {
        "HostMaterial": "In2O3",
        "PrimaryDopant": {
          "Element": "Ce",
          "Concentration_text": "3 wt% CeO2"
        },
        "CoDopants": [
          {
            "Element": "H",
            "Concentration_text": "1.0% H2-gas flow ratio"
          }
        ],
        "TargetStoichiometry": "In2O3 with 3 wt% CeO2"
      },
      "Fabrication": {
        "DepositionMethod": "dc arc-discharge ion plating",
        "SubstrateMaterial": "Corning Eagle XG glass",
        "TargetMaterialText": "In2O3 with 3 wt% CeO2 and pure In2O3 pellets",
        "DepositionParameters": {
          "DepositionTemperature": "150°C",
          "GasAtmosphere": "Ar, O2 (8–13 vol %), H2 (1.0 vol %)",
          "TotalGasPressure": "0.45 Pa",
          "UltimateVacuumPressure": "1×10^-4 Pa"
        },
        "AnnealingConditions": {
          "Temperature": "200°C",
          "Atmosphere": "air",
          "Duration": "30 min"
        },
        "FilmThicknessText": "100 nm"
      },
      "Performance": {
        "HallMobility": "130–145 cm² V⁻¹ s⁻¹",
        "CarrierConcentration": "~1×10^20 cm⁻³",
        "CrystalStructure": "Polycrystalline bixbyite In2O3 phase",
        "GrainSize": "Below 100 nm",
        "SurfaceRoughnessRMS": "Ra 0.232 nm (excluding particles)"
      },
      "Application": {
        "PotentialApplicationArea": "Solar cells requiring high mobility and low ohmic losses"
      }
    }
  },
  {
    "MaterialName": "Ce-doped In2O3",
    "Details": {
      "Design": {
        "HostMaterial": "In2O3",
        "PrimaryDopant": {
          "Element": "Ce",
          "Concentration_text": "3 wt% CeO2"
        },
        "CoDopants": [],
        "TargetStoichiometry": "In2O3 with 3 wt% CeO2"
      },
      "Fabrication": {
        "DepositionMethod": "dc arc-discharge ion plating",
        "SubstrateMaterial": "Corning Eagle XG glass",
        "TargetMaterialText": "In2O3 with 3 wt% CeO2 pellets",
        "DepositionParameters": {
          "DepositionTemperature": "150°C",
          "GasAtmosphere": "Ar, O2 (8–13 vol %), H2 (0 vol %)",
          "TotalGasPressure": "0.45 Pa",
          "UltimateVacuumPressure": "1×10^-4 Pa"
        },
        "AnnealingConditions": {
          "Temperature": "200°C",
          "Atmosphere": "air",
          "Duration": "30 min"
        },
        "FilmThicknessText": "100 nm"
      },
      "Performance": {
        "CrystalStructure": "Polycrystalline bixbyite In2O3 phase",
        "GrainSize": "Below 100 nm"
      },
      "Application": {}
    }
  },
  {
    "MaterialName": "H-doped In2O3",
    "Details": {
      "Design": {
        "HostMaterial": "In2O3",
        "PrimaryDopant": {
          "Element": "H",
          "Concentration_text": "1.0% H2-gas flow ratio"
        },
        "CoDopants": [],
        "TargetStoichiometry": "Pure In2O3"
      },
      "Fabrication": {
        "DepositionMethod": "dc arc-discharge ion plating",
        "SubstrateMaterial": "Corning Eagle XG glass",
        "TargetMaterialText": "Pure In2O3 pellets",
        "DepositionParameters": {
          "DepositionTemperature": "150°C",
          "GasAtmosphere": "Ar, O2 (8–13 vol %), H2 (1.0 vol %)",
          "TotalGasPressure": "0.45 Pa",
          "UltimateVacuumPressure": "1×10^-4 Pa"
        },
        "AnnealingConditions": {
          "Temperature": "200°C",
          "Atmosphere": "air",
          "Duration": "30 min"
        },
        "FilmThicknessText": "100 nm"
      },
      "Performance": {
        "GrainSize": "Over 1 µm"
      },
      "Application": {}
    }
  },
  {
    "MaterialName": "H-doped In2O3",
    "Details": {
      "Design": {
        "HostMaterial": "In2O3",
        "PrimaryDopant": {
          "Element": "H",
          "Concentration_text": "2.0% H2-gas flow ratio"
        },
        "CoDopants": [],
        "TargetStoichiometry": "Pure In2O3"
      },
      "Fabrication": {
        "DepositionMethod": "dc arc-discharge ion plating",
        "SubstrateMaterial": "Corning Eagle XG glass",
        "TargetMaterialText": "Pure In2O3 pellets",
        "DepositionParameters": {
          "DepositionTemperature": "150°C",
          "GasAtmosphere": "Ar, O2 (8–13 vol %), H2 (2.0 vol %)",
          "TotalGasPressure": "0.45 Pa",
          "UltimateVacuumPressure": "1×10^-4 Pa"
        },
        "AnnealingConditions": {
          "Temperature": "200°C",
          "Atmosphere": "air",
          "Duration": "30 min"
        },
        "FilmThicknessText": "100 nm"
      },
      "Performance": {
        "GrainSize": "Not clearly observed"
      },
      "Application": {}
    }
  },
  {
    "MaterialName": "Ce and H co-doped In2O3",
    "Details": {
      "Design": {
        "HostMaterial": "In2O3",
        "PrimaryDopant": {
          "Element": "Ce",
          "Concentration_text": "3 wt% CeO2"
        },
        "CoDopants": [
          {
            "Element": "H",
            "Concentration_text": "1.0% H2 gas flow"
          }
        ],
        "TargetStoichiometry": "In2O3 with 3 wt% CeO2 and H doping"
      },
      "Fabrication": {
        "DepositionMethod": "DC arc-discharge ion plating",
        "SubstrateMaterial": "Corning Eagle XG glass",
        "TargetMaterialText": "In2O3 with 3 wt% CeO2 pellets",
        "DepositionParameters": {
          "DepositionTemperature": "150°C",
          "GasAtmosphere": "Ar, O2 (8-13 vol%), H2 (1.0 vol%)",
          "WorkingPressure": "0.45 Pa"
        },
        "AnnealingConditions": {
          "Temperature": "200°C",
          "Atmosphere": "Air",
          "Duration": "30 min"
        },
        "FilmThicknessText": "100 nm"
      },
      "Performance": {
        "HallMobility": "130–145 cm² V⁻¹ s⁻¹",
        "CarrierConcentration": "~1 × 10²⁰ cm⁻³ (n-type)",
        "CrystalStructure": "Polycrystalline bixbyite In2O3 phase",
        "SurfaceRoughnessRMS": "Ra 0.232 nm (AFM)"
      },
      "Application": {
        "PotentialApplicationArea": "Solar cells requiring high mobility and low ohmic losses"
      }
    }
  },
  {
    "MaterialName": "Ce and H co-doped In2O3",
    "Details": {
      "Design": {
        "HostMaterial": "In2O3",
        "PrimaryDopant": {
          "Element": "Ce",
          "Concentration_text": "3 wt% CeO2"
        },
        "CoDopants": [
          {
            "Element": "H",
            "Concentration_text": "1.3 at.%"
          }
        ],
        "TargetStoichiometry": "In2O3 with 3 wt% CeO2"
      },
      "Fabrication": {
        "DepositionMethod": "DC arc-discharge ion plating",
        "SubstrateMaterial": "Corning Eagle XG glass",
        "TargetMaterialText": "In2O3 with 3 wt% CeO2 pellets",
        "DepositionParameters": {
          "GasAtmosphere": "Ar, O2 (8–13 vol %), H2 (1.0 vol %)",
          "WorkingPressure": "0.45 Pa",
          "DepositionTemperature": "150°C"
        },
        "AnnealingConditions": {
          "Temperature": "200°C",
          "Atmosphere": "Air",
          "Duration": "30 min"
        },
        "FilmThicknessText": "100 nm"
      },
      "Performance": {
        "HallMobility": "130–145 cm² V⁻¹ s⁻¹",
        "CarrierConcentration": "~1 × 10²⁰ cm⁻³ (n-type)",
        "CrystalStructure": "Cubic bixbyite In2O3 phase after annealing",
        "SurfaceRoughnessRMS": "Ra = 0.232 nm (excluding spiky signals)"
      },
      "Application": {
        "PotentialApplicationArea": "Solar cells requiring high mobility and low NIR absorption"
      }
    }
  },
  {
    "MaterialName": "Ce-doped In2O3",
    "Details": {
      "Design": {
        "HostMaterial": "In2O3",
        "PrimaryDopant": {
          "Element": "Ce",
          "Concentration_text": "3 wt% CeO2"
        },
        "TargetStoichiometry": "In2O3 with 3 wt% CeO2"
      },
      "Fabrication": {
        "DepositionMethod": "DC arc-discharge ion plating",
        "SubstrateMaterial": "Corning Eagle XG glass",
        "TargetMaterialText": "In2O3 with 3 wt% CeO2 pellets",
        "DepositionParameters": {
          "GasAtmosphere": "Ar, O2 (8–13 vol %)",
          "WorkingPressure": "0.45 Pa",
          "DepositionTemperature": "150°C"
        },
        "AnnealingConditions": {
          "Temperature": "200°C",
          "Atmosphere": "Air",
          "Duration": "30 min"
        },
        "FilmThicknessText": "100 nm"
      },
      "Performance": {
        "CrystalStructure": "Polycrystalline bixbyite In2O3 phase"
      },
      "Application": {}
    }
  },
  {
    "MaterialName": "Ge-doped In2O3",
    "Details": {
      "Design": {
        "HostMaterial": "In2O3",
        "PrimaryDopant": {
          "Element": "Ge",
          "Concentration_text": "atomic ratio of Ge to In"
        },
        "TargetStoichiometry": "In2O3 doped with Ge (atomic ratio varied)"
      },
      "Fabrication": {
        "DepositionMethod": "radio-frequency magnetron sputtering",
        "SubstrateMaterial": "borosilicate glass",
        "TargetMaterialText": "In2O3 powder mixed with Ge powder",
        "DepositionParametersTextSummary": "Films prepared by RF magnetron sputtering using In2O3 powder mixed with Ge powder."
      },
      "Performance": {
        "Resistivity": "Minimum nearly equal to ITO",
        "CrystalStructure": "Crystal structure confirmed by XRD"
      },
      "Application": {
        "PotentialApplicationArea": "Transparent electrodes for displays"
      }
    }
  },
  {
    "MaterialName": "Si-doped In2O3",
    "Details": {
      "Design": {
        "HostMaterial": "In2O3",
        "PrimaryDopant": {
          "Element": "Si",
          "Concentration_text": "atomic ratio of Si to In"
        },
        "TargetStoichiometry": "In2O3 doped with Si (atomic ratio varied)"
      },
      "Fabrication": {
        "DepositionMethod": "radio-frequency magnetron sputtering",
        "SubstrateMaterial": "borosilicate glass",
        "TargetMaterialText": "In2O3 powder mixed with Si powder",
        "DepositionParametersTextSummary": "Films prepared by RF magnetron sputtering using In2O3 powder mixed with Si powder."
      },
      "Performance": {
        "CrystalStructure": "Crystal structure confirmed by XRD"
      },
      "Application": {
        "PotentialApplicationArea": "Transparent electrodes for displays"
      }
    }
  },
  {
    "MaterialName": "Sn-doped In2O3",
    "Details": {
      "Design": {
        "HostMaterial": "In2O3",
        "PrimaryDopant": {
          "Element": "Sn",
          "Concentration_text": "atomic ratio of Sn to In"
        },
        "TargetStoichiometry": "In2O3 doped with Sn (ITO)"
      },
      "Fabrication": {
        "DepositionMethod": "radio-frequency magnetron sputtering",
        "SubstrateMaterial": "borosilicate glass",
        "TargetMaterialText": "In2O3 powder mixed with Sn powder",
        "DepositionParametersTextSummary": "Films prepared by RF magnetron sputtering using In2O3 powder mixed with Sn powder."
      },
      "Performance": {
        "CrystalStructure": "Crystal structure confirmed by XRD"
      },
      "Application": {
        "PotentialApplicationArea": "Transparent electrodes for displays"
      }
    }
  },
  {
    "MaterialName": "Undoped In2O3",
    "Details": {
      "Design": {
        "HostMaterial": "In2O3",
        "PrimaryDopant": {},
        "TargetStoichiometry": "Nominally undoped In2O3"
      },
      "Fabrication": {
        "DepositionMethod": "Aerosol Assisted Chemical Vapour Deposition (AACVD)",
        "SubstrateMaterial": "Silica-coated float glass",
        "PrecursorMaterialsText": "InCl3·H2O in methanol",
        "DepositionParameters": {
          "SubstrateTemperature": "450°C",
          "DepositionTime": "45 minutes",
          "PrecursorFlowRate": "0.6 l/min",
          "GasAtmosphere": "Nitrogen"
        },
        "FilmThicknessText": "700 nm"
      },
      "Performance": {
        "Resistivity": "7.7×10^-4 Ω·cm",
        "SheetResistance": "11.0 Ω/sq",
        "CarrierConcentration": "1.1×10^20 cm⁻³ (n-type)",
        "HallMobility": "71 cm²/Vs",
        "OpticalTransmittance": "~75% average between 400–2000 nm",
        "CrystalStructure": "Cubic bixbyite and metastable rhombohedral phases"
      },
      "Application": {
        "PotentialApplicationArea": "Transparent conductive electrodes requiring NIR transparency"
      }
    }
  },
  {
    "MaterialName": "Sn-doped In2O3",
    "Details": {
      "Design": {
        "HostMaterial": "In2O3",
        "PrimaryDopant": {
          "Element": "Sn",
          "Concentration_text": "2 mol.%"
        },
        "TargetStoichiometry": "Sn-doped In2O3 with 2 mol.% Sn in precursor solution"
      },
      "Fabrication": {
        "DepositionMethod": "Aerosol Assisted Chemical Vapour Deposition (AACVD)",
        "SubstrateMaterial": "Silica-coated float glass",
        "PrecursorMaterialsText": "InCl3·H2O and C4H9SnCl3 in methanol",
        "DepositionParameters": {
          "SubstrateTemperature": "450°C",
          "DepositionTime": "45 minutes",
          "PrecursorFlowRate": "0.6 l/min",
          "GasAtmosphere": "Nitrogen"
        },
        "FilmThicknessText": "680 nm"
      },
      "Performance": {
        "Resistivity": "3.8×10^-4 Ω·cm",
        "SheetResistance": "5.6 Ω/sq",
        "CarrierConcentration": "6.7×10^20 cm⁻³ (n-type)",
        "HallMobility": "25 cm²/Vs",
        "OpticalTransmittance": "Lower transmittance compared to Mo-doped samples",
        "CrystalStructure": "Cubic bixbyite phase"
      },
      "Application": {
        "PotentialApplicationArea": "Transparent conductive electrodes"
      }
    }
  },
  {
    "MaterialName": "Mo-doped In2O3",
    "Details": {
      "Design": {
        "HostMaterial": "In2O3",
        "PrimaryDopant": {
          "Element": "Mo",
          "Concentration_text": "1 mol.%"
        },
        "TargetStoichiometry": "Mo-doped In2O3 with 1 mol.% Mo in precursor solution"
      },
      "Fabrication": {
        "DepositionMethod": "Aerosol Assisted Chemical Vapour Deposition (AACVD)",
        "SubstrateMaterial": "Silica-coated float glass",
        "PrecursorMaterialsText": "InCl3·H2O and (NH4)6Mo7O24·4H2O in methanol",
        "DepositionParameters": {
          "SubstrateTemperature": "450°C",
          "DepositionTime": "45 minutes",
          "PrecursorFlowRate": "0.6 l/min",
          "GasAtmosphere": "Nitrogen"
        },
        "FilmThicknessText": "610 nm"
      },
      "Performance": {
        "Resistivity": "1.9×10^-4 Ω·cm",
        "SheetResistance": "3.1 Ω/sq",
        "CarrierConcentration": "3.1×10^20 cm⁻³ (n-type)",
        "HallMobility": "107 cm²/Vs",
        "OpticalTransmittance": "~80% in visible region",
        "OpticalBandGapText": "3.85 eV (from Tauc plot)",
        "CrystalStructure": "Cubic bixbyite phase",
        "GrainSize": "300–500 nm (from SEM)"
      },
      "Application": {
        "PotentialApplicationArea": "High-mobility transparent conductive electrodes"
      }
    }
  },
  {
    "MaterialName": "Mo-doped In2O3",
    "Details": {
      "Design": {
        "HostMaterial": "In2O3",
        "PrimaryDopant": {
          "Element": "Mo",
          "Concentration_text": "2 mol.%"
        },
        "TargetStoichiometry": "Mo-doped In2O3 with 2 mol.% Mo in precursor solution"
      },
      "Fabrication": {
        "DepositionMethod": "Aerosol Assisted Chemical Vapour Deposition (AACVD)",
        "SubstrateMaterial": "Silica-coated float glass",
        "PrecursorMaterialsText": "InCl3·H2O and (NH4)6Mo7O24·4H2O in methanol",
        "DepositionParameters": {
          "SubstrateTemperature": "450°C",
          "DepositionTime": "45 minutes",
          "PrecursorFlowRate": "0.6 l/min",
          "GasAtmosphere": "Nitrogen"
        },
        "FilmThicknessText": "650 nm"
      },
      "Performance": {
        "Resistivity": "1.2×10^-4 Ω·cm",
        "SheetResistance": "1.8 Ω/sq",
        "CarrierConcentration": "4.4×10^20 cm⁻³ (n-type)",
        "HallMobility": "119 cm²/Vs",
        "OpticalTransmittance": "~80% in visible region",
        "OpticalBandGapText": "3.85 eV (from Tauc plot)",
        "CrystalStructure": "Cubic bixbyite phase",
        "GrainSize": "300–500 nm (from SEM)"
      },
      "Application": {
        "PotentialApplicationArea": "High-mobility transparent conductive electrodes with NIR transparency"
      }
    }
  },
  {
    "MaterialName": "Mo-doped In2O3",
    "Details": {
      "Design": {
        "HostMaterial": "In2O3",
        "PrimaryDopant": {
          "Element": "Mo",
          "Concentration_text": "3 mol.%"
        },
        "TargetStoichiometry": "Mo-doped In2O3 with 3 mol.% Mo in precursor solution"
      },
      "Fabrication": {
        "DepositionMethod": "Aerosol Assisted Chemical Vapour Deposition (AACVD)",
        "SubstrateMaterial": "Silica-coated float glass",
        "PrecursorMaterialsText": "InCl3·H2O and (NH4)6Mo7O24·4H2O in methanol",
        "DepositionParameters": {
          "SubstrateTemperature": "450°C",
          "DepositionTime": "45 minutes",
          "PrecursorFlowRate": "0.6 l/min",
          "GasAtmosphere": "Nitrogen"
        },
        "FilmThicknessText": "650 nm"
      },
      "Performance": {
        "Resistivity": "1.2×10^-4 Ω·cm",
        "SheetResistance": "1.8 Ω/sq",
        "CarrierConcentration": "4.8×10^20 cm⁻³ (n-type)",
        "HallMobility": "107 cm²/Vs",
        "OpticalTransmittance": "~80% in visible region",
        "OpticalBandGapText": "3.85 eV (from Tauc plot)",
        "CrystalStructure": "Cubic bixbyite phase",
        "GrainSize": "300–500 nm (from SEM)"
      },
      "Application": {
        "PotentialApplicationArea": "High-mobility transparent conductive electrodes"
      }
    }
  },
  {
    "MaterialName": "Mo-doped In2O3",
    "Details": {
      "Design": {
        "HostMaterial": "In2O3",
        "PrimaryDopant": {
          "Element": "Mo",
          "Concentration_text": "4 mol.%"
        },
        "TargetStoichiometry": "Mo-doped In2O3 with 4 mol.% Mo in precursor solution"
      },
      "Fabrication": {
        "DepositionMethod": "Aerosol Assisted Chemical Vapour Deposition (AACVD)",
        "SubstrateMaterial": "Silica-coated float glass",
        "PrecursorMaterialsText": "InCl3·H2O and (NH4)6Mo7O24·4H2O in methanol",
        "DepositionParameters": {
          "SubstrateTemperature": "450°C",
          "DepositionTime": "45 minutes",
          "PrecursorFlowRate": "0.6 l/min",
          "GasAtmosphere": "Nitrogen"
        },
        "FilmThicknessText": "680 nm"
      },
      "Performance": {
        "Resistivity": "1.2×10^-4 Ω·cm",
        "SheetResistance": "1.8 Ω/sq",
        "CarrierConcentration": "6.5×10^20 cm⁻³ (n-type)",
        "HallMobility": "92 cm²/Vs",
        "OpticalTransmittance": "~80% in visible region",
        "OpticalBandGapText": "3.85 eV (from Tauc plot)",
        "CrystalStructure": "Cubic bixbyite phase",
        "GrainSize": "300–500 nm (from SEM)"
      },
      "Application": {
        "PotentialApplicationArea": "High-mobility transparent conductive electrodes"
      }
    }
  },
  {
    "MaterialName": "Mo-doped In2O3",
    "Details": {
      "Design": {
        "HostMaterial": "In2O3",
        "PrimaryDopant": {
          "Element": "Mo",
          "Concentration_text": "5 mol.%"
        },
        "TargetStoichiometry": "Mo-doped In2O3 with 5 mol.% Mo in precursor solution"
      },
      "Fabrication": {
        "DepositionMethod": "Aerosol Assisted Chemical Vapour Deposition (AACVD)",
        "SubstrateMaterial": "Silica-coated float glass",
        "PrecursorMaterialsText": "InCl3·H2O and (NH4)6Mo7O24·4H2O in methanol",
        "DepositionParameters": {
          "SubstrateTemperature": "450°C",
          "DepositionTime": "45 minutes",
          "PrecursorFlowRate": "0.6 l/min",
          "GasAtmosphere": "Nitrogen"
        },
        "FilmThicknessText": "680 nm"
      },
      "Performance": {
        "Resistivity": "8.3×10^-5 Ω·cm",
        "SheetResistance": "1.2 Ω/sq",
        "CarrierConcentration": "7.0×10^20 cm⁻³ (n-type)",
        "HallMobility": "109 cm²/Vs",
        "OpticalTransmittance": "~80% in visible region",
        "OpticalBandGapText": "3.85 eV (from Tauc plot)",
        "CrystalStructure": "Cubic bixbyite phase",
        "GrainSize": "300–500 nm (from SEM)"
      },
      "Application": {
        "PotentialApplicationArea": "High-mobility transparent conductive electrodes"
      }
    }
  },
  {
    "MaterialName": "Mo-doped In2O3",
    "Details": {
      "Design": {
        "HostMaterial": "In2O3",
        "PrimaryDopant": {
          "Element": "Mo",
          "Concentration_text": "7 mol.%"
        },
        "TargetStoichiometry": "Mo-doped In2O3 with 7 mol.% Mo in precursor solution"
      },
      "Fabrication": {
        "DepositionMethod": "Aerosol Assisted Chemical Vapour Deposition (AACVD)",
        "SubstrateMaterial": "Silica-coated float glass",
        "PrecursorMaterialsText": "InCl3·H2O and (NH4)6Mo7O24·4H2O in methanol",
        "DepositionParameters": {
          "SubstrateTemperature": "450°C",
          "DepositionTime": "45 minutes",
          "PrecursorFlowRate": "0.6 l/min",
          "GasAtmosphere": "Nitrogen"
        },
        "FilmThicknessText": "651 nm"
      },
      "Performance": {
        "Resistivity": "4.5×10^-4 Ω·cm",
        "SheetResistance": "6.9 Ω/sq",
        "CarrierConcentration": "3.1×10^20 cm⁻³ (n-type)",
        "HallMobility": "45 cm²/Vs",
        "OpticalTransmittance": "~80% in visible region",
        "OpticalBandGapText": "3.85 eV (from Tauc plot)",
        "CrystalStructure": "Cubic bixbyite phase",
        "GrainSize": "300–500 nm (from SEM)"
      },
      "Application": {
        "PotentialApplicationArea": "Transparent conductive electrodes"
      }
    }
  },
  {
    "MaterialName": "As-sputtered NiOx",
    "Details": {
      "Design": {
        "HostMaterial": "NiOx",
        "PrimaryDopant": {},
        "TargetStoichiometry": "NiO target"
      },
      "Fabrication": {
        "DepositionMethod": "RF Magnetron Sputtering",
        "SubstrateMaterial": "ITO coated glass substrate",
        "TargetMaterialText": "NiO target",
        "DepositionParameters": {
          "BasePressure": "5×10^-4 Pa",
          "WorkingPressure": "0.5 Pa",
          "GasAtmosphere": "Argon"
        },
        "FilmThicknessText": "20 nm"
      },
      "Performance": {
        "Resistivity": "1.95×10^3 Ω·cm",
        "CarrierConcentration": "3.84×10^11 cm⁻³ (p-type)",
        "OpticalBandGapText": "3.63 eV (Tauc plot)",
        "WorkFunctionText": "4.85 eV (UPS measurement)",
        "CrystalStructure": "Cubic NiO phase (GIXRD)"
      },
      "Application": {
        "PotentialApplicationArea": "Hole-transporting layer in perovskite solar cells",
        "DevicePerformance": "PCE <15.3%"
      }
    }
  },
  {
    "MaterialName": "Post-annealed NiOx",
    "Details": {
      "Design": {
        "HostMaterial": "NiOx",
        "PrimaryDopant": {
          "Element": "O",
          "Concentration_text": "Oxygen-rich from air annealing"
        },
        "TargetStoichiometry": "Annealed NiOx"
      },
      "Fabrication": {
        "DepositionMethod": "RF Magnetron Sputtering + Post-annealing",
        "AnnealingConditions": {
          "Temperature": "250°C",
          "Atmosphere": "Ambient air",
          "Duration": "30 min"
        }
      },
      "Performance": {
        "Resistivity": "4.71×10^2 Ω·cm",
        "CarrierConcentration": "3.79×10^13 cm⁻³ (p-type)",
        "WorkFunctionText": "4.92 eV (UPS)",
        "SurfaceRoughnessRMS": "Decreased Ra (AFM)"
      },
      "Application": {
        "DevicePerformance": "PCE 16.6% (Voc 0.98V)"
      }
    }
  },
  {
    "MaterialName": "O2-plasma treated NiOx",
    "Details": {
      "Design": {
        "HostMaterial": "NiOx",
        "PrimaryDopant": {
          "Element": "O",
          "Concentration_text": "Plasma-induced surface oxygenation"
        }
      },
      "Fabrication": {
        "DepositionMethod": "RF Sputtering + Annealing + O2-plasma",
        "DepositionParametersTextSummary": "30W plasma power for 2 minutes"
      },
      "Performance": {
        "Resistivity": "2.99×10^2 Ω·cm",
        "CarrierConcentration": "4.83×10^14 cm⁻³ (p-type)",
        "WorkFunctionText": "5.25 eV (SKP)",
        "CrystalStructure": "Increased NiOOH surface species"
      },
      "Application": {
        "DevicePerformance": "PCE 18.15% with hysteresis"
      }
    }
  },
  {
    "MaterialName": "KCl-passivated NiOx",
    "Details": {
      "Design": {
        "HostMaterial": "NiOx",
        "PrimaryDopant": {
          "Element": "K",
          "Concentration_text": "20 mg/ml KCl solution"
        },
        "CoDopants": [
          {
            "Element": "O",
            "Concentration_text": "Plasma-induced surface oxygenation"
          }
        ]
      },
      "Fabrication": {
        "DepositionMethod": "Sputtering + Annealing + KCl + O2-plasma",
        "DepositionParametersTextSummary": "30W plasma after KCl treatment"
      },
      "Performance": {
        "Resistivity": "Improved conductivity",
        "CarrierConcentration": "7.02×10^14 cm⁻³ (trap density)",
        "WorkFunctionText": "5.25-5.29 eV",
        "SurfaceRoughnessRMS": "Reduced interface defects"
      },
      "Application": {
        "DevicePerformance": "Champion PCE 19.16% (SSE 18.7%)",
        "PotentialApplicationArea": "Stable perovskite solar cells"
      }
    }
  },
  {
    "MaterialName": "Y-doped In2O3",
    "Details": {
      "Design": {
        "HostMaterial": "In2O3",
        "PrimaryDopant": {
          "Element": "Y",
          "Concentration_text": "3.125 at.%"
        },
        "TargetStoichiometry": "In1.9375Y0.0625O3"
      },
      "Fabrication": {},
      "Performance": {
        "OpticalBandGapText": "Indirect band gap: 1.084 eV, Direct band gap: 1.097 eV (theoretical); With U parameter correction, direct band gap: 2.591 eV",
        "OpticalTransmittance": "Improved optical transparency due to blue shift in absorption edge",
        "CrystalStructure": "Cubic bixbyite In2O3 phase with Y substituting In at 24d sites"
      },
      "Application": {
        "PotentialApplicationArea": "Transparent conductive electrodes with improved optoelectronic efficiency"
      }
    }
  },
  {
    "MaterialName": "Y-doped In2O3",
    "Details": {
      "Design": {
        "HostMaterial": "In2O3",
        "PrimaryDopant": {
          "Element": "Y",
          "Concentration_text": "6.25 at.%"
        },
        "TargetStoichiometry": "In1.875Y0.125O3"
      },
      "Fabrication": {},
      "Performance": {
        "OpticalBandGapText": "Indirect band gap: 1.196 eV, Direct band gap: 1.225 eV (theoretical); With U parameter correction, indirect band gap: 2.798 eV",
        "OpticalTransmittance": "Enhanced blue shift compared to lower Y doping concentrations"
      },
      "Application": {}
    }
  },
  {
    "MaterialName": "Y-doped In2O3",
    "Details": {
      "Design": {
        "HostMaterial": "In2O3",
        "PrimaryDopant": {
          "Element": "Y",
          "Concentration_text": "3.125 at.% interstitial doping"
        },
        "TargetStoichiometry": "In2Y0.0625O3(Yi)"
      },
      "Fabrication": {},
      "Performance": {
        "CarrierConcentration": "Abundant n-type donors due to low formation energy of Y³⁺ interstitial defects",
        "CrystalStructure": "Y interstitial defects preferentially occupy c sites in cubic bixbyite lattice"
      },
      "Application": {}
    }
  },
  {
    "MaterialName": "Sn-doped In2O3",
    "Details": {
      "Design": {
        "HostMaterial": "In2O3",
        "PrimaryDopant": {
          "Element": "Sn",
          "Concentration_text": "Not specified"
        },
        "TargetStoichiometry": "Sn-doped In2O3 (ITO)"
      },
      "Fabrication": {},
      "Performance": {
        "OpticalTransmittance": "Superior optical transparency compared to Y-doped In2O3 due to BM shift in absorption edge"
      },
      "Application": {}
    }
  },
  {
    "MaterialName": "Amorphous In-Ga-Zn-O",
    "Details": {
      "Design": {
        "HostMaterial": "In-Ga-Zn-O",
        "TargetStoichiometry": "Amorphous IGZO"
      },
      "Fabrication": {
        "DepositionMethod": "Sputtering",
        "DepositionParametersTextSummary": "Films deposited with controlled oxygen flow rate to manage oxygen defects"
      },
      "Performance": {
        "OpticalTransmittance": ">80% in visible range (decreases at long wavelengths with higher carrier concentration)",
        "CarrierConcentration": "Up to 10^20 cm⁻³ (n-type)",
        "OpticalBandGapText": "Blue-shifted absorption edge due to Burstein-Moss effect"
      },
