Repository: kevin3998/in2o3_tco

File: data/extracted_json/json_load_directly/material_data_only.json (part 5 of 12)
[
      "Application": {
        "PotentialApplicationArea": "Optical synaptic transistors, photo-sensors",
        "DevicePerformance": "Demonstrated spike-timing-dependent plasticity (STDP) and short-term to long-term memory transition in synaptic devices"
      }
    }
  },
  {
    "MaterialName": "Amorphous In-Zn-O",
    "Details": {
      "Design": {
        "HostMaterial": "In-Zn-O",
        "TargetStoichiometry": "Amorphous IZO"
      },
      "Fabrication": {
        "DepositionMethod": "Sputtering",
        "DepositionParametersTextSummary": "Films deposited with higher oxygen defect concentration compared to IGZO"
      },
      "Performance": {
        "OpticalTransmittance": "Lower transmittance at long wavelengths compared to IGZO",
        "CarrierConcentration": "Higher than IGZO due to more oxygen defects",
        "OpticalBandGapText": "Higher subgap absorption compared to IGZO"
      },
      "Application": {
        "PotentialApplicationArea": "High-responsivity photo-sensors",
        "DevicePerformance": "Used in TFT photo-sensor arrays with electrical controllability of recovery speed via gate pulses"
      }
    }
  },
  {
    "MaterialName": "CsPb0.875Cu0.125Br3",
    "Details": {
      "Design": {
        "HostMaterial": "CsPbBr3",
        "PrimaryDopant": {
          "Element": "Cu",
          "Concentration_text": "12.5 at.%"
        },
        "TargetStoichiometry": "CsPb0.875Cu0.125Br3"
      },
      "Fabrication": {},
      "Performance": {
        "CarrierConcentration": "3.59 x 10^21 cm⁻³ (p-type)",
        "HallMobility": "Hole: 2250.77 cm²/Vs, Electron: 3192.53 cm²/Vs",
        "OpticalTransmittance": "Strong light absorption above bandgap (0.802 eV)",
        "OpticalBandGapText": "0.802 eV (direct bandgap with SOC)",
        "CrystalStructure": "Cubic perovskite structure (pm-3m space group)"
      },
      "Application": {
        "PotentialApplicationArea": "Absorber layer in perovskite solar cells (PSCs)",
        "DevicePerformance": "High charge carrier mobility and strong light absorption for efficient PSCs"
      }
    }
  },
  {
    "MaterialName": "CsPb0.25Cu0.75Br3",
    "Details": {
      "Design": {
        "HostMaterial": "CsPbBr3",
        "PrimaryDopant": {
          "Element": "Cu",
          "Concentration_text": "75 at.%"
        },
        "TargetStoichiometry": "CsPb0.25Cu0.75Br3"
      },
      "Fabrication": {},
      "Performance": {
        "CarrierConcentration": "46.64 x 10^21 cm⁻³ (p-type)",
        "HallMobility": "Hole: 281.13 cm²/Vs, Electron: 17.96 cm²/Vs",
        "OpticalTransmittance": "High transparency to solar photons above bandgap (1.634 eV)",
        "OpticalBandGapText": "1.634 eV (indirect bandgap with SOC)",
        "CrystalStructure": "Cubic perovskite structure (pm-3m space group)"
      },
      "Application": {
        "PotentialApplicationArea": "Hole transport layer (HTL) in perovskite solar cells",
        "DevicePerformance": "High hole mobility and low electron mobility for efficient hole transport"
      }
    }
  },
  {
    "MaterialName": "Undoped In2O3",
    "Details": {
      "Design": {
        "HostMaterial": "In2O3",
        "TargetStoichiometry": "In2O3 (0 wt% Nb2O5)"
      },
      "Fabrication": {
        "DepositionMethod": "RF Magnetron Sputtering",
        "SubstrateMaterial": "Quartz substrates",
        "TargetMaterialText": "In2O3 powder target (99.99% purity)",
        "DepositionParameters": {
          "BasePressure": "3×10^-6 mbar",
          "WorkingPressure": "0.015 mbar",
          "GasAtmosphere": "Ar",
          "DepositionPower": "120 W",
          "DepositionTime": "40 minutes",
          "SubstrateDistance": "5 cm"
        },
        "FilmThicknessText": "230 nm (FESEM)"
      },
      "Performance": {
        "Resistivity": "2.08×10^-2 Ω·cm",
        "CarrierConcentration": "3.49×10^19 cm⁻³ (n-type)",
        "HallMobility": "8.61 cm²/Vs",
        "OpticalTransmittance": "81% (average, 400-900 nm)",
        "OpticalBandGapText": "3.56 eV",
        "CrystalStructure": "Cubic bixbyite structure (XRD)",
        "GrainSize": "39 nm (Scherrer formula)",
        "SurfaceRoughnessRMS": "2.03 nm (AFM)"
      },
      "Application": {
        "PotentialApplicationArea": "Transparent electrodes for solar cells, optoelectronic devices"
      }
    }
  },
  {
    "MaterialName": "Nb-doped In2O3",
    "Details": {
      "Design": {
        "HostMaterial": "In2O3",
        "PrimaryDopant": {
          "Element": "Nb",
          "Concentration_text": "1 wt%"
        },
        "TargetStoichiometry": "In2O3 with 1 wt% Nb2O5"
      },
      "Fabrication": {
        "DepositionMethod": "RF Magnetron Sputtering",
        "SubstrateMaterial": "Quartz substrates",
        "TargetMaterialText": "In2O3 with 1 wt% Nb2O5 target",
        "DepositionParameters": {
          "BasePressure": "3×10^-6 mbar",
          "WorkingPressure": "0.015 mbar",
          "GasAtmosphere": "Ar",
          "DepositionPower": "120 W",
          "DepositionTime": "40 minutes",
          "SubstrateDistance": "5 cm"
        },
        "FilmThicknessText": "216 nm (FESEM)"
      },
      "Performance": {
        "OpticalTransmittance": "86% (average, 400-900 nm)",
        "OpticalBandGapText": "3.64 eV",
        "CrystalStructure": "Cubic bixbyite structure (XRD)",
        "GrainSize": "37 nm (Scherrer formula)",
        "SurfaceRoughnessRMS": "2.69 nm (AFM)"
      },
      "Application": {
        "PotentialApplicationArea": "Transparent electrodes for solar cells, optoelectronic devices"
      }
    }
  },
  {
    "MaterialName": "Nb-doped In2O3",
    "Details": {
      "Design": {
        "HostMaterial": "In2O3",
        "PrimaryDopant": {
          "Element": "Nb",
          "Concentration_text": "2 wt%"
        },
        "TargetStoichiometry": "In2O3 with 2 wt% Nb2O5"
      },
      "Fabrication": {
        "DepositionMethod": "RF Magnetron Sputtering",
        "SubstrateMaterial": "Quartz substrates",
        "TargetMaterialText": "In2O3 with 2 wt% Nb2O5 target",
        "DepositionParameters": {
          "BasePressure": "3×10^-6 mbar",
          "WorkingPressure": "0.015 mbar",
          "GasAtmosphere": "Ar",
          "DepositionPower": "120 W",
          "DepositionTime": "40 minutes",
          "SubstrateDistance": "5 cm"
        },
        "FilmThicknessText": "225 nm (FESEM)"
      },
      "Performance": {
        "OpticalTransmittance": "84% (average, 400-900 nm)",
        "OpticalBandGapText": "3.64 eV",
        "CrystalStructure": "Cubic bixbyite structure (XRD)",
        "GrainSize": "34 nm (Scherrer formula)",
        "SurfaceRoughnessRMS": "2.09 nm (AFM)"
      },
      "Application": {
        "PotentialApplicationArea": "Transparent electrodes for solar cells, optoelectronic devices"
      }
    }
  },
  {
    "MaterialName": "Nb-doped In2O3",
    "Details": {
      "Design": {
        "HostMaterial": "In2O3",
        "PrimaryDopant": {
          "Element": "Nb",
          "Concentration_text": "3 wt%"
        },
        "TargetStoichiometry": "In2O3 with 3 wt% Nb2O5"
      },
      "Fabrication": {
        "DepositionMethod": "RF Magnetron Sputtering",
        "SubstrateMaterial": "Quartz substrates",
        "TargetMaterialText": "In2O3 with 3 wt% Nb2O5 target",
        "DepositionParameters": {
          "BasePressure": "3×10^-6 mbar",
          "WorkingPressure": "0.015 mbar",
          "GasAtmosphere": "Ar",
          "DepositionPower": "120 W",
          "DepositionTime": "40 minutes",
          "SubstrateDistance": "5 cm"
        },
        "FilmThicknessText": "270 nm (FESEM)"
      },
      "Performance": {
        "Resistivity": "3.78×10^-2 Ω·cm",
        "CarrierConcentration": "1.08×10^19 cm⁻³ (n-type)",
        "HallMobility": "15.3 cm²/Vs",
        "OpticalTransmittance": "84% (average, 400-900 nm)",
        "OpticalBandGapText": "3.65 eV",
        "CrystalStructure": "Cubic bixbyite structure (XRD)",
        "GrainSize": "34 nm (Scherrer formula)",
        "SurfaceRoughnessRMS": "1.47 nm (AFM)"
      },
      "Application": {
        "PotentialApplicationArea": "Transparent electrodes for solar cells, optoelectronic devices"
      }
    }
  },
  {
    "MaterialName": "Nb-doped In2O3",
    "Details": {
      "Design": {
        "HostMaterial": "In2O3",
        "PrimaryDopant": {
          "Element": "Nb",
          "Concentration_text": "5 wt%"
        },
        "TargetStoichiometry": "In2O3 with 5 wt% Nb2O5"
      },
      "Fabrication": {
        "DepositionMethod": "RF Magnetron Sputtering",
        "SubstrateMaterial": "Quartz substrates",
        "TargetMaterialText": "In2O3 with 5 wt% Nb2O5 target",
        "DepositionParameters": {
          "BasePressure": "3×10^-6 mbar",
          "WorkingPressure": "0.015 mbar",
          "GasAtmosphere": "Ar",
          "DepositionPower": "120 W",
          "DepositionTime": "40 minutes",
          "SubstrateDistance": "5 cm"
        },
        "FilmThicknessText": "200 nm (FESEM)"
      },
      "Performance": {
        "Resistivity": "3.48×10^-2 Ω·cm",
        "CarrierConcentration": "1.07×10^19 cm⁻³ (n-type)",
        "HallMobility": "16.8 cm²/Vs",
        "OpticalTransmittance": "84% (average, 400-900 nm)",
        "OpticalBandGapText": "3.69 eV",
        "CrystalStructure": "Cubic bixbyite structure (XRD)",
        "GrainSize": "28 nm (Scherrer formula)",
        "SurfaceRoughnessRMS": "2.60 nm (AFM)"
      },
      "Application": {
        "PotentialApplicationArea": "Transparent electrodes for solar cells, optoelectronic devices"
      }
    }
  },
  {
    "MaterialName": "Nb-doped In2O3",
    "Details": {
      "Design": {
        "HostMaterial": "In2O3",
        "PrimaryDopant": {
          "Element": "Nb",
          "Concentration_text": "7 wt%"
        },
        "TargetStoichiometry": "In2O3 with 7 wt% Nb2O5"
      },
      "Fabrication": {
        "DepositionMethod": "RF Magnetron Sputtering",
        "SubstrateMaterial": "Quartz substrates",
        "TargetMaterialText": "In2O3 with 7 wt% Nb2O5 target",
        "DepositionParameters": {
          "BasePressure": "3×10^-6 mbar",
          "WorkingPressure": "0.015 mbar",
          "GasAtmosphere": "Ar",
          "DepositionPower": "120 W",
          "DepositionTime": "40 minutes",
          "SubstrateDistance": "5 cm"
        },
        "FilmThicknessText": "195 nm (FESEM)"
      },
      "Performance": {
        "Resistivity": "3.15×10^-2 Ω·cm",
        "CarrierConcentration": "1.23×10^19 cm⁻³ (n-type)",
        "HallMobility": "16.1 cm²/Vs",
        "OpticalTransmittance": "86% (average, 400-900 nm)",
        "OpticalBandGapText": "3.65 eV",
        "CrystalStructure": "Cubic bixbyite structure (XRD)",
        "GrainSize": "29 nm (Scherrer formula)",
        "SurfaceRoughnessRMS": "1.19 nm (AFM)"
      },
      "Application": {
        "PotentialApplicationArea": "Transparent electrodes for solar cells, optoelectronic devices"
      }
    }
  },
  {
    "MaterialName": "In2O3H",
    "Details": {
      "Design": {
        "HostMaterial": "In2O3",
        "PrimaryDopant": {
          "Element": "H",
          "Concentration_text": "1.5–4.0 at.% in amorphous films (~10% effuses during crystallization)"
        },
        "TargetStoichiometry": "In2O3:H"
      },
      "Fabrication": {
        "DepositionMethod": "Magnetron Sputtering (MS) or Reactive Plasma Deposition (RPD)",
        "SubstrateMaterial": "SiO2/Si",
        "DepositionParameters": {
          "WorkingPressure": "~0.4 Pa",
          "GasAtmosphere": "Ar, O2, H2O",
          "O2FlowRatio": "0–1% for MS; 8–24% for RPD",
          "PH2O": "1 × 10^-4 Pa for MS; varied for RPD"
        },
        "AnnealingConditions": {
          "Temperature": "250°C",
          "Atmosphere": "N2",
          "Duration": "30 min"
        },
        "FilmThicknessText": "~60 nm"
      },
      "Performance": {
        "Resistivity": "2–3 × 10^-4 Ω·cm",
        "CarrierConcentration": "1–4 × 10^20 cm⁻³ (n-type)",
        "HallMobility": "Up to 160 cm²/Vs",
        "OpticalTransmittance": "High transparency in visible and near-infrared regions"
      },
      "Application": {
        "PotentialApplicationArea": "Transparent electrodes for solar cells, near-infrared sensors"
      }
    }
  },
  {
    "MaterialName": "In2O3Sn",
    "Details": {
      "Design": {
        "HostMaterial": "In2O3",
        "PrimaryDopant": {
          "Element": "Sn",
          "Concentration_text": "1–5 wt.% SnO2"
        },
        "CoDopants": [
          {
            "Element": "H",
            "Concentration_text": "Interstitial doping during H2O vapor introduction"
          }
        ],
        "TargetStoichiometry": "In2O3:Sn (ITO)"
      },
      "Fabrication": {
        "DepositionMethod": "MS or RPD",
        "SubstrateMaterial": "SiO2/Si",
        "DepositionParametersTextSummary": "Films deposited with controlled O2 flow ratio and H2O vapor pressure"
      },
      "Performance": {
        "Resistivity": "Equivalent to 2–3 × 10^-4 Ω·cm",
        "CarrierConcentration": "1–4 × 10^20 cm⁻³",
        "HallMobility": "~70 cm²/Vs",
        "OpticalTransmittance": "Decent transparency in visible region"
      },
      "Application": {}
    }
  },
  {
    "MaterialName": "In2O3Ce",
    "Details": {
      "Design": {
        "HostMaterial": "In2O3",
        "PrimaryDopant": {
          "Element": "Ce",
          "Concentration_text": "0.5–2 wt.% CeO2"
        },
        "CoDopants": [
          {
            "Element": "H",
            "Concentration_text": "Interstitial doping"
          }
        ],
        "TargetStoichiometry": "In2O3:CeO2 (1–3 wt.%)"
      },
      "Fabrication": {
        "DepositionMethod": "MS or RPD",
        "DepositionParametersTextSummary": "Optimized O2 flow ratio (FRPD(O2) = 24% for RPD)"
      },
      "Performance": {
        "Resistivity": "2.2 × 10^-4 Ω·cm",
        "CarrierConcentration": "1.8 × 10^20 cm⁻³",
        "HallMobility": "157 cm²/Vs",
        "OpticalTransmittance": "Extends to near-infrared region"
      },
      "Application": {}
    }
  },
  {
    "MaterialName": "In2O3W",
    "Details": {
      "Design": {
        "HostMaterial": "In2O3",
        "PrimaryDopant": {
          "Element": "W",
          "Concentration_text": "1 wt.% WO3"
        },
        "CoDopants": [
          {
            "Element": "H",
            "Concentration_text": "Interstitial doping"
          }
        ],
        "TargetStoichiometry": "In2O3:WO3 (1 wt.%)"
      },
      "Fabrication": {
        "DepositionMethod": "RPD",
        "DepositionParametersTextSummary": "Films deposited at FRPD(O2) = 15–24%"
      },
      "Performance": {
        "Resistivity": "1.8 × 10^-4 Ω·cm",
        "CarrierConcentration": "3.6 × 10^20 cm⁻³",
        "HallMobility": "96 cm²/Vs"
      },
      "Application": {}
    }
  },
  {
    "MaterialName": "In2O3Ga",
    "Details": {
      "Design": {
        "HostMaterial": "In2O3",
        "PrimaryDopant": {
          "Element": "Ga",
          "Concentration_text": "<1 wt.% Ga2O3"
        },
        "CoDopants": [
          {
            "Element": "Ti",
            "Concentration_text": "<1 wt.% TiO2"
          },
          {
            "Element": "Zr",
            "Concentration_text": "<1 wt.% ZrO2"
          },
          {
            "Element": "H",
            "Concentration_text": "Interstitial doping"
          }
        ],
        "TargetStoichiometry": "In2O3 with <1 wt.% each of Ga2O3, TiO2, ZrO2"
      },
      "Fabrication": {
        "DepositionMethod": "MS",
        "DepositionParametersTextSummary": "Films deposited with TM-containing targets"
      },
      "Performance": {
        "HallMobility": "~100 cm²/Vs"
      },
      "Application": {}
    }
  },
  {
    "MaterialName": "W-doped In2O3",
    "Details": {
      "Design": {
        "HostMaterial": "In2O3",
        "PrimaryDopant": {
          "Element": "W",
          "Concentration_text": "~1.5 cation mole %"
        },
        "CoDopants": [],
        "TargetStoichiometry": "In2O3:W"
      },
      "Fabrication": {
        "DepositionMethod": "Magnetron co-sputtering",
        "SubstrateMaterial": "Glass",
        "DepositionParameters": {
          "SubstrateTemperature": "220°C"
        },
        "AnnealingConditions": {
          "Temperature": "650°C",
          "Atmosphere": "N2",
          "Duration": "90 s"
        },
        "FilmThicknessText": "70–180 nm (confirmed by SE modeling)"
      },
      "Performance": {
        "Resistivity": "3.3 × 10^-4 Ω·cm",
        "CarrierConcentration": "3.5 × 10^20 cm⁻³ (n-type)",
        "HallMobility": "58 cm²/Vs",
        "OpticalTransmittance": "Transparency extended to >1500 nm",
        "PlasmaWavelength": "~1.7 μm",
        "CrystalStructure": "Cubic bixbyite In2O3 phase",
        "GrainSize": "16–20 nm (from GIXRD)"
      },
      "Application": {
        "PotentialApplicationArea": "Transparent conductors for NIR optoelectronic devices"
      }
    }
  },
  {
    "MaterialName": "Zr-doped In2O3",
    "Details": {
      "Design": {
        "HostMaterial": "In2O3",
        "PrimaryDopant": {
          "Element": "Zr",
          "Concentration_text": "~3 cation mole %"
        },
        "CoDopants": [],
        "TargetStoichiometry": "In2O3:Zr"
      },
      "Fabrication": {
        "DepositionMethod": "Magnetron co-sputtering",
        "SubstrateMaterial": "Glass",
        "DepositionParameters": {
          "SubstrateTemperature": "220°C"
        },
        "AnnealingConditions": {
          "Temperature": "650°C",
          "Atmosphere": "N2",
          "Duration": "90 s"
        },
        "FilmThicknessText": "70–180 nm (confirmed by SE modeling)"
      },
      "Performance": {
        "Resistivity": "2.7 × 10^-4 Ω·cm",
        "CarrierConcentration": "3.4 × 10^20 cm⁻³ (n-type)",
        "HallMobility": "67 cm²/Vs",
        "OpticalTransmittance": "Transparency extended to >1500 nm",
        "PlasmaWavelength": "~1.7 μm",
        "CrystalStructure": "Cubic bixbyite In2O3 phase",
        "GrainSize": "16–20 nm (from GIXRD)"
      },
      "Application": {
        "PotentialApplicationArea": "Transparent conductors for NIR optoelectronic devices"
      }
    }
  },
  {
    "MaterialName": "Mo-doped In2O3",
    "Details": {
      "Design": {
        "HostMaterial": "In2O3",
        "PrimaryDopant": {
          "Element": "Mo",
          "Concentration_text": "~3 cation mole %"
        },
        "CoDopants": [],
        "TargetStoichiometry": "In2O3:Mo"
      },
      "Fabrication": {
        "DepositionMethod": "Magnetron co-sputtering",
        "SubstrateMaterial": "Glass",
        "DepositionParameters": {
          "SubstrateTemperature": "220°C"
        },
        "AnnealingConditions": {
          "Temperature": "650°C",
          "Atmosphere": "N2",
          "Duration": "90 s"
        },
        "FilmThicknessText": "70–180 nm (confirmed by SE modeling)"
      },
      "Performance": {
        "Resistivity": "2.6 × 10^-4 Ω·cm",
        "CarrierConcentration": "3.6 × 10^20 cm⁻³ (n-type)",
        "HallMobility": "65 cm²/Vs",
        "OpticalTransmittance": "Transparency extended to >1500 nm",
        "PlasmaWavelength": "~1.7 μm",
        "CrystalStructure": "Cubic bixbyite In2O3 phase",
        "GrainSize": "16–20 nm (from GIXRD)"
      },
      "Application": {
        "PotentialApplicationArea": "Transparent conductors for NIR optoelectronic devices"
      }
    }
  },
  {
    "MaterialName": "Ti-doped In2O3",
    "Details": {
      "Design": {
        "HostMaterial": "In2O3",
        "PrimaryDopant": {
          "Element": "Ti",
          "Concentration_text": "~1.5 cation mole %"
        },
        "CoDopants": [],
        "TargetStoichiometry": "In2O3:Ti"
      },
      "Fabrication": {
        "DepositionMethod": "Magnetron co-sputtering",
        "SubstrateMaterial": "Glass",
        "DepositionParameters": {
          "SubstrateTemperature": "220°C"
        },
        "AnnealingConditions": {
          "Temperature": "650°C",
          "Atmosphere": "N2",
          "Duration": "90 s"
        },
        "FilmThicknessText": "70–180 nm (confirmed by SE modeling)"
      },
      "Performance": {
        "Resistivity": "4.9 × 10^-4 Ω·cm",
        "CarrierConcentration": "1.7 × 10^20 cm⁻³ (n-type)",
        "HallMobility": "75 cm²/Vs",
        "OpticalTransmittance": "Transparency extended to >1500 nm",
        "PlasmaWavelength": "~1.7 μm",
        "CrystalStructure": "Cubic bixbyite In2O3 phase",
        "GrainSize": "16–20 nm (from GIXRD)"
      },
      "Application": {
        "PotentialApplicationArea": "Transparent conductors for NIR optoelectronic devices"
      }
    }
  },
  {
    "MaterialName": "Sn-doped In2O3",
    "Details": {
      "Design": {
        "HostMaterial": "In2O3",
        "PrimaryDopant": {
          "Element": "Sn",
          "Concentration_text": "~10% Sn dopants"
        },
        "CoDopants": [],
        "TargetStoichiometry": "In2O3:Sn (ITO)"
      },
      "Fabrication": {
        "DepositionMethod": "Sputtering",
        "DepositionParametersTextSummary": "Deposited on amorphous/polymer substrates"
      },
      "Performance": {
        "Resistivity": "~1 × 10^-4 Ω·cm",
        "CarrierConcentration": ">1 × 10^21 cm⁻³ (n-type)",
        "HallMobility": "30–40 cm²/Vs",
        "OpticalTransmittance": ">80% in visible range, limited in NIR (<1100 nm)",
        "PlasmaWavelength": "~1.2–1.4 μm",
        "CrystalStructure": "Polycrystalline ITO"
      },
      "Application": {
        "PotentialApplicationArea": "Conventional transparent electrodes (displays, solar cells)"
      }
    }
  },
  {
    "MaterialName": "Eu-doped In2O3",
    "Details": {
      "Design": {
        "HostMaterial": "In2O3",
        "PrimaryDopant": {
          "Element": "Eu",
          "Concentration_text": "2 wt% Eu2O3"
        },
        "TargetStoichiometry": "In2O3 with 2 wt% Eu2O3"
      },
      "Fabrication": {
        "DepositionMethod": "RF magnetron sputtering",
        "SubstrateMaterial": "glass",
        "TargetMaterialText": "In2O3 target mixed with 2 wt% Eu2O3",
        "DepositionParameters": {
          "DepositionTemperature": "25°C",
          "WorkingPressure": "25 mTorr",
          "GasAtmosphere": "Ar",
          "GasFlowRates": "60 sccm",
          "DepositionPower": "40 W"
        }
      },
      "Performance": {
        "Resistivity": "14 × 10^-2 Ω·cm",
        "CarrierConcentration": "2.52 × 10^20 cm⁻³ (n-type)",
        "HallMobility": "1.75 cm²/Vs",
        "OpticalTransmittance": "59.1% in 450–1100 nm range",
        "CrystalStructure": "Amorphous"
      },
      "Application": {}
    }
  },
  {
    "MaterialName": "Eu-doped In2O3",
    "Details": {
      "Design": {
        "HostMaterial": "In2O3",
        "PrimaryDopant": {
          "Element": "Eu",
          "Concentration_text": "2 wt% Eu2O3"
        },
        "TargetStoichiometry": "In2O3 with 2 wt% Eu2O3"
      },
      "Fabrication": {
        "DepositionMethod": "RF magnetron sputtering",
        "SubstrateMaterial": "glass",
        "TargetMaterialText": "In2O3 target mixed with 2 wt% Eu2O3",
        "DepositionParameters": {
          "DepositionTemperature": "100°C",
          "WorkingPressure": "25 mTorr",
          "GasAtmosphere": "Ar",
          "GasFlowRates": "60 sccm",
          "DepositionPower": "40 W"
        }
      },
      "Performance": {
        "Resistivity": "25 × 10^-3 Ω·cm",
        "CarrierConcentration": "3.35 × 10^20 cm⁻³ (n-type)",
        "OpticalTransmittance": "26.2% in 450–1100 nm range",
        "OpticalBandGapText": "3.80 eV",
        "CrystalStructure": "Cubic (222) orientation",
        "GrainSize": "40 nm"
      },
      "Application": {}
    }
  },
  {
    "MaterialName": "Eu-doped In2O3",
    "Details": {
      "Design": {
        "HostMaterial": "In2O3",
        "PrimaryDopant": {
          "Element": "Eu",
          "Concentration_text": "2 wt% Eu2O3"
        },
        "TargetStoichiometry": "In2O3 with 2 wt% Eu2O3"
      },
      "Fabrication": {
        "DepositionMethod": "RF magnetron sputtering",
        "SubstrateMaterial": "glass",
        "TargetMaterialText": "In2O3 target mixed with 2 wt% Eu2O3",
        "DepositionParameters": {
          "DepositionTemperature": "300°C",
          "WorkingPressure": "25 mTorr",
          "GasAtmosphere": "Ar",
          "GasFlowRates": "60 sccm",
          "DepositionPower": "40 W"
        }
      },
      "Performance": {
        "Resistivity": "25 × 10^-3 Ω·cm",
        "OpticalTransmittance": "65.2% in 450–1100 nm range",
        "OpticalBandGapText": "3.94 eV",
        "CrystalStructure": "Highly preferential (222) orientation",
        "GrainSize": "160 nm",
        "FigureOfMerit": "942 Ω⁻¹ cm⁻¹"
      },
      "Application": {
        "PotentialApplicationArea": "Transparent conducting electrodes and optoelectronic devices"
      }
    }
  },
  {
    "MaterialName": "Eu-doped In2O3",
    "Details": {
      "Design": {
        "HostMaterial": "In2O3",
        "PrimaryDopant": {
          "Element": "Eu",
          "Concentration_text": "2 wt% Eu2O3"
        },
        "TargetStoichiometry": "In2O3 with 2 wt% Eu2O3"
      },
      "Fabrication": {
        "DepositionMethod": "RF magnetron sputtering",
        "SubstrateMaterial": "glass",
        "TargetMaterialText": "In2O3 target mixed with 2 wt% Eu2O3",
        "DepositionParameters": {
          "DepositionTemperature": "400°C",
          "WorkingPressure": "25 mTorr",
          "GasAtmosphere": "Ar",
          "GasFlowRates": "60 sccm",
          "DepositionPower": "40 W"
        }
      },
      "Performance": {
        "OpticalTransmittance": "46.7% in 450–1100 nm range",
        "OpticalBandGapText": "3.90 eV",
        "CrystalStructure": "Cubic (222) orientation",
        "GrainSize": "110 nm"
      },
      "Application": {}
    }
  },
  {
    "MaterialName": "Undoped In2O3 single crystal",
    "Details": {
      "Design": {
        "HostMaterial": "In2O3",
        "TargetStoichiometry": "In2O3"
      },
      "Fabrication": {
        "DepositionMethod": "Chemical vapor transport",
        "SubstrateMaterial": "Cleaved in situ under ultrahigh vacuum (UHV)",
        "DepositionParametersTextSummary": "Crystals grown by chemical vapor transport at Humboldt University, cleaved in situ for analysis."
      },
      "Performance": {
        "Resistivity": "8.5 × 10^-3 Ω·cm",
        "CarrierConcentration": "1.3 × 10^19 cm⁻³ (n-type)",
        "HallMobility": "66 cm²/Vs",
        "OpticalBandGapText": "Direct gap: 2.63 eV (ARPES), Optical gap: 3.71 eV",
        "CrystalStructure": "Cubic bixbyite (space group Ia/3, lattice constant a = 10.117 Å)"
      },
      "Application": {
        "PotentialApplicationArea": "Transparent conductive oxides for optoelectronic applications"
      }
    }
  },
  {
    "MaterialName": "Gd-doped In2O3",
    "Details": {
      "Design": {
        "HostMaterial": "In2O3",
        "PrimaryDopant": {
          "Element": "Gd",
          "Concentration_text": "2 atomic weight percent"
        },
        "TargetStoichiometry": "In2O3 with two atomic weight percent of gadolinium"
      },
      "Fabrication": {
        "DepositionMethod": "Pulsed Laser Deposition (PLD)",
        "SubstrateMaterial": "Quartz",
        "TargetMaterialText": "In2O3 and Gd2O3 target (2 atomic weight% Gd)",
        "DepositionParameters": {
          "LaserEnergy": "300 mJ/pulse",
          "PulseRate": "10 Hz",
          "SubstrateTemperature": "600°C",
          "BasePressure": "1.2×10^-3 Pa"
        },
        "FilmThicknessText": "approximately 100 nm (measured by AFM)"
      },
      "Performance": {
        "Resistivity": "2.80×10^-4 Ω·cm",
        "CarrierConcentration": "1.74×10^20 cm⁻³ (n-type)",
        "HallMobility": "128 cm²/Vs",
        "OpticalTransmittance": "increases with growth temperature",
        "SurfaceRoughnessRMS": "1.7 nm",
        "CrystalStructure": "Cubic bixbyite In2O3 phase",
        "GrainSize": "Average particle size ~23 nm"
      },
      "Application": {
        "PotentialApplicationArea": "Transparent conducting electrodes for optoelectronic devices"
      }
    }
  },
  {
    "MaterialName": "Gd-doped In2O3",
    "Details": {
      "Design": {
        "HostMaterial": "In2O3",
        "PrimaryDopant": {
          "Element": "Gd",
          "Concentration_text": "2 atomic weight percent"
        },
        "TargetStoichiometry": "In2O3 with two atomic weight percent of gadolinium"
      },
      "Fabrication": {
        "DepositionMethod": "Pulsed Laser Deposition (PLD)",
        "SubstrateMaterial": "Quartz",
        "TargetMaterialText": "In2O3 and Gd2O3 target (2 atomic weight% Gd)",
        "DepositionParameters": {
          "LaserEnergy": "300 mJ/pulse",
          "PulseRate": "10 Hz",
          "SubstrateTemperature": "400°C",
          "OxygenPressure": "5.0×10^-3 Pa",
          "BasePressure": "1.2×10^-3 Pa"
        },
        "FilmThicknessText": "approximately 100 nm (measured by AFM)"
      },
      "Performance": {
        "Resistivity": "3.02×10^-4 Ω·cm",
        "CarrierConcentration": "1.63×10^20 cm⁻³ (n-type)",
        "HallMobility": "128 cm²/Vs",
        "OpticalTransmittance": "highly transparent, average >88% in visible range",
        "SurfaceRoughnessRMS": "1.7 nm",
        "CrystalStructure": "Cubic bixbyite In2O3 phase"
      },
      "Application": {
        "PotentialApplicationArea": "Transparent conducting electrodes for optoelectronic devices"
      }
    }
  },
  {
    "MaterialName": "Hf-doped In2O3",
    "Details": {
      "Design": {
        "HostMaterial": "In2O3",
        "PrimaryDopant": {
          "Element": "Hf",
          "Concentration_text": "1 wt.% HfO2 target component"
        },
        "TargetStoichiometry": "In2O3 with 1 wt.% HfO2 target"
      },
      "Fabrication": {
        "DepositionMethod": "Radio frequency magnetron sputtering",
        "SubstrateMaterial": "Quartz or polished silicon substrates",
        "TargetMaterialText": "Sintered ceramic HfO2-doped In2O3 (1 wt.%) target",
        "DepositionParameters": {
          "ArFlowRate": "16 sccm",
          "SubstrateTemperature": "150°C"
        },
        "FilmThicknessText": "490±30 nm"
      },
      "Performance": {
        "Resistivity": "3.74×10⁻⁴ Ω·cm",
        "CarrierConcentration": "4.41×10²⁰ cm⁻³ (n-type)",
        "HallMobility": "50.7 cm²/Vs"
      },
      "Application": {}
    }
  },
  {
    "MaterialName": "Hf-doped In2O3",
    "Details": {
      "Design": {
        "HostMaterial": "In2O3",
        "PrimaryDopant": {
          "Element": "Hf",
          "Concentration_text": "1 wt.% HfO2 target component"
        },
        "TargetStoichiometry": "In2O3 with 1 wt.% HfO2 target"
      },
      "Fabrication": {
        "DepositionMethod": "Radio frequency magnetron sputtering",
        "SubstrateMaterial": "Quartz or polished silicon substrates",
        "TargetMaterialText": "Sintered ceramic HfO2-doped In2O3 (1 wt.%) target",
        "DepositionParameters": {
          "ArFlowRate": "16 sccm",
          "SubstrateTemperature": "150°C"
        },
        "AnnealingConditions": {
          "Temperature": "230°C",
          "Atmosphere": "Air",
          "Duration": "2 hours"
        },
        "FilmThicknessText": "807 nm (SEM measurement)"
      },
      "Performance": {
        "Resistivity": "3.76×10⁻⁴ Ω·cm",
        "CarrierConcentration": "5.04×10²⁰ cm⁻³ (n-type)",
        "HallMobility": "79.6 cm²/Vs",
        "OpticalTransmittance": "Average >83% in 300-1500 nm range, 90% at 550 nm",
        "OpticalBandGapText": "3.43 eV (determined by Tauc plot)",
        "CrystalStructure": "Polycrystalline with columnar structures",
        "GrainSize": "130±10 nm after annealing"
      },
      "Application": {
        "PotentialApplicationArea": "Contact layer in amorphous silicon germanium thin film solar cells",
        "DevicePerformance": "Solar cell efficiency increased by 0.35% with Jsc improvement",
        "FilmThicknessText": "80 nm (application-specific thickness)"
      }
    }
  },
  {
    "MaterialName": "Zr-doped In2O3",
    "Details": {
      "Design": {
        "HostMaterial": "In2O3",
        "PrimaryDopant": {
          "Element": "Zr",
          "Concentration_text": "5 wt.% ZrO2 target component"
        },
        "CoDopants": [],
        "TargetStoichiometry": "Target: 95 wt.% In2O3 and 5 wt.% ZrO2"
      },
      "Fabrication": {
        "DepositionMethod": "RF Magnetron Sputtering",
        "SubstrateMaterial": "Glass and a-Si(p)/aSi(i)/glass substrates",
        "TargetMaterialText": "In2O3:Zr target (95 wt.% In2O3 and 5 wt.% ZrO2)",
        "DepositionParameters": {
          "GasAtmosphere": "Ar and O2",
          "GasFlowRatio": "O2/(Ar + O2) from 1% to 10%",
          "DepositionPowerDensity": "varied from ~1 to 5 W/cm²",
          "DepositionTemperature": "room temperature"
        },
        "AnnealingConditions": {
          "Temperature": "200°C",
          "Atmosphere": "Air",
          "Duration": "20 minutes"
        },
        "FilmThicknessText": "60 ±5 nm"
      },
      "Performance": {
        "Resistivity": "4.08 × 10^-4 Ω·cm",
        "SheetResistance": "20.09 Ω/sq (for 60 nm film)",
        "CarrierConcentration": "3.95 × 10^20 cm⁻³ (n-type)",
        "HallMobility": "~110 cm²/V·s",
        "OpticalTransmittance": "Low absorptance (<2%) in visible and NIR region",
        "SurfaceRoughnessRMS": "2.02 nm (measured by AFM)",
        "CrystalStructure": "Cubic bixbyite In2O3 phase with mixed (211), (222), (400), and (440) orientations"
      },
      "Application": {
        "PotentialApplicationArea": "Silicon heterojunction (SHJ) solar cells"
      }
    }
  },
  {
    "MaterialName": "Zr-doped In2O3",
    "Details": {
      "Design": {
        "HostMaterial": "In2O3",
        "PrimaryDopant": {
          "Element": "Zr",
          "Concentration_text": "0.3–0.5 at.%"
        },
        "TargetStoichiometry": "In2−2xZr2xO3 (x=0.003–0.005)"
      },
      "Fabrication": {
        "DepositionMethod": "Combinatorial Pulsed Laser Deposition (PLD)",
        "SubstrateMaterial": "111 YSZ (yttria-stabilized zirconia)",
        "TargetMaterialText": "In2O3 and In1.8Zr0.2O3 ceramic targets",
        "DepositionParameters": {
          "SubstrateTemperature": "650°C",
          "OxygenPressure": "3×10^-2 Torr",
          "LaserFluence": "100 mJ/cm²",
          "RepetitionRate": "5 Hz"
        },
        "FilmThicknessText": "Approximately 250 nm"
      },
      "Performance": {
        "Resistivity": "Lowest values at Zr 0.3–0.5 at.%",
        "CarrierConcentration": "Approximately 1×10^20 cm⁻³",
        "HallMobility": "Over 100 cm²/Vs",
        "OpticalTransmittance": "Superior transparency in near-infrared (NIR) wavelength region compared to Sn-doped In2O3",
        "CrystalStructure": "Epitaxial growth with 111 orientation, cubic bixbyite phase confirmed by XRD"
      },
      "Application": {
        "PotentialApplicationArea": "Transparent electrodes for tandem-structure photovoltaics with wide spectral sensitivity"
      }
    }
  },
  {
    "MaterialName": "Sn-doped In2O3",
    "Details": {
      "Design": {
        "HostMaterial": "In2O3",
        "PrimaryDopant": {
          "Element": "Sn",
          "Concentration_text": "Up to x=0.05 (5 at.%)"
        },
        "TargetStoichiometry": "In2−2xSn2xO3"
      },
      "Fabrication": {
        "DepositionMethod": "Combinatorial Pulsed Laser Deposition (PLD)",
        "SubstrateMaterial": "111 YSZ (yttria-stabilized zirconia)",
        "TargetMaterialText": "In2O3 and In1.8Sn0.2O3 ceramic targets",
        "DepositionParameters": {
          "SubstrateTemperature": "650°C",
          "OxygenPressure": "3×10^-2 Torr",
          "LaserFluence": "100 mJ/cm²",
          "RepetitionRate": "5 Hz"
        },
        "FilmThicknessText": "Approximately 250 nm"
      },
      "Performance": {
        "Resistivity": "Higher than Zr-doped samples at equivalent compositions",
        "CarrierConcentration": ">1×10^20 cm⁻³",
        "HallMobility": "Lower than Zr-doped samples (e.g., ~35–50 cm²/Vs)",
        "OpticalTransmittance": "Reduced transparency in NIR region due to free-carrier absorption",
        "CrystalStructure": "Epitaxial growth with 111 orientation, cubic bixbyite phase confirmed by XRD"
      },
      "Application": {
        "PotentialApplicationArea": "Conventional transparent electrodes (reference comparison)"
      }
    }
  },
  {
    "MaterialName": "W",
    "Details": {
      "Design": {
        "HostMaterial": "In2O3",
        "PrimaryDopant": {
          "Element": "W",
          "Concentration_text": "0.3 wt.% WO3"
        },
        "CoDopants": [
          {
            "Element": "Mo",
            "Concentration_text": "0.5 wt.% MoO3"
          },
          {
            "Element": "Ti",
            "Concentration_text": "0.6 wt.% TiO2"
          },
          {
            "Element": "Zr",
            "Concentration_text": "1.0 wt.% ZrO2"
          },
          {
            "Element": "Ga",
            "Concentration_text": "0.6 wt.% Ga2O3"
          }
        ],
        "TargetStoichiometry": "In2O3 doped with 0.3 wt.% WO3, 0.5 wt.% MoO3, 0.6 wt.% TiO2, 1.0 wt.% ZrO2, and 0.6 wt.% Ga2O3"
      },
      "Fabrication": {
        "DepositionMethod": "DC Magnetron Sputtering",
        "SubstrateMaterial": "Corning 7059 glass",
        "TargetMaterialText": "Ceramic target (In2O3 doped with 0.3 wt.% WO3, 0.5 wt.% MoO3, 0.6 wt.% TiO2, 1.0 wt.% ZrO2, 0.6 wt.% Ga2O3; 99.99% purity)",
        "DepositionParameters": {
          "BackgroundPressure": "9 × 10^-4 Pa",
          "WorkingPressure": "0.45 Pa",
          "SputteringPower": "120 W",
          "OxygenProportion": "2%",
          "DepositionTemperature": "Room temperature"
        },
        "AnnealingConditions": {
          "Temperature": "200°C",
          "Atmosphere": "Air",
          "Duration": "30 min"
        },
        "FilmThicknessText": "Approximately 110 nm"
      },
      "Performance": {
        "Resistivity": "2.74 × 10^-4 Ω·cm",
        "HallMobility": "71.6 cm²/V·s",
        "CarrierConcentration": "3.18 × 10^20 cm⁻³ (n-type)",
        "OpticalTransmittance": ">80% in near-infrared (NIR) region",
        "OpticalBandGapText": "4.43 eV (determined by Tauc plot)",
        "FigureOfMerit": "5.02 × 10^-3 Ω⁻¹ in NIR region",
        "CrystalStructure": "Polycrystalline cubic In2O3 with preferential <100> orientation"
      },
      "Application": {
        "PotentialApplicationArea": "Advanced optoelectronic devices requiring high NIR transparency"
      }
    }
  },
  {
    "MaterialName": "Sn-doped In2O3",
    "Details": {
      "Design": {
        "HostMaterial": "In2O3",
        "PrimaryDopant": {
          "Element": "Sn",
          "Concentration_text": "3 wt.% SnO2"
        },
        "TargetStoichiometry": "In2O3:SnO2 (97:3)"
      },
      "Fabrication": {
        "DepositionMethod": "DC Magnetron Sputtering",
        "SubstrateMaterial": "Corning 7059 glass",
        "TargetMaterialText": "ITO ceramic target (97 wt.% In2O3, 3 wt.% SnO2)",
        "DepositionParameters": {
          "OxygenProportion": "2%",
          "SputteringPower": "120 W"
        },
        "AnnealingConditions": {
          "Temperature": "200°C",
          "Atmosphere": "Air",
          "Duration": "30 min"
        }
      },
      "Performance": {
        "HallMobility": "23.6 cm²/V·s",
        "CarrierConcentration": "1.56 × 10^21 cm⁻³ (n-type)",
        "OpticalTransmittance": "~60% in near-infrared (NIR) region",
        "FigureOfMerit": "5.31 × 10^-4 Ω⁻¹ in NIR region"
      },
      "Application": {
        "PotentialApplicationArea": "Conventional transparent electrodes"
      }
    }
  },
  {
    "MaterialName": "Zr-doped In2O3",
    "Details": {
      "Design": {
        "HostMaterial": "In2O3",
        "PrimaryDopant": {
