Repository: kevin3998/in2o3_tco

File: data/extracted_json/json_load_directly/material_data_only.json (part 6 of 12)
[
          "Element": "Zr",
          "Concentration_text": "5 wt.% ZrO2 target component"
        },
        "TargetStoichiometry": "Target: 95 wt.% In2O3 and 5 wt.% ZrO2"
      },
      "Fabrication": {
        "DepositionMethod": "RF magnetron sputtering",
        "SubstrateMaterial": "Glass and a-Si(p)/aSi(i)/glass substrates",
        "TargetMaterialText": "In2O3:Zr target (95 wt.% In2O3 and 5 wt.% ZrO2)",
        "DepositionParameters": {
          "DepositionTemperature": "room temperature",
          "GasAtmosphere": "O2/Ar mixtures",
          "WorkingPressure": "r(O2) = O2/(Ar + O2) varied from 1% to 10%",
          "DepositionPower": "RF power density varied from ~1 to 5 W/cm²"
        },
        "AnnealingConditions": {
          "Temperature": "200°C",
          "Atmosphere": "air",
          "Duration": "20 minutes"
        },
        "FilmThicknessText": "60 ± 5 nm"
      },
      "Performance": {
        "Resistivity": "4.08 × 10^-4 Ω·cm (minimum at highest power density)",
        "SheetResistance": "20.09 Ω/sq (for 60-nm-thick films)",
        "CarrierConcentration": "3.95 × 10^20 cm⁻³ (n-type, at r(O2)=1%)",
        "HallMobility": "~110 cm²/V·s (maximum at r(O2)=2%)",
        "OpticalTransmittance": "Low absorptance (<2%) in visible/NIR region",
        "SurfaceRoughnessRMS": "2.02 nm RMS (from AFM)",
        "CrystalStructure": "Cubic bixbyite In2O3 phase with mixed (211), (222), (400), (440) orientations"
      },
      "Application": {
        "PotentialApplicationArea": "Silicon heterojunction (SHJ) solar cells",
        "DevicePerformance": "Simulated Ag paste curing compatibility for solar cell fabrication"
      }
    }
  },
  {
    "MaterialName": "Ce and H co-doped In2O3",
    "Details": {
      "Design": {
        "HostMaterial": "In2O3",
        "PrimaryDopant": {
          "Element": "Ce",
          "Concentration_text": "2 wt% CeO2 target component"
        },
        "CoDopants": [
          {
            "Element": "H",
            "Concentration_text": "Interstitial doping via H2O partial pressure (1 × 10^-4 Pa)"
          }
        ],
        "TargetStoichiometry": "In2O3 co-sputtered with 2 wt% CeO2 target"
      },
      "Fabrication": {
        "DepositionMethod": "RF magnetron sputtering",
        "SubstrateMaterial": "Glass, SiO2-coated Si, textured SHJ precursors",
        "TargetMaterialText": "Co-sputtered from pure In2O3 and In2O3 + 2 wt% CeO2 ceramic targets",
        "DepositionParameters": {
          "H2O_partial_pressure": "1 × 10^-4 Pa",
          "O2/Ar_ratio": "Varied (0% to 0.5%)"
        },
        "DepositionParametersTextSummary": "Films deposited without intentional substrate heating (T < 50°C)",
        "AnnealingConditions": {
          "Temperature": "200°C",
          "Duration": "30 min (N2 furnace) or 10 min (hotplate)",
          "Atmosphere": "N2 or ambient air"
        },
        "FilmThicknessText": "Approximately 105 nm (75 nm effective on textured SHJ)"
      },
      "Performance": {
        "Resistivity": "4.5 × 10^-4 Ω·cm (optimized)",
        "CarrierConcentration": "2.1 × 10^20 cm⁻³ (n-type, N2 annealed)",
        "HallMobility": "Up to 147 cm²/Vs (N2 annealed)",
        "OpticalTransmittance": ">88% in visible range, low IR absorption",
        "OpticalBandGapText": "~3.9 eV (Burstein-Moss effect)",
        "CrystalStructure": "Polycrystalline after solid-phase crystallization"
      },
      "Application": {
        "PotentialApplicationArea": "Transparent conductive electrode for silicon heterojunction solar cells",
        "DevicePerformance": "0.6 mA/cm² Jsc gain compared to ITO baseline"
      }
    }
  },
  {
    "MaterialName": "Ce and H co-doped In2O3",
    "Details": {
      "Design": {
        "HostMaterial": "In2O3",
        "PrimaryDopant": {
          "Element": "Ce",
          "Concentration_text": "1 wt% CeO2 target component"
        },
        "CoDopants": [
          {
            "Element": "H",
            "Concentration_text": "Interstitial doping via H2O partial pressure"
          }
        ],
        "TargetStoichiometry": "In2O3 co-sputtered with 1 wt% CeO2 target"
      },
      "Fabrication": {
        "DepositionMethod": "RF magnetron sputtering",
        "DepositionParameters": {
          "O2/Ar_ratio": "0.25%"
        },
        "AnnealingConditions": {
          "Temperature": "200°C",
          "Atmosphere": "N2",
          "Duration": "30 min"
        },
        "FilmThicknessText": "75 nm effective thickness on textured SHJ"
      },
      "Performance": {
        "SheetResistance": "<25 Ω/□",
        "OpticalTransmittance": "High transparency with optimized IR properties",
        "DevicePerformance": "Achieved Jsc of 39.6 mA/cm² in SHJ cells"
      },
      "Application": {
        "PotentialApplicationArea": "Front window layer in silicon heterojunction solar cells"
      }
    }
  },
  {
    "MaterialName": "Ce-doped hydrogenated In2O3",
    "Details": {
      "Design": {
        "HostMaterial": "In2O3",
        "PrimaryDopant": {
          "Element": "Ce",
          "Concentration_text": "3 wt.% CeO2 target component"
        },
        "CoDopants": [
          {
            "Element": "H",
            "Concentration_text": "1.0% H2/gas flow ratio"
          }
        ],
        "TargetStoichiometry": "In2O3 with 3 wt.% CeO2"
      },
      "Fabrication": {
        "DepositionMethod": "Ion-plating with dc arc discharge",
        "SubstrateMaterial": "Corning Eagle XG glass",
        "TargetMaterialText": "In2O3 with 3 wt.% CeO2 pellets",
        "DepositionParameters": {
          "SubstrateTemperature": "150°C",
          "TotalGasPressure": "0.45 Pa",
          "GasAtmosphere": "Ar, O2 (8-13 vol.%), H2 (1.0 vol.%)",
          "UltimateVacuumPressure": "1x10^-4 Pa"
        },
        "AnnealingConditions": {
          "Temperature": "200°C",
          "Atmosphere": "Air",
          "Duration": "30 minutes"
        },
        "FilmThicknessText": "100 nm"
      },
      "Performance": {
        "HallMobility": "130-145 cm²/V·s",
        "CarrierConcentration": "~1×10^20 cm⁻³ (n-type)",
        "SurfaceRoughnessRMS": "Ra: 0.232 nm (excluding particles)",
        "CrystalStructure": "Polycrystalline bixbyite In2O3 phase"
      },
      "Application": {
        "PotentialApplicationArea": "Solar cells"
      }
    }
  },
  {
    "MaterialName": "Ce-doped hydrogenated In2O3",
    "Details": {
      "Design": {
        "HostMaterial": "In2O3",
        "PrimaryDopant": {
          "Element": "Ce",
          "Concentration_text": "3 wt.% CeO2 target component"
        },
        "CoDopants": [
          {
            "Element": "H",
            "Concentration_text": "1.5% H2/gas flow ratio"
          }
        ],
        "TargetStoichiometry": "In2O3 with 3 wt.% CeO2"
      },
      "Fabrication": {
        "DepositionMethod": "Ion-plating with dc arc discharge",
        "SubstrateMaterial": "Corning Eagle XG glass",
        "TargetMaterialText": "In2O3 with 3 wt.% CeO2 pellets",
        "DepositionParameters": {
          "SubstrateTemperature": "150°C",
          "TotalGasPressure": "0.45 Pa",
          "GasAtmosphere": "Ar, O2 (8-13 vol.%), H2 (1.5 vol.%)",
          "UltimateVacuumPressure": "1x10^-4 Pa"
        },
        "AnnealingConditions": {
          "Temperature": "200°C",
          "Atmosphere": "Air",
          "Duration": "30 minutes"
        },
        "FilmThicknessText": "100 nm"
      },
      "Performance": {
        "CrystalStructure": "Mixed crystalline and amorphous areas"
      },
      "Application": {}
    }
  },
  {
    "MaterialName": "Ce-doped hydrogenated In2O3",
    "Details": {
      "Design": {
        "HostMaterial": "In2O3",
        "PrimaryDopant": {
          "Element": "Ce",
          "Concentration_text": "3 wt.% CeO2 target component"
        },
        "CoDopants": [
          {
            "Element": "H",
            "Concentration_text": "2.0% H2/gas flow ratio"
          }
        ],
        "TargetStoichiometry": "In2O3 with 3 wt.% CeO2"
      },
      "Fabrication": {
        "DepositionMethod": "Ion-plating with dc arc discharge",
        "SubstrateMaterial": "Corning Eagle XG glass",
        "TargetMaterialText": "In2O3 with 3 wt.% CeO2 pellets",
        "DepositionParameters": {
          "SubstrateTemperature": "150°C",
          "TotalGasPressure": "0.45 Pa",
          "GasAtmosphere": "Ar, O2 (8-13 vol.%), H2 (2.0 vol.%)",
          "UltimateVacuumPressure": "1x10^-4 Pa"
        },
        "AnnealingConditions": {
          "Temperature": "200°C",
          "Atmosphere": "Air",
          "Duration": "30 minutes"
        },
        "FilmThicknessText": "100 nm"
      },
      "Performance": {},
      "Application": {}
    }
  },
  {
    "MaterialName": "Ce-doped In2O3",
    "Details": {
      "Design": {
        "HostMaterial": "In2O3",
        "PrimaryDopant": {
          "Element": "Ce",
          "Concentration_text": "3 wt.% CeO2 target component"
        },
        "CoDopants": [],
        "TargetStoichiometry": "In2O3 with 3 wt.% CeO2"
      },
      "Fabrication": {
        "DepositionMethod": "Ion-plating with dc arc discharge",
        "SubstrateMaterial": "Corning Eagle XG glass",
        "TargetMaterialText": "In2O3 with 3 wt.% CeO2 pellets",
        "DepositionParameters": {
          "SubstrateTemperature": "150°C",
          "TotalGasPressure": "0.45 Pa",
          "GasAtmosphere": "Ar, O2 (8-13 vol.%)",
          "UltimateVacuumPressure": "1x10^-4 Pa"
        },
        "AnnealingConditions": {
          "Temperature": "200°C",
          "Atmosphere": "Air",
          "Duration": "30 minutes"
        },
        "FilmThicknessText": "100 nm"
      },
      "Performance": {},
      "Application": {}
    }
  },
  {
    "MaterialName": "Cr-doped In2O3",
    "Details": {
      "Design": {
        "HostMaterial": "In2O3",
        "PrimaryDopant": {
          "Element": "Cr",
          "Concentration_text": "doped"
        },
        "TargetStoichiometry": "Cr-doped In2O3"
      },
      "Fabrication": {
        "DepositionMethod": "Pulsed Laser Deposition (PLD)",
        "DepositionParameters": {
          "WorkingPressure": "7.5e-6 Torr oxygen partial pressure"
        }
      },
      "Performance": {
        "Resistivity": "2 × 10^-4 Ω·cm",
        "CarrierConcentration": "3 × 10^20 cm⁻³ (n-type)",
        "HallMobility": "15 cm²/Vs",
        "CrystalStructure": "Cubic bixbyite In2O3 phase (XRD)",
        "Other": "Metallic behavior above 60 K"
      },
      "Application": {
        "PotentialApplicationArea": "Dilute magnetic semiconductors (DMS) for spintronic devices"
      }
    }
  },
  {
    "MaterialName": "Cr-doped In2O3",
    "Details": {
      "Design": {
        "HostMaterial": "In2O3",
        "PrimaryDopant": {
          "Element": "Cr",
          "Concentration_text": "doped"
        },
        "TargetStoichiometry": "Cr-doped In2O3"
      },
      "Fabrication": {
        "DepositionMethod": "Pulsed Laser Deposition (PLD)",
        "DepositionParameters": {
          "WorkingPressure": "7.5e-5 Torr oxygen partial pressure"
        }
      },
      "Performance": {
        "CrystalStructure": "Cubic bixbyite In2O3 phase (XRD)",
        "Other": "Metallic behavior above 120 K"
      },
      "Application": {
        "PotentialApplicationArea": "Dilute magnetic semiconductors (DMS) for spintronic devices"
      }
    }
  },
  {
    "MaterialName": "Cr-doped In2O3",
    "Details": {
      "Design": {
        "HostMaterial": "In2O3",
        "PrimaryDopant": {
          "Element": "Cr",
          "Concentration_text": "doped"
        },
        "TargetStoichiometry": "Cr-doped In2O3"
      },
      "Fabrication": {
        "DepositionMethod": "Pulsed Laser Deposition (PLD)",
        "DepositionParameters": {
          "WorkingPressure": "7.5e-4 Torr oxygen partial pressure"
        }
      },
      "Performance": {
        "CrystalStructure": "Cubic bixbyite In2O3 phase (XRD)",
        "Other": "Metallic behavior above 160 K"
      },
      "Application": {
        "PotentialApplicationArea": "Dilute magnetic semiconductors (DMS) for spintronic devices"
      }
    }
  },
  {
    "MaterialName": "Cr-doped In2O3",
    "Details": {
      "Design": {
        "HostMaterial": "In2O3",
        "PrimaryDopant": {
          "Element": "Cr",
          "Concentration_text": "doped"
        },
        "TargetStoichiometry": "Cr-doped In2O3"
      },
      "Fabrication": {
        "DepositionMethod": "Pulsed Laser Deposition (PLD)",
        "DepositionParameters": {
          "WorkingPressure": "7.5e-3 Torr oxygen partial pressure"
        }
      },
      "Performance": {
        "Resistivity": "4.7 × 10^-4 Ω·cm",
        "CarrierConcentration": "9 × 10^18 cm⁻³ (n-type)",
        "HallMobility": "133 cm²/Vs",
        "CrystalStructure": "Cubic bixbyite In2O3 phase (XRD)",
        "Other": "Semiconducting behavior across all temperatures"
      },
      "Application": {
        "PotentialApplicationArea": "Dilute magnetic semiconductors (DMS) for spintronic devices"
      }
    }
  },
  {
    "MaterialName": "Hf-doped In2O3",
    "Details": {
      "Design": {
        "HostMaterial": "In2O3",
        "PrimaryDopant": {
          "Element": "Hf",
          "Concentration_text": "1 wt.% HfO2 target component"
        },
        "TargetStoichiometry": "In2O3 with 1 wt.% HfO2"
      },
      "Fabrication": {
        "DepositionMethod": "RF magnetron sputtering",
        "SubstrateMaterial": "quartz or polished silicon substrates",
        "TargetMaterialText": "sintered ceramic HfO2-doped In2O3 (1 wt.%) target",
        "DepositionParameters": {
          "ArFlowRate": "16 sccm",
          "DepositionTemperature": "150°C"
        },
        "FilmThicknessText": "490 ± 30 nm"
      },
      "Performance": {
        "Resistivity": "3.74 × 10^-4 Ω·cm",
        "CarrierConcentration": "4.41 × 10^20 cm⁻³ (n-type)",
        "HallMobility": "50.7 cm²/Vs",
        "CrystalStructure": "Polycrystalline with dominant (222) and (400) orientations"
      },
      "Application": {}
    }
  },
  {
    "MaterialName": "Hf-doped In2O3",
    "Details": {
      "Design": {
        "HostMaterial": "In2O3",
        "PrimaryDopant": {
          "Element": "Hf",
          "Concentration_text": "1 wt.% HfO2 target component"
        },
        "TargetStoichiometry": "In2O3 with 1 wt.% HfO2"
      },
      "Fabrication": {
        "DepositionMethod": "RF magnetron sputtering",
        "SubstrateMaterial": "quartz or polished silicon substrates",
        "TargetMaterialText": "sintered ceramic HfO2-doped In2O3 (1 wt.%) target",
        "DepositionParameters": {
          "ArFlowRate": "16 sccm",
          "DepositionTemperature": "150°C"
        },
        "AnnealingConditions": {
          "Temperature": "230°C",
          "Atmosphere": "Air",
          "Duration": "2 hours"
        },
        "FilmThicknessText": "490 ± 30 nm"
      },
      "Performance": {
        "Resistivity": "3.76 × 10^-4 Ω·cm",
        "CarrierConcentration": "5.04 × 10^20 cm⁻³ (n-type)",
        "HallMobility": "79.6 cm²/Vs",
        "SurfaceRoughnessRMS": "Decreased after annealing",
        "GrainSize": "Increased after annealing (130 ± 10 nm for 807 nm thick film)"
      },
      "Application": {
        "PotentialApplicationArea": "Contact layer in amorphous silicon germanium (a-SiGe) solar cells",
        "DevicePerformance": "Efficiency increased by 0.35%, short-circuit current density (Jsc) improved"
      }
    }
  },
  {
    "MaterialName": "Hf-doped In2O3",
    "Details": {
      "Design": {
        "HostMaterial": "In2O3",
        "PrimaryDopant": {
          "Element": "Hf",
          "Concentration_text": "1 wt.% HfO2 target component"
        },
        "TargetStoichiometry": "In2O3 with 1 wt.% HfO2"
      },
      "Fabrication": {
        "DepositionMethod": "RF magnetron sputtering",
        "SubstrateMaterial": "polished silicon substrate",
        "TargetMaterialText": "sintered ceramic HfO2-doped In2O3 (1 wt.%) target",
        "DepositionParameters": {
          "ArFlowRate": "16 sccm",
          "DepositionTemperature": "150°C"
        },
        "FilmThicknessText": "807 nm"
      },
      "Performance": {
        "OpticalTransmittance": "Average >83% in 300–1500 nm range, 90% at 550 nm",
        "OpticalBandGapText": "3.43 eV (determined by Tauc plot)",
        "CrystalStructure": "Columnar structures perpendicular to substrate observed in cross-sectional SEM"
      },
      "Application": {}
    }
  },
  {
    "MaterialName": "P-doped In2O3",
    "Details": {
      "Design": {
        "HostMaterial": "In2O3",
        "PrimaryDopant": {
          "Element": "P",
          "Concentration_text": "3% P/(In + P) atomic ratio"
        },
        "CoDopants": [],
        "TargetStoichiometry": "P/(In + P) atomic ratio of 3%"
      },
      "Fabrication": {
        "DepositionMethod": "Aqueous solution spin coating",
        "SubstrateMaterial": "Si/SiO2 substrates",
        "PrecursorMaterialsText": "Indium nitrate and phosphoric acid in DI water (total concentration 0.2 M)",
        "DepositionParameters": {
          "SpinSpeed": "4500 rpm",
          "SpinTime": "30 s"
        },
        "AnnealingConditions": {
          "Temperature": "300°C",
          "Duration": "120 min",
          "Atmosphere": "Ambient air"
        },
        "FilmThicknessText": "~6 nm"
      },
      "Performance": {
        "Mobility": "10.8 cm²/Vs",
        "CarrierConcentration": "n-type (implied)",
        "OpticalTransmittance": ">79% at 550 nm",
        "OpticalBandGapText": "3.66 eV (from Tauc plot)",
        "DevicePerformance": "TFT Ion/Ioff ratio: 3.1 × 10^5, Threshold Voltage: 1.98 V, Subthreshold Swing: 0.97 V/dec"
      },
      "Application": {
        "PotentialApplicationArea": "Thin-film transistors (TFTs) for flat-panel displays, biosensors, photodetectors",
        "DevicePerformance": "Mobility: 10.8 cm²/Vs, Ion/Ioff: 3.1 × 10^5"
      }
    }
  },
  {
    "MaterialName": "P-doped In2O3",
    "Details": {
      "Design": {
        "HostMaterial": "In2O3",
        "PrimaryDopant": {
          "Element": "P",
          "Concentration_text": "6% P/(In + P) atomic ratio"
        },
        "CoDopants": [],
        "TargetStoichiometry": "P/(In + P) atomic ratio of 6%"
      },
      "Fabrication": {
        "DepositionMethod": "Aqueous solution spin coating",
        "SubstrateMaterial": "Si/SiO2 substrates",
        "PrecursorMaterialsText": "Indium nitrate and phosphoric acid in DI water (total concentration 0.2 M)",
        "DepositionParameters": {
          "SpinSpeed": "4500 rpm",
          "SpinTime": "30 s"
        },
        "AnnealingConditions": {
          "Temperature": "300°C",
          "Duration": "120 min",
          "Atmosphere": "Ambient air"
        },
        "FilmThicknessText": "~6 nm"
      },
      "Performance": {
        "Mobility": "6.33 cm²/Vs",
        "CarrierConcentration": "n-type (implied)",
        "OpticalTransmittance": ">79% at 550 nm",
        "OpticalBandGapText": "3.88 eV (from Tauc plot)",
        "DevicePerformance": "TFT Ion/Ioff ratio: 1.1 × 10^8, Threshold Voltage: 2.97 V, Subthreshold Swing: 0.60 V/dec"
      },
      "Application": {
        "PotentialApplicationArea": "Thin-film transistors (TFTs) for flat-panel displays, biosensors, photodetectors",
        "DevicePerformance": "Mobility: 6.33 cm²/Vs, Ion/Ioff: 1.1 × 10^8"
      }
    }
  },
  {
    "MaterialName": "P-doped In2O3",
    "Details": {
      "Design": {
        "HostMaterial": "In2O3",
        "PrimaryDopant": {
          "Element": "P",
          "Concentration_text": "9% P/(In + P) atomic ratio"
        },
        "CoDopants": [],
        "TargetStoichiometry": "P/(In + P) atomic ratio of 9%"
      },
      "Fabrication": {
        "DepositionMethod": "Aqueous solution spin coating",
        "SubstrateMaterial": "Si/SiO2 substrates",
        "PrecursorMaterialsText": "Indium nitrate and phosphoric acid in DI water (total concentration 0.2 M)",
        "DepositionParameters": {
          "SpinSpeed": "4500 rpm",
          "SpinTime": "30 s"
        },
        "AnnealingConditions": {
          "Temperature": "300°C",
          "Duration": "120 min",
          "Atmosphere": "Ambient air"
        },
        "FilmThicknessText": "~6 nm"
      },
      "Performance": {
        "Mobility": "3.52 cm²/Vs",
        "CarrierConcentration": "n-type (implied)",
        "OpticalTransmittance": ">79% at 550 nm",
        "OpticalBandGapText": "4.19 eV (from Tauc plot)",
        "DevicePerformance": "TFT Ion/Ioff ratio: 6.4 × 10^7, Threshold Voltage: 3.27 V, Subthreshold Swing: 0.55 V/dec"
      },
      "Application": {
        "PotentialApplicationArea": "Thin-film transistors (TFTs) for flat-panel displays, biosensors, photodetectors",
        "DevicePerformance": "Mobility: 3.52 cm²/Vs, Ion/Ioff: 6.4 × 10^7"
      }
    }
  },
  {
    "MaterialName": "Undoped In2O3",
    "Details": {
      "Design": {
        "HostMaterial": "In2O3",
        "CoDopants": [],
        "TargetStoichiometry": "Undoped In2O3"
      },
      "Fabrication": {
        "DepositionMethod": "Aqueous solution spin coating",
        "SubstrateMaterial": "Si/SiO2 substrates",
        "PrecursorMaterialsText": "Indium nitrate in DI water (total concentration 0.2 M)",
        "DepositionParameters": {
          "SpinSpeed": "4500 rpm",
          "SpinTime": "30 s"
        },
        "AnnealingConditions": {
          "Temperature": "300°C",
          "Duration": "120 min",
          "Atmosphere": "Ambient air"
        },
        "FilmThicknessText": "~6 nm"
      },
      "Performance": {
        "Mobility": "16.2 cm²/Vs",
        "CarrierConcentration": "n-type (implied)",
        "OpticalTransmittance": ">79% at 550 nm",
        "OpticalBandGapText": "3.61 eV (from Tauc plot)",
        "DevicePerformance": "TFT Ion/Ioff ratio: 3.8 × 10^3, Threshold Voltage: -0.57 V, Subthreshold Swing: 2.52 V/dec"
      },
      "Application": {
        "PotentialApplicationArea": "Thin-film transistors (TFTs) - baseline comparison",
        "DevicePerformance": "Mobility: 16.2 cm²/Vs, Ion/Ioff: 3.8 × 10^3"
      }
    }
  },
  {
    "MaterialName": "Mo-doped In2O3",
    "Details": {
      "Design": {
        "HostMaterial": "In2O3",
        "PrimaryDopant": {
          "Element": "Mo",
          "Concentration_text": "1 mol.% Mo/In in precursor solution"
        },
        "TargetStoichiometry": "Mo-doped In2O3 (1 mol.% Mo/In in precursor)"
      },
      "Fabrication": {
        "DepositionMethod": "Aerosol Assisted Chemical Vapour Deposition (AACVD)",
        "SubstrateMaterial": "Silica-coated float glass (50 nm SiO2 barrier layer)",
        "PrecursorMaterialsText": "InCl3·H2O and (NH4)6Mo7O24·4H2O in methanol",
        "DepositionParameters": {
          "SubstrateTemperature": "450°C",
          "DepositionTime": "45 minutes",
          "PrecursorFlowRate": "0.6 l/min"
        },
        "FilmThicknessText": "610 nm"
      },
      "Performance": {
        "Resistivity": "1.9×10^-4 Ω·cm",
        "SheetResistance": "3.1 Ω/sq",
        "CarrierConcentration": "3.1×10^20 cm⁻³ (n-type)",
        "HallMobility": "107 cm²/Vs",
        "OpticalTransmittance": "~80% in visible region",
        "CrystalStructure": "Cubic bixbyite In2O3 phase",
        "GrainSize": "300-500 nm pyramidal crystallites (from SEM)"
      },
      "Application": {
        "PotentialApplicationArea": "Transparent conductive electrodes requiring NIR transparency"
      }
    }
  },
  {
    "MaterialName": "Mo-doped In2O3",
    "Details": {
      "Design": {
        "HostMaterial": "In2O3",
        "PrimaryDopant": {
          "Element": "Mo",
          "Concentration_text": "2 mol.% Mo/In in precursor solution"
        },
        "TargetStoichiometry": "Mo-doped In2O3 (2 mol.% Mo/In in precursor)"
      },
      "Fabrication": {
        "DepositionMethod": "Aerosol Assisted Chemical Vapour Deposition (AACVD)",
        "SubstrateMaterial": "Silica-coated float glass (50 nm SiO2 barrier layer)",
        "PrecursorMaterialsText": "InCl3·H2O and (NH4)6Mo7O24·4H2O in methanol",
        "DepositionParameters": {
          "SubstrateTemperature": "450°C",
          "DepositionTime": "45 minutes",
          "PrecursorFlowRate": "0.6 l/min"
        },
        "FilmThicknessText": "650 nm"
      },
      "Performance": {
        "Resistivity": "1.2×10^-4 Ω·cm",
        "SheetResistance": "1.8 Ω/sq",
        "CarrierConcentration": "4.4×10^20 cm⁻³ (n-type)",
        "HallMobility": "119 cm²/Vs",
        "OpticalTransmittance": "~80% in visible region",
        "OpticalBandGapText": "3.85 eV (Tauc plot)",
        "CrystalStructure": "Cubic bixbyite In2O3 phase with (100) texture",
        "GrainSize": "300-500 nm pyramidal crystallites (from SEM)"
      },
      "Application": {
        "PotentialApplicationArea": "High mobility transparent electrodes"
      }
    }
  },
  {
    "MaterialName": "Mo-doped In2O3",
    "Details": {
      "Design": {
        "HostMaterial": "In2O3",
        "PrimaryDopant": {
          "Element": "Mo",
          "Concentration_text": "5 mol.% Mo/In in precursor solution"
        },
        "TargetStoichiometry": "Mo-doped In2O3 (5 mol.% Mo/In in precursor)"
      },
      "Fabrication": {
        "DepositionMethod": "Aerosol Assisted Chemical Vapour Deposition (AACVD)",
        "SubstrateMaterial": "Silica-coated float glass (50 nm SiO2 barrier layer)",
        "PrecursorMaterialsText": "InCl3·H2O and (NH4)6Mo7O24·4H2O in methanol",
        "DepositionParameters": {
          "SubstrateTemperature": "450°C",
          "DepositionTime": "45 minutes",
          "PrecursorFlowRate": "0.6 l/min"
        },
        "FilmThicknessText": "680 nm"
      },
      "Performance": {
        "Resistivity": "8.3×10^-5 Ω·cm",
        "SheetResistance": "1.2 Ω/sq",
        "CarrierConcentration": "7.0×10^20 cm⁻³ (n-type)",
        "HallMobility": "109 cm²/Vs",
        "OpticalTransmittance": "~80% in visible region"
      },
      "Application": {}
    }
  },
  {
    "MaterialName": "Sn-doped In2O3",
    "Details": {
      "Design": {
        "HostMaterial": "In2O3",
        "PrimaryDopant": {
          "Element": "Sn",
          "Concentration_text": "2 mol.% Sn/In in precursor solution"
        },
        "TargetStoichiometry": "Sn-doped In2O3 (2 mol.% Sn/In in precursor)"
      },
      "Fabrication": {
        "DepositionMethod": "Aerosol Assisted Chemical Vapour Deposition (AACVD)",
        "SubstrateMaterial": "Silica-coated float glass (50 nm SiO2 barrier layer)",
        "PrecursorMaterialsText": "InCl3·H2O and C4H9SnCl3 in methanol",
        "DepositionParameters": {
          "SubstrateTemperature": "450°C",
          "DepositionTime": "45 minutes",
          "PrecursorFlowRate": "0.6 l/min"
        },
        "FilmThicknessText": "680 nm"
      },
      "Performance": {
        "Resistivity": "3.8×10^-4 Ω·cm",
        "SheetResistance": "5.6 Ω/sq",
        "CarrierConcentration": "6.7×10^20 cm⁻³ (n-type)",
        "HallMobility": "25 cm²/Vs"
      },
      "Application": {}
    }
  },
  {
    "MaterialName": "Undoped In2O3",
    "Details": {
      "Design": {
        "HostMaterial": "In2O3"
      },
      "Fabrication": {
        "DepositionMethod": "Aerosol Assisted Chemical Vapour Deposition (AACVD)",
        "SubstrateMaterial": "Silica-coated float glass (50 nm SiO2 barrier layer)",
        "PrecursorMaterialsText": "InCl3·H2O in methanol",
        "DepositionParameters": {
          "SubstrateTemperature": "450°C",
          "DepositionTime": "45 minutes",
          "PrecursorFlowRate": "0.6 l/min"
        },
        "FilmThicknessText": "700 nm"
      },
      "Performance": {
        "Resistivity": "7.7×10^-4 Ω·cm",
        "SheetResistance": "11.0 Ω/sq",
        "CarrierConcentration": "1.1×10^20 cm⁻³ (n-type)",
        "HallMobility": "71 cm²/Vs",
        "CrystalStructure": "Mixed cubic bixbyite and rhombohedral phases"
      },
      "Application": {}
    }
  },
  {
    "MaterialName": "Undoped In2O3",
    "Details": {
      "Design": {
        "HostMaterial": "In2O3",
        "TargetStoichiometry": "In2O3"
      },
      "Fabrication": {
        "DepositionMethod": "Aerosol Assisted Chemical Vapour Deposition (AACVD)",
        "SubstrateMaterial": "Silica coated float glass",
        "PrecursorMaterialsText": "InCl3·H2O in methanol",
        "DepositionParameters": {
          "SubstrateTemperature": "450°C",
          "DepositionTime": "45 minutes",
          "PrecursorFlowRate": "0.6 l/min"
        },
        "FilmThicknessText": "700 nm"
      },
      "Performance": {
        "Resistivity": "7.7×10^-4 Ω·cm",
        "SheetResistance": "11.0 Ω/sq",
        "CarrierConcentration": "1.1×10^20 cm⁻³ (n-type)",
        "HallMobility": "71 cm²/V·s",
        "OpticalTransmittance": "Average ~75% between 400-2000 nm",
        "CrystalStructure": "Cubic bixbyite + metastable rhombohedral phases"
      },
      "Application": {
        "PotentialApplicationArea": "Transparent conductive electrodes requiring NIR transparency"
      }
    }
  },
  {
    "MaterialName": "Sn-doped In2O3",
    "Details": {
      "Design": {
        "HostMaterial": "In2O3",
        "PrimaryDopant": {
          "Element": "Sn",
          "Concentration_text": "2 mol.% Sn/In in precursor solution"
        },
        "TargetStoichiometry": "Sn-doped In2O3 with 2 mol.% Sn/In ratio"
      },
      "Fabrication": {
        "DepositionMethod": "Aerosol Assisted Chemical Vapour Deposition (AACVD)",
        "SubstrateMaterial": "Silica coated float glass",
        "PrecursorMaterialsText": "InCl3·H2O and C4H9SnCl3 in methanol",
        "DepositionParameters": {
          "SubstrateTemperature": "450°C",
          "DepositionTime": "45 minutes",
          "PrecursorFlowRate": "0.6 l/min"
        },
        "FilmThicknessText": "680 nm"
      },
      "Performance": {
        "Resistivity": "3.8×10^-4 Ω·cm",
        "SheetResistance": "5.6 Ω/sq",
        "CarrierConcentration": "6.7×10^20 cm⁻³ (n-type)",
        "HallMobility": "25 cm²/V·s"
      },
      "Application": {}
    }
  },
  {
    "MaterialName": "Mo-doped In2O3",
    "Details": {
      "Design": {
        "HostMaterial": "In2O3",
        "PrimaryDopant": {
          "Element": "Mo",
          "Concentration_text": "1 mol.% Mo/In in precursor solution"
        },
        "TargetStoichiometry": "Mo-doped In2O3 with 1 mol.% Mo/In ratio"
      },
      "Fabrication": {
        "DepositionMethod": "Aerosol Assisted Chemical Vapour Deposition (AACVD)",
        "SubstrateMaterial": "Silica coated float glass",
        "PrecursorMaterialsText": "InCl3·H2O and (NH4)6Mo7O24·4H2O in methanol",
        "DepositionParameters": {
          "SubstrateTemperature": "450°C",
          "DepositionTime": "45 minutes",
          "PrecursorFlowRate": "0.6 l/min"
        },
        "FilmThicknessText": "610 nm"
      },
      "Performance": {
        "Resistivity": "1.9×10^-4 Ω·cm",
        "SheetResistance": "3.1 Ω/sq",
        "CarrierConcentration": "3.1×10^20 cm⁻³ (n-type)",
        "HallMobility": "107 cm²/V·s",
        "OpticalTransmittance": "~80% in visible region",
        "CrystalStructure": "Cubic bixbyite phase with (100) texture"
      },
      "Application": {}
    }
  },
  {
    "MaterialName": "Mo-doped In2O3",
    "Details": {
      "Design": {
        "HostMaterial": "In2O3",
        "PrimaryDopant": {
          "Element": "Mo",
          "Concentration_text": "2 mol.% Mo/In in precursor solution"
        },
        "TargetStoichiometry": "Mo-doped In2O3 with 2 mol.% Mo/In ratio"
      },
      "Fabrication": {
        "DepositionMethod": "Aerosol Assisted Chemical Vapour Deposition (AACVD)",
        "SubstrateMaterial": "Silica coated float glass",
        "PrecursorMaterialsText": "InCl3·H2O and (NH4)6Mo7O24·4H2O in methanol",
        "DepositionParameters": {
          "SubstrateTemperature": "450°C",
          "DepositionTime": "45 minutes",
          "PrecursorFlowRate": "0.6 l/min"
        },
        "FilmThicknessText": "650 nm"
      },
      "Performance": {
        "Resistivity": "1.2×10^-4 Ω·cm",
        "SheetResistance": "1.8 Ω/sq",
        "CarrierConcentration": "4.4×10^20 cm⁻³ (n-type)",
        "HallMobility": "119 cm²/V·s",
        "OpticalTransmittance": "~80% in visible region",
        "OpticalBandGapText": "3.85 eV (Tauc plot)",
        "CrystalStructure": "Cubic bixbyite phase with (100) texture"
      },
      "Application": {
        "PotentialApplicationArea": "High-mobility transparent electrodes for optoelectronics"
      }
    }
  },
  {
    "MaterialName": "Mo-doped In2O3",
    "Details": {
      "Design": {
        "HostMaterial": "In2O3",
        "PrimaryDopant": {
          "Element": "Mo",
          "Concentration_text": "5 mol.% Mo/In in precursor solution"
        },
        "TargetStoichiometry": "Mo-doped In2O3 with 5 mol.% Mo/In ratio"
      },
      "Fabrication": {
        "DepositionMethod": "Aerosol Assisted Chemical Vapour Deposition (AACVD)",
        "SubstrateMaterial": "Silica coated float glass",
        "PrecursorMaterialsText": "InCl3·H2O and (NH4)6Mo7O24·4H2O in methanol",
        "DepositionParameters": {
          "SubstrateTemperature": "450°C",
          "DepositionTime": "45 minutes",
          "PrecursorFlowRate": "0.6 l/min"
        },
        "FilmThicknessText": "680 nm"
      },
      "Performance": {
        "Resistivity": "8.3×10^-5 Ω·cm",
        "SheetResistance": "1.2 Ω/sq",
        "CarrierConcentration": "7.0×10^20 cm⁻³ (n-type)",
        "HallMobility": "109 cm²/V·s",
        "OpticalTransmittance": "~80% in visible region"
      },
      "Application": {}
    }
  },
  {
    "MaterialName": "Mo-doped In2O3",
    "Details": {
      "Design": {
        "HostMaterial": "In2O3",
        "PrimaryDopant": {
          "Element": "Mo",
          "Concentration_text": "7 mol.% Mo/In in precursor solution"
        },
        "TargetStoichiometry": "Mo-doped In2O3 with 7 mol.% Mo/In ratio"
      },
      "Fabrication": {
        "DepositionMethod": "Aerosol Assisted Chemical Vapour Deposition (AACVD)",
        "SubstrateMaterial": "Silica coated float glass",
        "PrecursorMaterialsText": "InCl3·H2O and (NH4)6Mo7O24·4H2O in methanol",
        "DepositionParameters": {
          "SubstrateTemperature": "450°C",
          "DepositionTime": "45 minutes",
          "PrecursorFlowRate": "0.6 l/min"
        },
        "FilmThicknessText": "651 nm"
      },
      "Performance": {
        "Resistivity": "4.5×10^-4 Ω·cm",
        "SheetResistance": "6.9 Ω/sq",
        "CarrierConcentration": "3.1×10^20 cm⁻³ (n-type)",
        "HallMobility": "45 cm²/V·s"
      },
      "Application": {}
    }
  },
  {
    "MaterialName": "Ti",
    "Details": {
      "Design": {
        "HostMaterial": "In2O3",
        "PrimaryDopant": {
          "Element": "Ti",
          "Concentration_text": "0.5 wt% TiO2"
        },
        "CoDopants": [
          {
            "Element": "Zr",
            "Concentration_text": "0.5 wt% ZrO2"
          },
          {
            "Element": "Ga",
            "Concentration_text": "0.5 wt% Ga2O3"
          }
        ],
        "TargetStoichiometry": "In2O3 with 0.5 wt% ZrO2, 0.5 wt% TiO2, and 0.5 wt% Ga2O3"
      },
      "Fabrication": {
        "DepositionMethod": "RF magnetron sputtering",
        "SubstrateMaterial": "Corning7059 glass",
        "TargetMaterialText": "6-inch ceramic target (98.5 wt% In2O3, 0.5 wt% ZrO2, 0.5 wt% TiO2, 0.5 wt% Ga2O3)",
        "DepositionParameters": {
          "BasePressure": "9 × 10^-4 Pa",
          "WorkingPressure": "0.45 Pa",
          "GasAtmosphere": "Argon and Oxygen",
          "O2/(Ar+O2) ratio": "0.008",
          "DepositionPower": "120 W",
          "DepositionTemperature": "70°C"
        },
        "AnnealingConditions": {
          "Temperature": "200°C",
          "Atmosphere": "Air",
          "Duration": "30 min"
        },
        "FilmThicknessText": "80 nm (measured by ellipsometry)"
      },
      "Performance": {
        "Resistivity": "3.47 × 10^-4 Ω·cm",
        "CarrierConcentration": "1.94 × 10^20 cm⁻³ (n-type)",
        "HallMobility": "93.98 cm²/Vs",
        "OpticalTransmittance": "Increased by 18% at infrared wavelength region (1500-2580 nm)",
        "OpticalBandGapText": "~4 eV",
        "SurfaceRoughnessRMS": "0.432 nm (from AFM)",
        "CrystalStructure": "Cubic In2O3 phase with (222) preferred orientation",
        "GrainSize": "Up to 1 micron (from SEM)"
      },
      "Application": {
        "PotentialApplicationArea": "Optoelectronic devices such as solar cells, replacing ITO"
      }
    }
  },
  {
    "MaterialName": "Ti",
    "Details": {
      "Design": {
        "HostMaterial": "In2O3",
        "PrimaryDopant": {
          "Element": "Ti",
          "Concentration_text": "0.5 wt% TiO2"
        },
        "CoDopants": [
          {
            "Element": "Zr",
            "Concentration_text": "0.5 wt% ZrO2"
          },
          {
            "Element": "Ga",
            "Concentration_text": "0.5 wt% Ga2O3"
          }
        ],
        "TargetStoichiometry": "In2O3 with 0.5 wt% ZrO2, 0.5 wt% TiO2, and 0.5 wt% Ga2O3"
      },
      "Fabrication": {
        "DepositionMethod": "RF magnetron sputtering",
        "SubstrateMaterial": "Corning7059 glass",
        "TargetMaterialText": "6-inch ceramic target (98.5 wt% In2O3, 0.5 wt% ZrO2, 0.5 wt% TiO2, 0.5 wt% Ga2O3)",
        "DepositionParameters": {
          "BasePressure": "9 × 10^-4 Pa",
          "WorkingPressure": "0.45 Pa",
          "GasAtmosphere": "Argon and Oxygen",
          "O2/(Ar+O2) ratio": "0.008",
          "DepositionPower": "120 W",
          "DepositionTemperature": "25°C"
        },
        "AnnealingConditions": {
          "Temperature": "200°C",
          "Atmosphere": "Air",
          "Duration": "30 min"
        },
        "FilmThicknessText": "80 nm (measured by ellipsometry)"
      },
      "Performance": {
        "Resistivity": "3.93 × 10^-4 Ω·cm",
        "CarrierConcentration": "1.79 × 10^20 cm⁻³ (n-type)",
        "HallMobility": "89.04 cm²/Vs",
        "OpticalTransmittance": "Increased by 18% at infrared wavelength region (1500-2580 nm)",
        "OpticalBandGapText": "~4 eV",
        "SurfaceRoughnessRMS": "0.432 nm (from AFM)",
        "CrystalStructure": "Cubic In2O3 phase with (222) preferred orientation"
      },
      "Application": {
        "PotentialApplicationArea": "Optoelectronic devices such as solar cells, replacing ITO"
      }
    }
  },
  {
    "MaterialName": "Ti",
    "Details": {
      "Design": {
        "HostMaterial": "In2O3",
        "PrimaryDopant": {
          "Element": "Ti",
          "Concentration_text": "0.5 wt% TiO2"
        },
        "CoDopants": [
          {
            "Element": "Zr",
            "Concentration_text": "0.5 wt% ZrO2"
          },
          {
            "Element": "Ga",
            "Concentration_text": "0.5 wt% Ga2O3"
          }
        ],
        "TargetStoichiometry": "In2O3 with 0.5 wt% ZrO2, 0.5 wt% TiO2, and 0.5 wt% Ga2O3"
      },
      "Fabrication": {
        "DepositionMethod": "RF magnetron sputtering",
        "SubstrateMaterial": "Corning7059 glass",
        "TargetMaterialText": "6-inch ceramic target (98.5 wt% In2O3, 0.5 wt% ZrO2, 0.5 wt% TiO2, 0.5 wt% Ga2O3)",
        "DepositionParameters": {
          "BasePressure": "9 × 10^-4 Pa",
          "WorkingPressure": "0.45 Pa",
          "GasAtmosphere": "Argon and Oxygen",
          "O2/(Ar+O2) ratio": "0.008",
          "DepositionPower": "120 W",
          "DepositionTemperature": "25°C"
        },
        "AnnealingConditions": {
          "Temperature": "350°C",
          "Atmosphere": "Air",
          "Duration": "30 min"
        },
        "FilmThicknessText": "80 nm (measured by ellipsometry)"
      },
      "Performance": {
