Repository: kevin3998/in2o3_tco

File: data/extracted_json/json_load_directly/material_data_only.json (part 7 of 12)
[
        "Resistivity": "2.28 × 10^-2 Ω·cm",
        "CarrierConcentration": "1.59 × 10^19 cm⁻³ (n-type)",
        "HallMobility": "18.30 cm²/Vs",
        "OpticalTransmittance": "Low extinction coefficient (k = 3.10 × 10^-4 at 633 nm)",
        "OpticalBandGapText": "~4 eV"
      },
      "Application": {
        "PotentialApplicationArea": "High-temperature process optoelectronic devices requiring low infrared absorption"
      }
    }
  },
  {
    "MaterialName": "Ga and Ti co-doped In2O3",
    "Details": {
      "Design": {
        "HostMaterial": "In2O3",
        "PrimaryDopant": {
          "Element": "Ga",
          "Concentration_text": "1 wt% GaO2"
        },
        "CoDopants": [
          {
            "Element": "Ti",
            "Concentration_text": "1 wt% TiO2"
          }
        ],
        "TargetStoichiometry": "In2O3 with 1 wt% GaO2 and 1 wt% TiO2"
      },
      "Fabrication": {
        "DepositionMethod": "DC Magnetron Sputtering",
        "SubstrateMaterial": "Cyclic olefin copolymer (COP)",
        "TargetMaterialText": "InGaTiO (1 wt% GaO2 and 1 wt% TiO2 co-doped In2O3) target",
        "DepositionParameters": {
          "BasePressure": "3 × 10^-6 Torr",
          "WorkingPressure": "3 mTorr",
          "DepositionPower": "40 W",
          "GasAtmosphere": "Ar (0 sccm O2)",
          "DepositionTemperature": "Room temperature"
        },
        "FilmThicknessText": "100 nm"
      },
      "Performance": {
        "SheetResistance": "39.3 Ohm/sq",
        "CarrierConcentration": "2.07 × 10^21 cm⁻³ (n-type)",
        "HallMobility": "7.69 cm²/Vs",
        "OpticalTransmittance": "Average 86.96% in visible wavelength region",
        "SurfaceRoughnessRMS": "0.95 nm",
        "WorkFunctionText": "4.5 eV",
        "CrystalStructure": "Amorphous structure"
      },
      "Application": {
        "PotentialApplicationArea": "Flexible transparent electrode for thin film heaters (TFHs) and flexible touch screen panels (FTSPs) in automobiles",
        "DevicePerformance": "TFHs demonstrated a saturated temperature of 78.6°C at 8 V; FTSPs showed stable touch sensitivity even when bent"
      }
    }
  },
  {
    "MaterialName": "Ti-doped In2O3",
    "Details": {
      "Design": {
        "HostMaterial": "In2O3",
        "PrimaryDopant": {
          "Element": "Ti",
          "Concentration_text": "1 cat.%"
        },
        "CoDopants": [],
        "TargetStoichiometry": "In2O3 with varying Ti content via co-sputtering"
      },
      "Fabrication": {
        "DepositionMethod": "Partial reactive co-sputtering",
        "SubstrateMaterial": "Fused silica",
        "TargetMaterialText": "Ceramic In2O3 target (99.999% purity) and metallic Ti target (99.99% purity)",
        "DepositionParameters": {
          "WorkingPressure": "0.5 Pa",
          "GasAtmosphere": "Argon",
          "DepositionTemperature": "400°C"
        },
        "FilmThicknessText": "300-400 nm"
      },
      "Performance": {
        "Resistivity": "1.28 x 10^-4 Ω·cm",
        "CarrierConcentration": "7.4 x 10^20 cm⁻³ (n-type)",
        "HallMobility": "86 cm²/Vs",
        "OpticalTransmittance": "High transparency (details in supplementary material)"
      },
      "Application": {
        "PotentialApplicationArea": "Transparent conductive electrodes for solar cells and displays"
      }
    }
  },
  {
    "MaterialName": "Titanium-doped In2O3",
    "Details": {
      "Design": {
        "HostMaterial": "In2O3",
        "PrimaryDopant": {
          "Element": "Ti",
          "Concentration_text": "2% wt TiO2 in target"
        },
        "TargetStoichiometry": "98% In2O3, 2% TiO2 target"
      },
      "Fabrication": {
        "DepositionMethod": "RF Magnetron Sputtering",
        "SubstrateMaterial": "Soda-lime glass",
        "TargetMaterialText": "Ceramic titanium-doped indium oxide target (3” diameter, 2% wt TiO2:98% In2O3)",
        "DepositionParameters": {
          "BasePressure": "1 x 10^-7 mTorr",
          "WorkingPressure": "1 mTorr",
          "GasAtmosphere": "99:1 argon to oxygen ratio",
          "PowerDensity": "3.28 W.cm^-2",
          "SubstrateTemperature": "450°C",
          "SubstrateRotation": "50 rpm"
        },
        "FilmThicknessText": "200 nm"
      },
      "Performance": {
        "Resistivity": "3.4 x 10^-4 Ω·cm",
        "CarrierConcentration": "1.7 x 10^20 cm⁻³",
        "HallMobility": "108 cm²/Vs",
        "SheetResistance": "16.4 Ω/□",
        "OpticalTransmittance": "≥80% transmission in 800-1800 nm NIR region",
        "CrystalStructure": "Strong (222) In2O3 peak with preferred orientation"
      },
      "Application": {
        "PotentialApplicationArea": "Tandem/multi-junction solar cells"
      }
    }
  },
  {
    "MaterialName": "Titanium-doped In2O3",
    "Details": {
      "Design": {
        "HostMaterial": "In2O3",
        "PrimaryDopant": {
          "Element": "Ti",
          "Concentration_text": "2% wt TiO2 in target"
        },
        "TargetStoichiometry": "98% In2O3, 2% TiO2 target"
      },
      "Fabrication": {
        "DepositionMethod": "RF Magnetron Sputtering",
        "SubstrateMaterial": "Soda-lime glass",
        "TargetMaterialText": "Ceramic titanium-doped indium oxide target (3” diameter, 2% wt TiO2:98% In2O3)",
        "DepositionParameters": {
          "BasePressure": "1 x 10^-7 mTorr",
          "WorkingPressure": "5 mTorr",
          "GasAtmosphere": "99:1 argon to oxygen ratio",
          "PowerDensity": "3.28 W.cm^-2",
          "SubstrateTemperature": "450°C",
          "SubstrateRotation": "50 rpm"
        },
        "FilmThicknessText": "200 nm"
      },
      "Performance": {
        "Resistivity": "5.4 x 10^-3 Ω·cm",
        "CarrierConcentration": "3.3 x 10^19 cm⁻³",
        "HallMobility": "35 cm²/Vs",
        "OpticalTransmittance": "≥80% transmission in 800-1800 nm NIR region"
      },
      "Application": {
        "PotentialApplicationArea": "Tandem/multi-junction solar cells"
      }
    }
  },
  {
    "MaterialName": "Titanium-doped In2O3",
    "Details": {
      "Design": {
        "HostMaterial": "In2O3",
        "PrimaryDopant": {
          "Element": "Ti",
          "Concentration_text": "2% wt TiO2 in target"
        },
        "TargetStoichiometry": "98% In2O3, 2% TiO2 target"
      },
      "Fabrication": {
        "DepositionMethod": "RF Magnetron Sputtering",
        "SubstrateMaterial": "Soda-lime glass",
        "TargetMaterialText": "Ceramic titanium-doped indium oxide target (3” diameter, 2% wt TiO2:98% In2O3)",
        "DepositionParameters": {
          "BasePressure": "1 x 10^-7 mTorr",
          "WorkingPressure": "10 mTorr",
          "GasAtmosphere": "99:1 argon to oxygen ratio",
          "PowerDensity": "3.28 W.cm^-2",
          "SubstrateTemperature": "450°C",
          "SubstrateRotation": "50 rpm"
        },
        "FilmThicknessText": "200 nm"
      },
      "Performance": {
        "Resistivity": "2.3 x 10^-2 Ω·cm",
        "CarrierConcentration": "2.7 x 10^19 cm⁻³",
        "HallMobility": "10 cm²/Vs",
        "OpticalTransmittance": "≥80% transmission in 800-1800 nm NIR region"
      },
      "Application": {
        "PotentialApplicationArea": "Tandem/multi-junction solar cells"
      }
    }
  },
  {
    "MaterialName": "Titanium-doped In2O3",
    "Details": {
      "Design": {
        "HostMaterial": "In2O3",
        "PrimaryDopant": {
          "Element": "Ti",
          "Concentration_text": "2% wt TiO2 in target"
        },
        "TargetStoichiometry": "98% In2O3, 2% TiO2 target"
      },
      "Fabrication": {
        "DepositionMethod": "Pulsed DC Magnetron Sputtering",
        "SubstrateMaterial": "Soda-lime glass",
        "TargetMaterialText": "Ceramic titanium-doped indium oxide target (3” diameter, 2% wt TiO2:98% In2O3)",
        "DepositionParameters": {
          "BasePressure": "1 x 10^-7 mTorr",
          "WorkingPressure": "1 mTorr",
          "GasAtmosphere": "99:1 argon to oxygen ratio",
          "PowerDensity": "3.28 W.cm^-2",
          "Frequency": "150 kHz",
          "ReverseTime": "3 μs",
          "SubstrateTemperature": "450°C",
          "SubstrateRotation": "50 rpm"
        },
        "FilmThicknessText": "200 nm"
      },
      "Performance": {
        "Resistivity": "3.2 x 10^-4 Ω·cm",
        "CarrierConcentration": "1.9 x 10^20 cm⁻³",
        "HallMobility": "101 cm²/Vs",
        "OpticalTransmittance": "≥80% transmission in 800-1800 nm NIR region",
        "CrystalStructure": "Balanced (211), (222), and (440) In2O3 peaks"
      },
      "Application": {
        "PotentialApplicationArea": "Tandem/multi-junction solar cells"
      }
    }
  },
  {
    "MaterialName": "Titanium-doped In2O3",
    "Details": {
      "Design": {
        "HostMaterial": "In2O3",
        "PrimaryDopant": {
          "Element": "Ti",
          "Concentration_text": "2% wt TiO2 in target"
        },
        "TargetStoichiometry": "98% In2O3, 2% TiO2 target"
      },
      "Fabrication": {
        "DepositionMethod": "Pulsed DC Magnetron Sputtering",
        "SubstrateMaterial": "Soda-lime glass",
        "TargetMaterialText": "Ceramic titanium-doped indium oxide target (3” diameter, 2% wt TiO2:98% In2O3)",
        "DepositionParameters": {
          "BasePressure": "1 x 10^-7 mTorr",
          "WorkingPressure": "5 mTorr",
          "GasAtmosphere": "99:1 argon to oxygen ratio",
          "PowerDensity": "3.28 W.cm^-2",
          "Frequency": "150 kHz",
          "ReverseTime": "3 μs",
          "SubstrateTemperature": "450°C",
          "SubstrateRotation": "50 rpm"
        },
        "FilmThicknessText": "200 nm"
      },
      "Performance": {
        "Resistivity": "1.4 x 10^-3 Ω·cm",
        "CarrierConcentration": "7.1 x 10^19 cm⁻³",
        "HallMobility": "64 cm²/Vs",
        "OpticalTransmittance": "≥80% transmission in 800-1800 nm NIR region"
      },
      "Application": {
        "PotentialApplicationArea": "Tandem/multi-junction solar cells"
      }
    }
  },
  {
    "MaterialName": "Titanium-doped In2O3",
    "Details": {
      "Design": {
        "HostMaterial": "In2O3",
        "PrimaryDopant": {
          "Element": "Ti",
          "Concentration_text": "2% wt TiO2 in target"
        },
        "TargetStoichiometry": "98% In2O3, 2% TiO2 target"
      },
      "Fabrication": {
        "DepositionMethod": "Pulsed DC Magnetron Sputtering",
        "SubstrateMaterial": "Soda-lime glass",
        "TargetMaterialText": "Ceramic titanium-doped indium oxide target (3” diameter, 2% wt TiO2:98% In2O3)",
        "DepositionParameters": {
          "BasePressure": "1 x 10^-7 mTorr",
          "WorkingPressure": "10 mTorr",
          "GasAtmosphere": "99:1 argon to oxygen ratio",
          "PowerDensity": "3.28 W.cm^-2",
          "Frequency": "150 kHz",
          "ReverseTime": "3 μs",
          "SubstrateTemperature": "450°C",
          "SubstrateRotation": "50 rpm"
        },
        "FilmThicknessText": "200 nm"
      },
      "Performance": {
        "Resistivity": "5.7 x 10^-3 Ω·cm",
        "CarrierConcentration": "2.8 x 10^19 cm⁻³",
        "HallMobility": "39 cm²/Vs",
        "OpticalTransmittance": "≥80% transmission in 800-1800 nm NIR region"
      },
      "Application": {
        "PotentialApplicationArea": "Tandem/multi-junction solar cells"
      }
    }
  },
  {
    "MaterialName": "W-doped In2O3",
    "Details": {
      "Design": {
        "HostMaterial": "In2O3",
        "PrimaryDopant": {
          "Element": "W",
          "Concentration_text": "3.3 at.%"
        },
        "TargetStoichiometry": "In2O3 containing 7.0 wt.% WO3"
      },
      "Fabrication": {
        "DepositionMethod": "d.c. magnetron sputtering",
        "SubstrateMaterial": "glass",
        "TargetMaterialText": "In2O3 ceramic target containing 7.0 wt.% WO3",
        "DepositionParameters": {
          "SubstrateTemperature": "300°C",
          "WorkingPressure": "0.6 Pa",
          "GasAtmosphere": "Ar with 0.5 vol.% O2",
          "DepositionPower": "0.88–1.65 W/cm²"
        },
        "FilmThicknessText": "400–600 nm"
      },
      "Performance": {
        "Resistivity": "1.8×10⁻⁴ Ω·cm",
        "CarrierConcentration": "1.0×10²¹ cm⁻³ (n-type)",
        "CrystalStructure": "Cubic bixbyite-type In2O3 phase (XRD)"
      },
      "Application": {}
    }
  },
  {
    "MaterialName": "W-doped In2O3",
    "Details": {
      "Design": {
        "HostMaterial": "In2O3",
        "PrimaryDopant": {
          "Element": "W",
          "Concentration_text": "2.2 at.%"
        },
        "TargetStoichiometry": "In2O3 containing 5.0 wt.% WO3"
      },
      "Fabrication": {
        "DepositionMethod": "d.c. magnetron sputtering",
        "SubstrateMaterial": "glass",
        "TargetMaterialText": "In2O3 ceramic target containing 5.0 wt.% WO3",
        "DepositionParameters": {
          "SubstrateTemperature": "300°C",
          "WorkingPressure": "0.6 Pa",
          "GasAtmosphere": "Ar with 1.0 vol.% O2",
          "DepositionPower": "0.88–1.65 W/cm²"
        },
        "FilmThicknessText": "400 nm"
      },
      "Performance": {
        "Resistivity": "3.0×10⁻⁴ Ω·cm",
        "CarrierConcentration": "2.9×10²⁰ cm⁻³ (n-type)",
        "HallMobility": "73 cm²/Vs",
        "OpticalTransmittance": "Average >89% in visible range (400-800 nm), high transmittance in near-infrared region",
        "CrystalStructure": "Cubic bixbyite-type In2O3 phase (XRD)",
        "GrainSize": "Small subgrain regions within larger columnar grains (SEM)"
      },
      "Application": {
        "PotentialApplicationArea": "Transparent electrodes for solar cells, optical communication devices"
      }
    }
  },
  {
    "MaterialName": "Sn-doped In2O3",
    "Details": {
      "Design": {
        "HostMaterial": "In2O3",
        "PrimaryDopant": {
          "Element": "Sn",
          "Concentration_text": "10 wt.% SnO2"
        },
        "TargetStoichiometry": "In2O3 with 10 wt.% SnO2"
      },
      "Fabrication": {
        "DepositionMethod": "d.c. magnetron sputtering",
        "SubstrateMaterial": "glass",
        "TargetMaterialText": "ITO ceramic target (10 wt.% SnO2)",
        "DepositionParameters": {
          "SubstrateTemperature": "300°C",
          "WorkingPressure": "0.6 Pa",
          "GasAtmosphere": "Ar with 1.5 vol.% O2",
          "DepositionPower": "0.88–1.65 W/cm²"
        },
        "FilmThicknessText": "400 nm"
      },
      "Performance": {
        "Resistivity": "1.4×10⁻⁴ Ω·cm",
        "CarrierConcentration": "1.3×10²¹ cm⁻³ (n-type)",
        "HallMobility": "35 cm²/Vs",
        "OpticalTransmittance": "Average over 85% in visible region"
      },
      "Application": {}
    }
  },
  {
    "MaterialName": "Tungsten-doped indium oxide",
    "Details": {
      "Design": {
        "HostMaterial": "In2O3",
        "PrimaryDopant": {
          "Element": "W",
          "Concentration_text": "0.5 wt% WO3"
        },
        "CoDopants": [],
        "TargetStoichiometry": "In2O3 with 0.5 wt% WO3"
      },
      "Fabrication": {
        "DepositionMethod": "Reactive Plasma Deposition (RPD)",
        "SubstrateMaterial": "Ultra-clean glass",
        "DepositionParameters": {
          "AirPressure": "0.52 Pa",
          "GasAtmosphere": "N2",
          "ArFlowCrucible": "100 sccm",
          "ArFlowIonGun": "10 sccm",
          "DepositionTemperature": "Room temperature"
        },
        "AnnealingConditions": {
          "Temperature": "200°C",
          "Atmosphere": "N2",
          "Duration": "15 min"
        },
        "FilmThicknessText": "180 nm"
      },
      "Performance": {
        "SheetResistance": "9.4 Ω/□",
        "Resistivity": "1.7 × 10⁻⁴ Ω·cm",
        "CarrierConcentration": "3 × 10²⁰ cm⁻³",
        "HallMobility": "120 cm²/Vs",
        "OpticalTransmittance": "Higher transmittance in near-infrared region compared to ITO/SnO2",
        "OpticalBandGapText": "3.68 eV",
        "WorkFunctionText": "4.2 eV (measured by UPS)",
        "SurfaceRoughnessRMS": "0.23 nm (AFM)",
        "CrystalStructure": "Cubic bixbyite structure (lattice constant 10.109 Å)"
      },
      "Application": {
        "PotentialApplicationArea": "Transparent electrode for perovskite solar cells",
        "DevicePerformance": "Champion device achieved 23.64% power conversion efficiency (PCE) with JSC of 26.2 mA/cm²"
      }
    }
  },
  {
    "MaterialName": "Tin-doped indium oxide",
    "Details": {
      "Design": {
        "HostMaterial": "In2O3",
        "PrimaryDopant": {
          "Element": "Sn",
          "Concentration_text": "10 wt% SnO2"
        },
        "CoDopants": [],
        "TargetStoichiometry": "In2O3 with 10 wt% SnO2"
      },
      "Fabrication": {},
      "Performance": {
        "SheetResistance": "8.2 Ω/□",
        "Resistivity": "1.5 × 10⁻⁴ Ω·cm",
        "CarrierConcentration": "1.13 × 10²¹ cm⁻³",
        "HallMobility": "37 cm²/Vs",
        "OpticalBandGapText": "3.76 eV",
        "WorkFunctionText": "4.7 eV (measured by UPS)",
        "SurfaceRoughnessRMS": "4.4 nm (AFM)"
      },
      "Application": {
        "PotentialApplicationArea": "Conventional transparent electrode for solar cells"
      }
    }
  },
  {
    "MaterialName": "IWO",
    "Details": {
      "Design": {
        "HostMaterial": "In2O3",
        "PrimaryDopant": {
          "Element": "W"
        },
        "TargetStoichiometry": "In2O3:W (IWO)"
      },
      "Fabrication": {
        "DepositionMethod": "Direct current magnetron sputtering",
        "DepositionParametersTextSummary": "Films prepared with varying sputtering pressures (0.2-1.0 Pa), thicknesses (200-600 nm), and sputtering powers (200-600 W).",
        "FilmThicknessText": "200-600 nm"
      },
      "Performance": {
        "Resistivity": "Decreased to minimum values at 0.4 Pa pressure",
        "SheetResistance": "Decreased to minimum at 0.4 Pa pressure",
        "CarrierConcentration": "Peak values at 0.4 Pa pressure",
        "HallMobility": "Peak values at 0.4 Pa pressure",
        "OpticalTransmittance": "Maximum ~80%",
        "CrystalStructure": "Preferred (222) orientation with increasing grain size",
        "GrainSize": "Increased with optimal parameters"
      },
      "Application": {
        "PotentialApplicationArea": "Top electrode in perovskite solar cells",
        "DevicePerformance": "Efficiency up to 15.28% at 0.4 Pa pressure"
      }
    }
  },
  {
    "MaterialName": "ITO",
    "Details": {
      "Design": {
        "HostMaterial": "In2O3",
        "PrimaryDopant": {
          "Element": "Sn"
        },
        "TargetStoichiometry": "In2O3:Sn (ITO)"
      },
      "Fabrication": {
        "DepositionMethod": "Direct current magnetron sputtering",
        "DepositionParametersTextSummary": "Films prepared with varying sputtering pressures (0.2-1.0 Pa), thicknesses (200-600 nm), and sputtering powers (200-600 W).",
        "FilmThicknessText": "200-600 nm"
      },
      "Performance": {
        "Resistivity": "Decreased to minimum values at 0.4 Pa pressure",
        "SheetResistance": "Decreased to minimum at 0.4 Pa pressure",
        "CarrierConcentration": "Peak values at 0.4 Pa pressure",
        "HallMobility": "Peak values at 0.4 Pa pressure",
        "OpticalTransmittance": "Maximum ~80%",
        "CrystalStructure": "Preferred (222) orientation with increasing grain size",
        "GrainSize": "Increased with optimal parameters"
      },
      "Application": {
        "PotentialApplicationArea": "Top electrode in perovskite solar cells",
        "DevicePerformance": "Efficiency up to 14.90% at 0.4 Pa pressure"
      }
    }
  },
  {
    "MaterialName": "Zr-doped In2O3",
    "Details": {
      "Design": {
        "HostMaterial": "In2O3",
        "PrimaryDopant": {
          "Element": "Zr",
          "Concentration_text": "2 wt% ZrO2 target component"
        },
        "CoDopants": [],
        "TargetStoichiometry": "98 wt% In2O3, 2 wt% ZrO2"
      },
      "Fabrication": {
        "DepositionMethod": "RF sputtering",
        "SubstrateMaterial": "soda-lime glass",
        "TargetMaterialText": "98 wt% In2O3 and 2 wt% ZrO2 target",
        "DepositionParameters": {
          "BasePressure": "<5 × 10^-7 Torr",
          "GasAtmosphere": "Argon + 2.5% oxygen/argon mixture",
          "DepositionRate": "0.21 Å s−1",
          "DepositionTemperature": "Room temperature"
        },
        "FilmThicknessText": "100 nm (optimized thickness)"
      },
      "Performance": {
        "SheetResistance": "41 Ω □−1",
        "CarrierConcentration": "≈8.5 × 10^20 cm⁻³ (n-type)",
        "HallMobility": "Up to ≈77 cm² V−1 s−1 (annealed)",
        "OpticalTransmittance": "Solar-weighted absorptance ≈10% (250–2500 nm)",
        "OpticalBandGapText": "3.55 eV (as-deposited)",
        "WorkFunctionText": "−4.2 eV (UPS measurement)",
        "CrystalStructure": "Amorphous (as-deposited)"
      },
      "Application": {
        "PotentialApplicationArea": "Front/rear transparent electrodes for perovskite tandem solar cells",
        "DevicePerformance": "Four-terminal perovskite/silicon tandem PCE: 23.3% (baseline)"
      }
    }
  },
  {
    "MaterialName": "Zr-doped In2O3",
    "Details": {
      "Design": {
        "HostMaterial": "In2O3",
        "PrimaryDopant": {
          "Element": "Zr",
          "Concentration_text": "2 wt% ZrO2 target component"
        },
        "CoDopants": [],
        "TargetStoichiometry": "98 wt% In2O3, 2 wt% ZrO2"
      },
      "Fabrication": {
        "DepositionMethod": "RF sputtering",
        "SubstrateMaterial": "soda-lime glass",
        "TargetMaterialText": "98 wt% In2O3 and 2 wt% ZrO2 target",
        "DepositionParameters": {
          "BasePressure": "<5 × 10^-7 Torr",
          "GasAtmosphere": "Argon + 2.5% oxygen/argon mixture",
          "DepositionRate": "0.21 Å s−1",
          "DepositionTemperature": "Room temperature"
        },
        "AnnealingConditions": {
          "Temperature": "200°C",
          "Duration": "25 min",
          "Atmosphere": "Ambient air or inert atmosphere"
        },
        "FilmThicknessText": "100 nm (optimized thickness)"
      },
      "Performance": {
        "SheetResistance": "18 Ω □−1",
        "CarrierConcentration": "Increased Ne after annealing (n-type)",
        "HallMobility": "Up to ≈77 cm² V−1 s−1",
        "OpticalTransmittance": "Solar-weighted absorptance ≈5% (250–2500 nm)",
        "OpticalBandGapText": "3.75 eV (annealed)",
        "WorkFunctionText": "−4.2 eV (UPS measurement)",
        "CrystalStructure": "Cubic bixbyite In2O3 phase with (400) orientation",
        "GrainSize": "Average 105 nm (Scherrer formula)"
      },
      "Application": {
        "PotentialApplicationArea": "High-efficiency perovskite/silicon tandem solar cells",
        "DevicePerformance": "Four-terminal tandem PCE improved to 26.2% (3.5 mA cm−2 Jsc gain)"
      }
    }
  },
  {
    "MaterialName": "Molybdenum-doped In2O3",
    "Details": {
      "Design": {
        "HostMaterial": "In2O3",
        "PrimaryDopant": {
          "Element": "Mo",
          "Concentration_text": "3 wt%"
        },
        "CoDopants": [],
        "TargetStoichiometry": "In2O3 with 3 wt% Mo (Mo-embedded In metal target)"
      },
      "Fabrication": {
        "DepositionMethod": "Reactive Direct Current Magnetron Sputtering",
        "SubstrateMaterial": "Normal glass substrate",
        "TargetMaterialText": "Pure metal indium sputtering target embedded with 3 wt% pure metal molybdenum",
        "DepositionParameters": {
          "BasePressure": "2.0 × 10^-3 Pa",
          "WorkingPressure": "1.7 Pa",
          "SubstrateTemperature": "Up to 350°C",
          "SputteringCurrent": "150-200 mA"
        },
        "FilmThicknessText": "Approximately 130 nm (measured by stylus profilometer and spectral transmission)"
      },
      "Performance": {
        "Resistivity": "3.7 × 10^-4 Ω·cm (minimum)",
        "CarrierConcentration": "1.9 × 10^20 - 4.0 × 10^20 cm⁻³ (n-type)",
        "HallMobility": "50 cm²/V·s (highest)",
        "OpticalTransmittance": "Average >80% in visible range (400-700 nm, including 1.2-mm glass substrate)",
        "CrystalStructure": "Polycrystalline In2O3 structure (confirmed by XRD)",
        "GrainSize": "10-19 nm (increases with substrate temperature from 300°C to 350°C)"
      },
      "Application": {
        "PotentialApplicationArea": "Next-generation transparent conductive oxide films for transparent electronics"
      }
    }
  },
  {
    "MaterialName": "Ta-doped In2O3",
    "Details": {
      "Design": {
        "HostMaterial": "In2O3",
        "PrimaryDopant": {
          "Element": "Ta",
          "Concentration_text": "5 at.%"
        },
        "TargetStoichiometry": "(In0.95Ta0.05)2O3"
      },
      "Fabrication": {
        "DepositionMethod": "RF magnetron sputtering",
        "SubstrateMaterial": "Corning #1737 glass",
        "TargetMaterialText": "Sintered (In0.95Ta0.05)2O3 ceramic target",
        "DepositionParameters": {
          "TotalPressure": "5 mTorr",
          "GasAtmosphere": "Ar",
          "ArFlowRate": "50 sccm",
          "O2FlowRate": "0 sccm",
          "DepositionTemperature": "350°C"
        }
      },
      "Performance": {
        "Resistivity": "2.8 x 10^-4 Ω·cm",
        "CarrierConcentration": "7.4 x 10^20 cm⁻³ (n-type)",
        "HallMobility": "30.1 cm²/Vs",
        "OpticalTransmittance": "Average >85% (400-700 nm)",
        "OpticalBandGapText": "4.04 eV (from Tauc plot)",
        "CrystalStructure": "Cubic bixbyite structure (lattice parameter 1.015 nm)",
        "GrainSize": "~15 nm (from XRD)",
        "Other": "Mean free path of 5.5 nm; Metallic resistivity behavior with ρ(80K)/ρ(295K) = 0.88"
      },
      "Application": {
        "PotentialApplicationArea": "TFT-LCDs and photovoltaic cells"
      }
    }
  },
  {
    "MaterialName": "In2O3H2O",
    "Details": {
      "Design": {
        "HostMaterial": "In2O3",
        "PrimaryDopant": {
          "Element": "H",
          "Concentration_text": "from H2O during sputtering"
        },
        "TargetStoichiometry": "In2O3:H2O"
      },
      "Fabrication": {
        "DepositionMethod": "RF Magnetron Sputtering",
        "SubstrateMaterial": "Corning Eagle XG glass",
        "TargetMaterialText": "Ceramic In2O3 (99.99%)",
        "DepositionParameters": {
          "RF Power": "60 W (1.3 W/cm²)",
          "WorkingPressure": "0.5 Pa",
          "GasAtmosphere": "Ar + H2O",
          "Ar Flow Rate": "20 sccm",
          "H2O Partial Pressure": "2 × 10^-3 Pa"
        },
        "FilmThicknessText": "~150 nm"
      },
      "Performance": {
        "Resistivity": "2.3 × 10^-4 Ω·cm",
        "HallMobility": "47 cm²/Vs",
        "CarrierConcentration": "5.85 × 10^20 cm⁻³ (n-type)",
        "OpticalTransmittance": "Lower in infrared region",
        "WorkFunctionText": "4 eV (from UPS)",
        "OpticalBandGapText": "3.5 eV (as-deposited)"
      },
      "Application": {
        "PotentialApplicationArea": "Transparent conductive electrodes for solar cells"
      }
    }
  },
  {
    "MaterialName": "In2O3H",
    "Details": {
      "Design": {
        "HostMaterial": "In2O3",
        "PrimaryDopant": {
          "Element": "H",
          "Concentration_text": "from post-deposition annealing"
        },
        "TargetStoichiometry": "In2O3:H"
      },
      "Fabrication": {
        "AnnealingConditions": {
          "Temperature": "180°C",
          "Atmosphere": "Ambient air",
          "Duration": "60 min"
        },
        "FilmThicknessText": "~150 nm"
      },
      "Performance": {
        "Resistivity": "2.4 × 10^-4 Ω·cm",
        "HallMobility": "117 cm²/Vs",
        "CarrierConcentration": "2.24 × 10^20 cm⁻³ (n-type)",
        "OpticalTransmittance": "Increased in infrared region",
        "WorkFunctionText": "4.4 eV (from UPS)",
        "OpticalBandGapText": "3.7 eV (after annealing)"
      },
      "Application": {
        "PotentialApplicationArea": "High-mobility TCOs for solar cells and transparent electronics"
      }
    }
  },
  {
    "MaterialName": "In2O3H",
    "Details": {
      "Design": {
        "HostMaterial": "In2O3",
        "PrimaryDopant": {
          "Element": "H",
          "Concentration_text": "from post-deposition annealing"
        },
        "TargetStoichiometry": "In2O3:H"
      },
      "Fabrication": {
        "AnnealingConditions": {
          "Temperature": "230°C",
          "Atmosphere": "UHV (~10^-6 Pa)",
          "Duration": "30 min"
        },
        "FilmThicknessText": "~150 nm"
      },
      "Performance": {
        "Resistivity": "2.0 × 10^-4 Ω·cm",
        "HallMobility": "118 cm²/Vs",
        "CarrierConcentration": "2.57 × 10^20 cm⁻³ (n-type)",
        "OpticalTransmittance": "Increased in infrared region",
        "WorkFunctionText": "4.4 eV (from UPS)",
        "OpticalBandGapText": "3.7 eV (after annealing)"
      },
      "Application": {
        "PotentialApplicationArea": "High-performance transparent electrodes for optoelectronic devices"
      }
    }
  },
  {
    "MaterialName": "Mo-doped In2O3",
    "Details": {
      "Design": {
        "HostMaterial": "In2O3",
        "PrimaryDopant": {
          "Element": "Mo",
          "Concentration_text": "approximately 1.2 at.%"
        },
        "CoDopants": [],
        "TargetStoichiometry": "In2O3 with 4 wt% MoO3 (IO:MoO3 = 96:4 wt%)"
      },
      "Fabrication": {
        "DepositionMethod": "Pulsed Laser Deposition (PLD)",
        "SubstrateMaterial": "Fluorphlogopite mica (001) substrate",
        "TargetMaterialText": "Ceramic target (96 wt% In2O3, 4 wt% MoO3)",
        "DepositionParameters": {
          "GrowthTemperature": "500°C",
          "OxygenPressure": "1.5 mTorr",
          "LaserRepetitionRate": "6 Hz"
        },
        "FilmThicknessText": "100 nm (determined by stylus profilometer)"
      },
      "Performance": {
        "Resistivity": "~8.85 x 10^-4 Ω·cm (calculated from Rs = 69 Ω/sq and 100 nm thickness)",
        "SheetResistance": "69 Ω/sq",
        "CarrierConcentration": "8 x 10^19 cm⁻³ (n-type)",
        "HallMobility": "113 cm²/Vs",
        "OpticalTransmittance": "Average 85.9% in visible (400-700 nm), 85.4% in NIR",
        "OpticalBandGapText": "3.85 eV (from Tauc plot)",
        "FigureOfMerit": "FOMVis: 31.5x10⁻⁴ Ω⁻¹, FOMNIR: 29.8x10⁻⁴ Ω⁻¹",
        "CrystalStructure": "Cubic bixbyite In2O3 phase (JCPDS 88–2160)",
        "GrainSize": "23.9 nm (from Scherrer equation)",
        "SurfaceRoughnessRMS": "1.26 nm (AFM measurement)",
        "MagneticProperties": "Saturation magnetization 4.4 emu/cc, Coercive field 355 Oe at 300K"
      },
      "Application": {
        "PotentialApplicationArea": "Flexible optoelectronic and spintronic devices (OLEDs, high-speed electronics, wearable sensors)",
        "DevicePerformance": "Withstands 10,000 bending cycles at Bs = ±0.3% with <5% Rs change"
      }
    }
  },
  {
    "MaterialName": "Undoped melt-grown In2O3 single crystal",
    "Details": {
      "Design": {
        "HostMaterial": "In2O3"
      },
      "Fabrication": {
        "DepositionMethod": "Levitation-assisted self-seeding crystal growth method (LASSCGM)",
        "DepositionParametersTextSummary": "Growth in CO2 atmosphere with oxygen concentration controlled at 2-6%",
        "AnnealingConditionsTextSummary": "Annealed in nonreducing atmosphere (neutral/oxidizing) at 700-1400°C for 5-120 hours"
      },
      "Performance": {
        "CarrierConcentration": "1.8e3.1 × 10¹⁸ cm⁻³ (as-grown), 1.3e3.6 × 10¹⁷ cm⁻³ (annealed)",
        "HallMobility": "135-170 cm²/Vs (as-grown), 130-180 cm²/Vs (annealed)"
      },
      "Application": {
        "PotentialApplicationArea": "Substrate for InN epitaxial growth, model system for material studies"
      }
    }
  },
  {
    "MaterialName": "Sn-doped In2O3",
    "Details": {
      "Design": {
        "HostMaterial": "In2O3",
        "PrimaryDopant": {
          "Element": "Sn",
          "Concentration_text": "High doping level (specific concentration not specified)"
        },
        "TargetStoichiometry": "ITO (Sn-doped In2O3)"
      },
      "Fabrication": {
        "DepositionMethod": "Plasma-assisted molecular beam epitaxy (MBE)",
        "DepositionParametersTextSummary": "Post-deposition annealing in vacuum to remove compensating acceptors"
      },
      "Performance": {
        "Resistivity": "Decreases with increasing Sn concentration",
        "HallMobility": "Up to 226 cm²/Vs at room temperature (epitaxial films on YSZ)"
      },
      "Application": {
        "PotentialApplicationArea": "Transparent electrodes for flat-panel displays and solar cells"
      }
    }
  },
  {
    "MaterialName": "Mg-doped In2O3 films",
    "Details": {
      "Design": {
        "HostMaterial": "In2O3",
        "PrimaryDopant": {
          "Element": "Mg",
          "Concentration_text": "Up to 6 × 10²⁰ cm⁻³"
        }
      },
      "Fabrication": {
        "DepositionMethod": "Molecular beam epitaxy (MBE)",
        "AnnealingConditionsTextSummary": "Annealed in oxygen or vacuum conditions"
      },
      "Performance": {
        "Resistivity": ">10⁵ Ω·cm (semi-insulating behavior at highest doping)",
        "CarrierConcentration": "<10¹⁶ cm⁻³ (unintentionally doped reference)"
      },
      "Application": {}
    }
  },
  {
    "MaterialName": "H-doped In2O3 films",
    "Details": {
      "Design": {
        "HostMaterial": "In2O3",
        "PrimaryDopant": {
          "Element": "H",
          "Concentration_text": "1.9-6.3 at%"
        }
      },
      "Fabrication": {
        "DepositionMethod": "Radiofrequency magnetron sputtering",
        "DepositionParametersTextSummary": "H composition controlled by water vapor pressure during growth"
      },
      "Performance": {
        "HallMobility": "98-130 cm²/Vs",
        "CarrierConcentration": "1.8 × 10²⁰ cm⁻³"
      },
      "Application": {}
    }
  },
  {
    "MaterialName": "Epitaxial In2O3 on YSZ substrates",
    "Details": {
      "Design": {
        "HostMaterial": "In2O3"
      },
      "Fabrication": {
        "DepositionMethod": "Oxygen plasma-assisted MBE",
        "SubstrateMaterial": "Cubic Y-stabilized ZrO2 (YSZ)"
      },
      "Performance": {
        "HallMobility": "226 cm²/Vs (room temperature), >1200 cm²/Vs (100 K)"
      },
      "Application": {}
    }
  },
  {
    "MaterialName": "Rhombohedral In2O3 on Al2O3 substrates",
    "Details": {
      "Design": {
        "HostMaterial": "In2O3"
      },
      "Fabrication": {
        "DepositionMethod": "Epitaxial growth with evolutionary structural selection",
        "SubstrateMaterial": "α-Al2O3 (0001)",
        "DepositionParametersTextSummary": "High-temperature nucleation layer used for phase-pure rhombohedral structure"
      },
      "Performance": {
        "CrystalStructure": "Rhombohedral In2O3 (0001) on α-Al2O3 (0001)"
      },
      "Application": {}
    }
  },
  {
    "MaterialName": "B-doped In2O3",
    "Details": {
      "Design": {
        "HostMaterial": "In2O3",
        "PrimaryDopant": {},
        "TargetStoichiometry": "In2O3 with 0% B/(B+In)"
      },
      "Fabrication": {
        "DepositionMethod": "Spin-coating",
        "SubstrateMaterial": "SiO2/P++ Si",
        "PrecursorMaterialsText": "Indium nitrate hydrate (In(NO3)3·xH2O) and boric acid (H3BO3) in deionized water",
        "DepositionParameters": {
          "SpinSpeed": "4000 rpm",
          "AnnealingTemperature": "350°C",
          "AnnealingDuration": "1 hour",
          "AnnealingAtmosphere": "Air"
        },
        "FilmThicknessText": "~10 nm (TEM cross-sectional view)"
      },
      "Performance": {
        "HallMobility": "27.74 ± 3.69 cm²/(V s)",
        "CarrierConcentration": "High (n-type, unspecified value)",
        "OpticalTransmittance": "Good transmission between 400-800 nm",
        "OpticalBandGapText": "3.42 eV",
        "SurfaceRoughnessRMS": "0.219 nm",
        "CrystalStructure": "Polycrystalline cubic In2O3 phase (GIXRD)",
        "GrainSize": "9.903 nm"
      },
      "Application": {
        "PotentialApplicationArea": "Thin-film transistors (TFTs)",
        "DevicePerformance": "Mobility ~27.74 cm²/(V s), On/off current ratio ~7.57×10³, Subthreshold swing 3.79 V/dec"
      }
    }
  },
  {
    "MaterialName": "B-doped In2O3",
    "Details": {
      "Design": {
        "HostMaterial": "In2O3",
        "PrimaryDopant": {
          "Element": "B",
          "Concentration_text": "2% B/(B+In)"
        },
        "TargetStoichiometry": "In2O3 with 2% B/(B+In)"
      },
      "Fabrication": {
        "DepositionMethod": "Spin-coating",
        "SubstrateMaterial": "SiO2/P++ Si",
        "PrecursorMaterialsText": "Indium nitrate hydrate and boric acid in deionized water",
        "DepositionParameters": {
          "SpinSpeed": "4000 rpm",
          "AnnealingTemperature": "350°C",
          "AnnealingDuration": "1 hour",
          "AnnealingAtmosphere": "Air"
        },
        "FilmThicknessText": "~10 nm"
      },
      "Performance": {
        "HallMobility": "22.78 ± 2.76 cm²/(V s)",
        "OpticalTransmittance": "Good transmission between 400-800 nm",
        "OpticalBandGapText": "3.55 eV",
        "SurfaceRoughnessRMS": "0.175 nm",
        "GrainSize": "8.146 nm",
        "CrystalStructure": "Polycrystalline cubic In2O3 phase"
      },
      "Application": {
        "DevicePerformance": "Mobility ~22.78 cm²/(V s), On/off ratio ~2.20×10⁴, Subthreshold swing 2.71 V/dec"
      }
    }
  },
  {
    "MaterialName": "B-doped In2O3",
    "Details": {
      "Design": {
        "HostMaterial": "In2O3",
        "PrimaryDopant": {
          "Element": "B",
          "Concentration_text": "5% B/(B+In)"
        },
        "TargetStoichiometry": "In2O3 with 5% B/(B+In)"
      },
      "Fabrication": {
        "DepositionMethod": "Spin-coating",
        "SubstrateMaterial": "SiO2/P++ Si",
        "DepositionParameters": {
          "SpinSpeed": "4000 rpm",
          "AnnealingTemperature": "350°C",
          "AnnealingDuration": "1 hour",
          "AnnealingAtmosphere": "Air"
        },
        "FilmThicknessText": "~10 nm"
      },
      "Performance": {
        "HallMobility": "11.18 ± 0.61 cm²/(V s)",
        "OpticalTransmittance": "Good transmission between 400-800 nm",
        "OpticalBandGapText": "3.56 eV",
        "SurfaceRoughnessRMS": "0.162 nm",
        "GrainSize": "6.802 nm",
        "CrystalStructure": "Polycrystalline cubic In2O3 phase"
      },
      "Application": {
        "DevicePerformance": "Mobility ~11.18 cm²/(V s), On/off ratio ~1.04×10⁶, Subthreshold swing 1.66 V/dec"
      }
    }
  },
  {
    "MaterialName": "B-doped In2O3",
    "Details": {
      "Design": {
        "HostMaterial": "In2O3",
        "PrimaryDopant": {
          "Element": "B",
          "Concentration_text": "10% B/(B+In)"
        },
        "TargetStoichiometry": "In2O3 with 10% B/(B+In)"
      },
      "Fabrication": {
        "DepositionMethod": "Spin-coating",
        "SubstrateMaterial": "SiO2/P++ Si",
        "PrecursorMaterialsText": "Indium nitrate hydrate and boric acid in deionized water",
        "DepositionParameters": {
          "SpinSpeed": "4000 rpm",
          "AnnealingTemperature": "350°C",
          "AnnealingDuration": "1 hour",
          "AnnealingAtmosphere": "Air"
        },
        "FilmThicknessText": "~10 nm (TEM cross-sectional view)"
      },
      "Performance": {
        "HallMobility": "7.98 ± 0.63 cm²/(V s)",
        "CarrierConcentration": "Suppressed oxygen vacancies (n-type)",
        "OpticalTransmittance": "Good transmission between 400-800 nm",
        "OpticalBandGapText": "3.58 eV",
        "SurfaceRoughnessRMS": "0.150 nm",
        "GrainSize": "6.539 nm",
        "CrystalStructure": "Polycrystalline cubic In2O3 phase"
      },
      "Application": {
        "PotentialApplicationArea": "Thin-film transistors (TFTs) with SiO2 or ZrO2 dielectric",
