Repository: kevin3998/in2o3_tco

File: data/extracted_json/json_load_directly/material_data_only.json (part 8 of 12)
[
        "DevicePerformance": "On SiO2: Mobility ~8 cm²/(V s), On/off ratio ~2.84×10⁶, Subthreshold swing 0.86 V/dec. On ZrO2: Mobility ~11 cm²/(V s), On/off ratio ~10⁵, Subthreshold swing 0.19 V/dec, Low operating voltage 5 V"
      }
    }
  },
  {
    "MaterialName": "B-doped In2O3",
    "Details": {
      "Design": {
        "HostMaterial": "In2O3",
        "PrimaryDopant": {
          "Element": "B",
          "Concentration_text": "15% B/(B+In)"
        },
        "TargetStoichiometry": "In2O3 with 15% B/(B+In)"
      },
      "Fabrication": {
        "DepositionMethod": "Spin-coating",
        "SubstrateMaterial": "SiO2/P++ Si",
        "DepositionParameters": {
          "SpinSpeed": "4000 rpm",
          "AnnealingTemperature": "350°C",
          "AnnealingDuration": "1 hour",
          "AnnealingAtmosphere": "Air"
        },
        "FilmThicknessText": "~10 nm"
      },
      "Performance": {
        "HallMobility": "4.60 ± 0.63 cm²/(V s)",
        "OpticalTransmittance": "Good transmission between 400-800 nm",
        "OpticalBandGapText": "3.65 eV",
        "SurfaceRoughnessRMS": "0.185 nm",
        "GrainSize": "5.756 nm",
        "CrystalStructure": "Polycrystalline cubic In2O3 phase"
      },
      "Application": {
        "DevicePerformance": "Mobility ~4.60 cm²/(V s), On/off ratio ~4.19×10⁶, Subthreshold swing 0.81 V/dec"
      }
    }
  },
  {
    "MaterialName": "Undoped In2O3",
    "Details": {
      "Design": {
        "HostMaterial": "In2O3",
        "TargetStoichiometry": "In2O3"
      },
      "Fabrication": {
        "DepositionMethod": "Solution-processed spin-coating",
        "SubstrateMaterial": "Glass with anodized Nd:AlOx gate dielectric",
        "PrecursorMaterialsText": "Indium nitrate hydrate in deionized water",
        "DepositionParameters": {
          "SpinSpeedStep1": "2000 rpm",
          "SpinTimeStep1": "5 s",
          "SpinSpeedStep2": "6500 rpm",
          "SpinTimeStep2": "40 s",
          "DryingTemperature": "40°C"
        },
        "AnnealingConditions": {
          "Temperature": "300°C",
          "Atmosphere": "Air",
          "Duration": "1 h"
        }
      },
      "Performance": {
        "CrystalStructure": "Cubic bixbyite In2O3 phase (from XRD)"
      },
      "Application": {
        "PotentialApplicationArea": "Thin-film transistors (TFTs)",
        "DevicePerformance": "µsat: 16.6 cm²/V·s, SS: 0.27 V/dec, Ion/Ioff: 5.6×10⁷, ∆Von under NBIS: Large shift (exceeds measurement limit)"
      }
    }
  },
  {
    "MaterialName": "Undoped In2O3",
    "Details": {
      "Design": {
        "HostMaterial": "In2O3",
        "TargetStoichiometry": "In2O3"
      },
      "Fabrication": {
        "DepositionMethod": "Solution-processed spin-coating",
        "SubstrateMaterial": "Glass with anodized Nd:AlOx gate dielectric",
        "PrecursorMaterialsText": "Indium nitrate hydrate in deionized water",
        "DepositionParameters": {
          "SpinSpeedStep1": "2000 rpm",
          "SpinTimeStep1": "5 s",
          "SpinSpeedStep2": "6500 rpm",
          "SpinTimeStep2": "40 s",
          "DryingTemperature": "40°C"
        },
        "AnnealingConditions": {
          "Temperature": "350°C",
          "Atmosphere": "Air",
          "Duration": "1 h"
        }
      },
      "Performance": {
        "CrystalStructure": "Cubic bixbyite In2O3 phase (from XRD)"
      },
      "Application": {
        "PotentialApplicationArea": "Thin-film transistors (TFTs)",
        "DevicePerformance": "µsat: 24.5 cm²/V·s, SS: 0.55 V/dec, Ion/Ioff: 2.9×10⁷, ∆Von under NBIS: Large shift (exceeds measurement limit)"
      }
    }
  },
  {
    "MaterialName": "Undoped In2O3",
    "Details": {
      "Design": {
        "HostMaterial": "In2O3",
        "TargetStoichiometry": "In2O3"
      },
      "Fabrication": {
        "DepositionMethod": "Solution-processed spin-coating",
        "SubstrateMaterial": "Glass with anodized Nd:AlOx gate dielectric",
        "PrecursorMaterialsText": "Indium nitrate hydrate in deionized water",
        "DepositionParameters": {
          "SpinSpeedStep1": "2000 rpm",
          "SpinTimeStep1": "5 s",
          "SpinSpeedStep2": "6500 rpm",
          "SpinTimeStep2": "40 s",
          "DryingTemperature": "40°C"
        },
        "AnnealingConditions": {
          "Temperature": "400°C",
          "Atmosphere": "Air",
          "Duration": "1 h"
        }
      },
      "Performance": {
        "CrystalStructure": "Cubic bixbyite In2O3 phase (from XRD)"
      },
      "Application": {
        "PotentialApplicationArea": "Thin-film transistors (TFTs)",
        "DevicePerformance": "µsat: 23.4 cm²/V·s, SS: 0.68 V/dec, Ion/Ioff: 6.8×10⁶, ∆Von under NBIS: Large shift (exceeds measurement limit)"
      }
    }
  },
  {
    "MaterialName": "Pr4-doped In2O3",
    "Details": {
      "Design": {
        "HostMaterial": "In2O3",
        "PrimaryDopant": {
          "Element": "Pr",
          "Concentration_text": "5 mol%"
        },
        "TargetStoichiometry": "In2O3 with 5 mol% Pr4+ (In/Pr molar ratio 19:1)"
      },
      "Fabrication": {
        "DepositionMethod": "Solution-processed spin-coating",
        "SubstrateMaterial": "Glass with anodized Nd:AlOx gate dielectric",
        "PrecursorMaterialsText": "Indium nitrate hydrate and praseodymium nitrate hydrate in deionized water",
        "DepositionParameters": {
          "SpinSpeedStep1": "2000 rpm",
          "SpinTimeStep1": "5 s",
          "SpinSpeedStep2": "6500 rpm",
          "SpinTimeStep2": "40 s",
          "DryingTemperature": "40°C"
        },
        "AnnealingConditions": {
          "Temperature": "300°C",
          "Atmosphere": "Air",
          "Duration": "1 h"
        }
      },
      "Performance": {
        "CrystalStructure": "Cubic bixbyite In2O3 phase with PrOx phases (from XRD)"
      },
      "Application": {
        "PotentialApplicationArea": "Thin-film transistors (TFTs) with improved NBIS stability",
        "DevicePerformance": "µsat: 5.0 cm²/V·s, SS: 0.11 V/dec, Vth: 1.8 V, Ion/Ioff: 8.4×10⁹, ∆Von under NBIS: -3.2 V"
      }
    }
  },
  {
    "MaterialName": "Pr4-doped In2O3",
    "Details": {
      "Design": {
        "HostMaterial": "In2O3",
        "PrimaryDopant": {
          "Element": "Pr",
          "Concentration_text": "5 mol%"
        },
        "TargetStoichiometry": "In2O3 with 5 mol% Pr4+ (In/Pr molar ratio 19:1)"
      },
      "Fabrication": {
        "DepositionMethod": "Solution-processed spin-coating",
        "SubstrateMaterial": "Glass with anodized Nd:AlOx gate dielectric",
        "PrecursorMaterialsText": "Indium nitrate hydrate and praseodymium nitrate hydrate in deionized water",
        "DepositionParameters": {
          "SpinSpeedStep1": "2000 rpm",
          "SpinTimeStep1": "5 s",
          "SpinSpeedStep2": "6500 rpm",
          "SpinTimeStep2": "40 s",
          "DryingTemperature": "40°C"
        },
        "AnnealingConditions": {
          "Temperature": "350°C",
          "Atmosphere": "Air",
          "Duration": "1 h"
        }
      },
      "Performance": {
        "CrystalStructure": "Cubic bixbyite In2O3 phase with improved crystallinity (from XRD)"
      },
      "Application": {
        "PotentialApplicationArea": "Thin-film transistors (TFTs) with improved NBIS stability",
        "DevicePerformance": "µsat: 6.1 cm²/V·s, SS: 0.14 V/dec, Vth: 1.5 V, Ion/Ioff: 3.0×10⁷, ∆Von under NBIS: -4.8 V"
      }
    }
  },
  {
    "MaterialName": "Pr4-doped In2O3",
    "Details": {
      "Design": {
        "HostMaterial": "In2O3",
        "PrimaryDopant": {
          "Element": "Pr",
          "Concentration_text": "5 mol%"
        },
        "TargetStoichiometry": "In2O3 with 5 mol% Pr4+ (In/Pr molar ratio 19:1)"
      },
      "Fabrication": {
        "DepositionMethod": "Solution-processed spin-coating",
        "SubstrateMaterial": "Glass with anodized Nd:AlOx gate dielectric",
        "PrecursorMaterialsText": "Indium nitrate hydrate and praseodymium nitrate hydrate in deionized water",
        "DepositionParameters": {
          "SpinSpeedStep1": "2000 rpm",
          "SpinTimeStep1": "5 s",
          "SpinSpeedStep2": "6500 rpm",
          "SpinTimeStep2": "40 s",
          "DryingTemperature": "40°C"
        },
        "AnnealingConditions": {
          "Temperature": "400°C",
          "Atmosphere": "Air",
          "Duration": "1 h"
        }
      },
      "Performance": {
        "CrystalStructure": "Cubic bixbyite In2O3 phase with PrOx phases (from XRD)"
      },
      "Application": {
        "PotentialApplicationArea": "Thin-film transistors (TFTs) with improved NBIS stability",
        "DevicePerformance": "µsat: 10.1 cm²/V·s, SS: 0.13 V/dec, Vth: 0.4 V, Ion/Ioff: 5.1×10⁷, ∆Von under NBIS: -4.8 V"
      }
    }
  },
  {
    "MaterialName": "Tb4-doped In2O3",
    "Details": {
      "Design": {
        "HostMaterial": "In2O3",
        "PrimaryDopant": {
          "Element": "Tb",
          "Concentration_text": "5 mol%"
        },
        "TargetStoichiometry": "In2O3 with 5 mol% Tb4+ (In/Tb molar ratio 19:1)"
      },
      "Fabrication": {
        "DepositionMethod": "Solution-processed spin-coating",
        "SubstrateMaterial": "Glass with anodized Nd:AlOx gate dielectric",
        "PrecursorMaterialsText": "Indium nitrate hydrate and terbium nitrate hydrate in deionized water",
        "DepositionParameters": {
          "SpinSpeedStep1": "2000 rpm",
          "SpinTimeStep1": "5 s",
          "SpinSpeedStep2": "6500 rpm",
          "SpinTimeStep2": "40 s",
          "DryingTemperature": "40°C"
        },
        "AnnealingConditions": {
          "Temperature": "300°C",
          "Atmosphere": "Air",
          "Duration": "1 h"
        }
      },
      "Performance": {
        "CrystalStructure": "Cubic bixbyite In2O3 phase with Tb incorporation (from XRD)"
      },
      "Application": {
        "PotentialApplicationArea": "Thin-film transistors (TFTs) with improved NBIS stability",
        "DevicePerformance": "µsat: 4.7 cm²/V·s, SS: 0.12 V/dec, Vth: 2.6 V, Ion/Ioff: 3.7×10⁹, ∆Von under NBIS: -3.6 V"
      }
    }
  },
  {
    "MaterialName": "Tb4-doped In2O3",
    "Details": {
      "Design": {
        "HostMaterial": "In2O3",
        "PrimaryDopant": {
          "Element": "Tb",
          "Concentration_text": "5 mol%"
        },
        "TargetStoichiometry": "In2O3 with 5 mol% Tb4+ (In/Tb molar ratio 19:1)"
      },
      "Fabrication": {
        "DepositionMethod": "Solution-processed spin-coating",
        "SubstrateMaterial": "Glass with anodized Nd:AlOx gate dielectric",
        "PrecursorMaterialsText": "Indium nitrate hydrate and terbium nitrate hydrate in deionized water",
        "DepositionParameters": {
          "SpinSpeedStep1": "2000 rpm",
          "SpinTimeStep1": "5 s",
          "SpinSpeedStep2": "6500 rpm",
          "SpinTimeStep2": "40 s",
          "DryingTemperature": "40°C"
        },
        "AnnealingConditions": {
          "Temperature": "350°C",
          "Atmosphere": "Air",
          "Duration": "1 h"
        }
      },
      "Performance": {
        "CrystalStructure": "Cubic bixbyite In2O3 phase with lattice expansion (from XRD)"
      },
      "Application": {
        "PotentialApplicationArea": "Thin-film transistors (TFTs) with improved NBIS stability",
        "DevicePerformance": "µsat: 13.4 cm²/V·s, SS: 0.17 V/dec, Vth: 1.2 V, Ion/Ioff: 1.8×10⁸, ∆Von under NBIS: -3.6 V"
      }
    }
  },
  {
    "MaterialName": "Tb4-doped In2O3",
    "Details": {
      "Design": {
        "HostMaterial": "In2O3",
        "PrimaryDopant": {
          "Element": "Tb",
          "Concentration_text": "5 mol%"
        },
        "TargetStoichiometry": "In2O3 with 5 mol% Tb4+ (In/Tb molar ratio 19:1)"
      },
      "Fabrication": {
        "DepositionMethod": "Solution-processed spin-coating",
        "SubstrateMaterial": "Glass with anodized Nd:AlOx gate dielectric",
        "PrecursorMaterialsText": "Indium nitrate hydrate and terbium nitrate hydrate in deionized water",
        "DepositionParameters": {
          "SpinSpeedStep1": "2000 rpm",
          "SpinTimeStep1": "5 s",
          "SpinSpeedStep2": "6500 rpm",
          "SpinTimeStep2": "40 s",
          "DryingTemperature": "40°C"
        },
        "AnnealingConditions": {
          "Temperature": "400°C",
          "Atmosphere": "Air",
          "Duration": "1 h"
        }
      },
      "Performance": {
        "CrystalStructure": "Cubic bixbyite In2O3 phase with significant Tb lattice incorporation (from XRD)"
      },
      "Application": {
        "PotentialApplicationArea": "Thin-film transistors (TFTs) with improved NBIS stability",
        "DevicePerformance": "µsat: 18.2 cm²/V·s, SS: 0.15 V/dec, Vth: 1.4 V, Ion/Ioff: 6.9×10⁷, ∆Von under NBIS: -1.2 V"
      }
    }
  },
  {
    "MaterialName": "Mo-doped In2O3",
    "Details": {
      "Design": {
        "HostMaterial": "In2O3",
        "PrimaryDopant": {
          "Element": "Mo",
          "Concentration_text": "6.25%"
        },
        "TargetStoichiometry": "In2O3 with 6.25% Mo doping"
      },
      "Fabrication": {
        "DepositionParametersTextSummary": "Films grown at 298 K growth temperature"
      },
      "Performance": {
        "CarrierConcentration": "6 × 10¹⁹ cm⁻³ (n-type)",
        "HallMobility": "10 cm² V⁻¹ s⁻¹"
      },
      "Application": {}
    }
  },
  {
    "MaterialName": "Mo-doped In2O3",
    "Details": {
      "Design": {
        "HostMaterial": "In2O3",
        "PrimaryDopant": {
          "Element": "Mo",
          "Concentration_text": "6.25%"
        },
        "TargetStoichiometry": "In2O3 with 6.25% Mo doping"
      },
      "Fabrication": {
        "DepositionParametersTextSummary": "Films grown at 723 K growth temperature"
      },
      "Performance": {
        "CarrierConcentration": "7 × 10²⁰ cm⁻³ (n-type)",
        "HallMobility": "119 cm² V⁻¹ s⁻¹"
      },
      "Application": {}
    }
  },
  {
    "MaterialName": "Zr-doped In2O3",
    "Details": {
      "Design": {
        "HostMaterial": "In2O3",
        "PrimaryDopant": {
          "Element": "Zr",
          "Concentration_text": "6.25%"
        },
        "TargetStoichiometry": "In2O3 with 6.25% Zr doping"
      },
      "Fabrication": {},
      "Performance": {},
      "Application": {
        "PotentialApplicationArea": "n-type transparent conducting oxides with higher carrier mobility and density"
      }
    }
  },
  {
    "MaterialName": "Hf-doped In2O3",
    "Details": {
      "Design": {
        "HostMaterial": "In2O3",
        "PrimaryDopant": {
          "Element": "Hf",
          "Concentration_text": "6.25%"
        },
        "TargetStoichiometry": "In2O3 with 6.25% Hf doping"
      },
      "Fabrication": {},
      "Performance": {},
      "Application": {
        "PotentialApplicationArea": "n-type transparent conducting oxides with higher carrier mobility and density"
      }
    }
  },
  {
    "MaterialName": "Ta-doped In2O3",
    "Details": {
      "Design": {
        "HostMaterial": "In2O3",
        "PrimaryDopant": {
          "Element": "Ta",
          "Concentration_text": "6.25%"
        },
        "TargetStoichiometry": "In2O3 with 6.25% Ta doping"
      },
      "Fabrication": {},
      "Performance": {},
      "Application": {
        "PotentialApplicationArea": "n-type transparent conducting oxides with higher carrier mobility and density"
      }
    }
  },
  {
    "MaterialName": "In2O3H vacuum-annealed",
    "Details": {
      "Design": {
        "HostMaterial": "In2O3",
        "PrimaryDopant": {
          "Element": "H",
          "Concentration_text": "H2O partial pressure 9 × 10^-5 to 3 × 10^-4 Pa"
        },
        "CoDopants": [],
        "TargetStoichiometry": "In2O3:H"
      },
      "Fabrication": {
        "DepositionMethod": "RF Magnetron Sputtering",
        "SubstrateMaterial": "unheated substrates",
        "TargetMaterialText": "In2O3 ceramic target",
        "DepositionParameters": {
          "RF Power": "70 W",
          "GasAtmosphere": "Ar/O2/H2O mixture"
        },
        "DepositionParametersTextSummary": "Total pressure varied between 0.15 and 0.6 Pa",
        "AnnealingConditions": {
          "Temperature": "180°C",
          "Atmosphere": "Vacuum",
          "Duration": "2 hours"
        },
        "FilmThicknessText": "70 nm"
      },
      "Performance": {
        "Resistivity": "~300 μΩ·cm",
        "CarrierConcentration": "~1 × 10^20 cm⁻³ (n-type)",
        "HallMobility": "up to 130 cm²/Vs",
        "CrystalStructure": "Polycrystalline with large grains (>500 nm)"
      },
      "Application": {
        "PotentialApplicationArea": "Transparent conductive electrodes for thin-film solar cells"
      }
    }
  },
  {
    "MaterialName": "In2O3H air-annealed",
    "Details": {
      "Design": {
        "HostMaterial": "In2O3",
        "PrimaryDopant": {
          "Element": "H",
          "Concentration_text": "H2O partial pressure during deposition"
        },
        "CoDopants": [],
        "TargetStoichiometry": "In2O3:H"
      },
      "Fabrication": {
        "DepositionMethod": "RF Magnetron Sputtering",
        "SubstrateMaterial": "unheated substrates",
        "TargetMaterialText": "In2O3 ceramic target",
        "DepositionParameters": {
          "RF Power": "70 W",
          "GasAtmosphere": "Ar/O2/H2O mixture",
          "WorkingPressure": "0.15 Pa"
        },
        "AnnealingConditions": {
          "Temperature": "200°C",
          "Atmosphere": "Air",
          "Duration": "5-15 minutes"
        },
        "FilmThicknessText": "70 nm"
      },
      "Performance": {
        "Resistivity": "~300 μΩ·cm",
        "CarrierConcentration": "1.5 × 10^20 cm⁻³ (n-type)",
        "HallMobility": "120 cm²/Vs"
      },
      "Application": {
        "PotentialApplicationArea": "Transparent conductive electrodes for a-Si:H/c-Si heterojunction solar cells",
        "DevicePerformance": "Increased VOC up to 720 mV"
      }
    }
  },
  {
    "MaterialName": "In2O3H air-annealed",
    "Details": {
      "Design": {
        "HostMaterial": "In2O3",
        "PrimaryDopant": {
          "Element": "H",
          "Concentration_text": "H2O partial pressure during deposition"
        },
        "CoDopants": [],
        "TargetStoichiometry": "In2O3:H"
      },
      "Fabrication": {
        "DepositionMethod": "RF Magnetron Sputtering",
        "SubstrateMaterial": "unheated substrates",
        "TargetMaterialText": "In2O3 ceramic target",
        "DepositionParameters": {
          "RF Power": "70 W",
          "GasAtmosphere": "Ar/O2/H2O mixture",
          "WorkingPressure": "0.6 Pa"
        },
        "AnnealingConditions": {
          "Temperature": "200°C",
          "Atmosphere": "Air",
          "Duration": "5-15 minutes"
        },
        "FilmThicknessText": "70 nm"
      },
      "Performance": {
        "Resistivity": "up to 3000 μΩ·cm",
        "CarrierConcentration": "<1 × 10^19 cm⁻³ (n-type)",
        "HallMobility": "<70 cm²/Vs"
      },
      "Application": {}
    }
  },
  {
    "MaterialName": "In2O3H flash lamp annealed with preheating",
    "Details": {
      "Design": {
        "HostMaterial": "In2O3",
        "PrimaryDopant": {
          "Element": "H",
          "Concentration_text": "H2O partial pressure during deposition"
        },
        "CoDopants": [],
        "TargetStoichiometry": "In2O3:H"
      },
      "Fabrication": {
        "DepositionMethod": "RF Magnetron Sputtering",
        "SubstrateMaterial": "SiOx/a-Si:H/c-Si substrate",
        "TargetMaterialText": "In2O3 ceramic target",
        "DepositionParameters": {
          "RF Power": "70 W",
          "GasAtmosphere": "Ar/O2/H2O mixture"
        },
        "FilmThicknessText": "155 nm",
        "AnnealingConditionsTextSummary": "Flash lamp annealing at 20 J/cm² for 2.7 ms with preheating to 100°C in argon atmosphere (5 × 10^4 Pa)"
      },
      "Performance": {
        "Resistivity": "350 μΩ·cm",
        "CarrierConcentration": "1.5 × 10^20 cm⁻³ (n-type)",
        "HallMobility": "112 cm²/Vs",
        "CrystalStructure": "Polycrystalline with average lateral crystallite size of 333 nm"
      },
      "Application": {
        "PotentialApplicationArea": "Transparent conductive electrodes for heat-sensitive substrates like CIGS solar cells"
      }
    }
  },
  {
    "MaterialName": "Undoped In2O3",
    "Details": {
      "Design": {
        "HostMaterial": "In2O3",
        "TargetStoichiometry": "Bixbyite In2O3 structure"
      },
      "Fabrication": {
        "DepositionMethod": "PLD",
        "SubstrateMaterial": "c-Al2O3 (sapphire)",
        "FilmThicknessText": "800 nm"
      },
      "Performance": {
        "Resistivity": "Complex three-staged evolution with irradiation dose",
        "CarrierConcentration": "1.1 × 10^19 cm⁻³ (as-deposited); 6.0 × 10^19 cm⁻³ (post-irradiation)",
        "HallMobility": "Increased from as-deposited to 6.5 cm²/Vs after irradiation",
        "CrystalStructure": "Cubic bixbyite phase confirmed by XRD"
      },
      "Application": {
        "PotentialApplicationArea": "Radiation-hard electronic environments"
      }
    }
  },
  {
    "MaterialName": "Mg-doped In2O3",
    "Details": {
      "Design": {
        "HostMaterial": "In2O3",
        "PrimaryDopant": {
          "Element": "Mg",
          "Concentration_text": "0.5%"
        },
        "TargetStoichiometry": "In2O3 with Mg doping"
      },
      "Fabrication": {
        "DepositionMethod": "PLD",
        "SubstrateMaterial": "c-Al2O3",
        "DepositionParametersTextSummary": "Films deposited by PLD with Mg doping"
      },
      "Performance": {
        "Resistivity": "Initially highly resistive, dropped after irradiation",
        "CarrierConcentration": "Became measurable after doses >3 × 10^14 cm⁻²"
      },
      "Application": {}
    }
  },
  {
    "MaterialName": "Sn-doped In2O3",
    "Details": {
      "Design": {
        "HostMaterial": "In2O3",
        "PrimaryDopant": {
          "Element": "Sn",
          "Concentration_text": "10%"
        },
        "TargetStoichiometry": "ITO with 10% Sn doping"
      },
      "Fabrication": {
        "DepositionMethod": "PLD/MBE",
        "SubstrateMaterial": "c-Al2O3"
      },
      "Performance": {
        "Resistivity": "Lower initial resistance with shifted resistance peak",
        "CarrierConcentration": "Higher than undoped In2O3"
      },
      "Application": {}
    }
  },
  {
    "MaterialName": "Unknown",
    "Details": {
      "Design": {
        "HostMaterial": "In2O3",
        "PrimaryDopant": {
          "Element": "Mg",
          "Concentration_text": "0.5%"
        },
        "CoDopants": [
          {
            "Element": "Ga",
            "Concentration_text": "17.8%"
          }
        ],
        "TargetStoichiometry": "Bixbyite In2O3 alloyed with Ga2O3"
      },
      "Fabrication": {
        "DepositionMethod": "PLD",
        "SubstrateMaterial": "sapphire"
      },
      "Performance": {
        "CarrierConcentration": "Increased with Ga alloying",
        "CrystalStructure": "Retained bixbyite structure post-irradiation"
      },
      "Application": {}
    }
  },
  {
    "MaterialName": "UV/H2 plasma-treated In2O3Mg",
    "Details": {
      "Design": {
        "HostMaterial": "In2O3",
        "PrimaryDopant": {
          "Element": "Mg",
          "Concentration_text": "0.5%"
        }
      },
      "Fabrication": {
        "DepositionMethod": "PLD with H2 plasma treatment",
        "DepositionParametersTextSummary": "Post-deposition UV illumination and Si²⁺ ion irradiation (3 MeV)",
        "AnnealingConditionsTextSummary": "Partial resistivity restoration after O2 exposure"
      },
      "Performance": {
        "Resistivity": "4-order magnitude drop after irradiation; 5× increase post-O2 exposure"
      },
      "Application": {}
    }
  },
  {
    "MaterialName": "Pure In2O3",
    "Details": {
      "Design": {
        "HostMaterial": "In2O3",
        "TargetStoichiometry": "In2O3"
      },
      "Fabrication": {},
      "Performance": {
        "OpticalBandGapText": "Direct: 0.78 eV, Indirect: 1.43 eV (calculated)",
        "RefractiveIndex": "1.69 at 800 nm",
        "DielectricConstant": "ε(∞) = 2.69",
        "CrystalStructure": "Cubic bixbyite structure (space group Ia3)"
      },
      "Application": {
        "PotentialApplicationArea": "Transparent electrodes in optoelectronic devices, panel displays, thin-film transistors, infrared reflectors"
      }
    }
  },
  {
    "MaterialName": "Sc-doped In2O3",
    "Details": {
      "Design": {
        "HostMaterial": "In2O3",
        "PrimaryDopant": {
          "Element": "Sc",
          "Concentration_text": "0.5 substitution per formula unit"
        },
        "TargetStoichiometry": "In1.5Sc0.5O3"
      },
      "Fabrication": {},
      "Performance": {
        "OpticalBandGapText": "a_g E = 2.18 eV (calculated)",
        "DielectricConstant": "ε(∞) = 2.58",
        "RefractiveIndex": "1.64 at 800 nm",
        "PlasmonEnergy": "ħωp = 14.14 eV"
      },
      "Application": {
        "PotentialApplicationArea": "Transparent conductive materials with increased band gap"
      }
    }
  },
  {
    "MaterialName": "Y-doped In2O3",
    "Details": {
      "Design": {
        "HostMaterial": "In2O3",
        "PrimaryDopant": {
          "Element": "Y",
          "Concentration_text": "0.5 substitution per formula unit"
        },
        "TargetStoichiometry": "In1.5Y0.5O3"
      },
      "Fabrication": {},
      "Performance": {
        "OpticalBandGapText": "a_g E = 1.88 eV (calculated)",
        "DielectricConstant": "ε(∞) = 2.60",
        "RefractiveIndex": "1.65 at 800 nm",
        "PlasmonEnergy": "ħωp = 13.86 eV"
      },
      "Application": {
        "PotentialApplicationArea": "Optoelectronic devices requiring moderate band gap tuning"
      }
    }
  },
  {
    "MaterialName": "La-doped In2O3",
    "Details": {
      "Design": {
        "HostMaterial": "In2O3",
        "PrimaryDopant": {
          "Element": "La",
          "Concentration_text": "0.5 substitution per formula unit"
        },
        "TargetStoichiometry": "In1.5La0.5O3"
      },
      "Fabrication": {},
      "Performance": {
        "OpticalBandGapText": "a_g E = 1.24 eV (calculated)",
        "DielectricConstant": "ε(∞) = 2.78",
        "RefractiveIndex": "1.73 at 800 nm",
        "PlasmonEnergy": "ħωp = 12.78 eV"
      },
      "Application": {
        "PotentialApplicationArea": "Materials with reduced band gap for specific optical applications"
      }
    }
  },
  {
    "MaterialName": "Ac-doped In2O3",
    "Details": {
      "Design": {
        "HostMaterial": "In2O3",
        "PrimaryDopant": {
          "Element": "Ac",
          "Concentration_text": "0.5 substitution per formula unit"
        },
        "TargetStoichiometry": "In1.5Ac0.5O3"
      },
      "Fabrication": {},
      "Performance": {
        "OpticalBandGapText": "a_g E = 0.82 eV (calculated)",
        "DielectricConstant": "ε(∞) = 3.06",
        "RefractiveIndex": "1.81 at 800 nm",
        "PlasmonEnergy": "ħωp = 11.36 eV"
      },
      "Application": {
        "PotentialApplicationArea": "Low band gap transparent conductive materials"
      }
    }
  },
  {
    "MaterialName": "Sn-doped In2O3",
    "Details": {
      "Design": {
        "HostMaterial": "In2O3",
        "PrimaryDopant": {
          "Element": "Sn",
          "Concentration_text": "unspecified"
        },
        "TargetStoichiometry": "In2O3:Sn"
      },
      "Fabrication": {},
      "Performance": {
        "OpticalBandGapText": "3.7 eV (optical)",
        "Other relevant optoelectronic, structural, or morphological properties": "Fundamental band gap: 2.9 eV"
      },
      "Application": {
        "PotentialApplicationArea": "Transparent electrodes for optoelectronic devices (solar cells, transparent transistors, LEDs)"
      }
    }
  },
  {
    "MaterialName": "In2O3",
    "Details": {
      "Design": {
        "HostMaterial": "In2O3"
      },
      "Fabrication": {},
      "Performance": {
        "OpticalBandGapText": "3.7 eV (experimental optical), 1.64 eV (calculated optical)",
        "Other relevant optoelectronic, structural, or morphological properties": "Fundamental band gap: 2.9 eV (experimental), 0.93 eV (calculated); Cubic bixbyite structure with inversion symmetry"
      },
      "Application": {}
    }
  },
  {
    "MaterialName": "Ga2O3",
    "Details": {
      "Design": {
        "HostMaterial": "Ga2O3"
      },
      "Fabrication": {},
      "Performance": {
        "OpticalBandGapText": "4.90 eV (experimental optical), 1.98 eV (calculated optical)",
        "Other relevant optoelectronic, structural, or morphological properties": "Fundamental band gap: 4.90 eV (experimental), 1.98 eV (calculated); Monoclinic gallia structure"
      },
      "Application": {}
    }
  },
  {
    "MaterialName": "Al2O3",
    "Details": {
      "Design": {
        "HostMaterial": "Al2O3"
      },
      "Fabrication": {},
      "Performance": {
        "OpticalBandGapText": "9.25 eV (experimental optical), 5.88 eV (calculated optical)",
        "Other relevant optoelectronic, structural, or morphological properties": "Fundamental band gap: 9.25 eV (experimental), 5.88 eV (calculated); Rhombohedral corundum structure"
      },
      "Application": {}
    }
  },
  {
    "MaterialName": "Transition metal-doped In2O3H",
    "Details": {
      "Design": {
        "HostMaterial": "In2O3",
        "PrimaryDopant": {
          "Element": "Ti",
          "Concentration_text": "0.22 wt% TiO2"
        },
        "CoDopants": [
          {
            "Element": "Ce",
            "Concentration_text": "0.14 wt% CeO2"
          },
          {
            "Element": "Ta",
            "Concentration_text": "0.03 wt% Ta2O5"
          },
          {
            "Element": "H",
            "Concentration_text": "1% H2 in sputtering gas"
          }
        ],
        "TargetStoichiometry": "In2O3 with 0.22 wt% TiO2, 0.14 wt% CeO2, and 0.03 wt% Ta2O5"
      },
      "Fabrication": {
        "DepositionMethod": "DC sputtering",
        "SubstrateMaterial": "Textured silicon (100) wafers and glass substrates",
        "TargetMaterialText": "IMO target (In2O3 with 0.22 wt% TiO2, 0.14 wt% CeO2, 0.03 wt% Ta2O5)",
        "DepositionParameters": {
          "BasePressure": "2e-4 Pa",
          "WorkingPressure": "0.78 Pa",
          "PowerDensity": "4 kW/m",
          "GasAtmosphere": "Ar, O2, and H2 mixture (1% H2, O2/Ar ratio 1.9%)",
          "DepositionTemperature": "Room temperature"
        },
        "FilmThicknessText": "115 nm (characterization), 80 nm (device)"
      },
      "Performance": {
        "SheetResistance": "29.94 Ω/□",
        "HallMobility": "72.5 cm²/Vs",
        "OpticalTransmittance": "Higher average transmittance than ITO, especially in short wavelengths (300-1200 nm)",
        "OpticalBandGapText": "Larger bandgap than ITO (determined by Tauc plot)"
      },
      "Application": {
        "PotentialApplicationArea": "Front transparent conductive oxide layer for silicon heterojunction solar cells",
        "DevicePerformance": "Certified power conversion efficiency of 25.26% with short circuit current density exceeding 40 mA/cm²"
      }
    }
  },
  {
    "MaterialName": "Sn-doped In2O3",
    "Details": {
      "Design": {
        "HostMaterial": "In2O3",
        "PrimaryDopant": {
          "Element": "Sn",
          "Concentration_text": "3 wt% SnO2"
        },
        "TargetStoichiometry": "In2O3:SnO2 = 97:3 wt%"
      },
      "Fabrication": {
        "DepositionMethod": "DC sputtering",
        "SubstrateMaterial": "Textured silicon (100) wafers and glass substrates",
        "TargetMaterialText": "ITO ceramic target (97 wt% In2O3, 3 wt% SnO2)",
        "DepositionParameters": {
          "BasePressure": "2e-4 Pa",
          "WorkingPressure": "0.78 Pa",
          "PowerDensity": "4 kW/m",
          "DepositionTemperature": "Room temperature"
        },
        "FilmThicknessText": "115 nm"
      },
      "Performance": {
        "SheetResistance": "89.31 Ω/□",
        "HallMobility": "20–40 cm²/Vs",
        "OpticalTransmittance": "Lower than IMO:H in short wavelength region"
      },
      "Application": {
        "PotentialApplicationArea": "Conventional transparent conductive oxide layer for silicon heterojunction solar cells",
        "DevicePerformance": "Certified efficiency of 24.78% (reference)"
      }
    }
  },
  {
    "MaterialName": "Transition metal-doped In2O3H",
    "Details": {
      "Design": {
        "HostMaterial": "In2O3",
        "PrimaryDopant": {
          "Element": "Ti",
          "Concentration_text": "0.22 wt% TiO2"
        },
        "CoDopants": [
          {
            "Element": "Ce",
            "Concentration_text": "0.14 wt% CeO2"
          },
          {
            "Element": "Ta",
            "Concentration_text": "0.03 wt% Ta2O5"
          },
          {
            "Element": "H",
            "Concentration_text": "1% H2 in sputtering gas"
          }
        ],
        "TargetStoichiometry": "In2O3 with 0.22 wt% TiO2, 0.14 wt% CeO2, 0.03 wt% Ta2O5"
      },
      "Fabrication": {
        "DepositionMethod": "DC sputtering",
        "SubstrateMaterial": "Textured silicon (100) wafers and glass substrates",
        "TargetMaterialText": "Indium oxide doped with transition metal (IMO) target (0.22 wt% TiO2, 0.14 wt% CeO2, 0.03 wt% Ta2O5)",
        "DepositionParameters": {
          "BasePressure": "2 × 10^-4 Pa",
          "WorkingPressure": "0.78 Pa",
          "PowerDensity": "4 kW/m",
          "GasAtmosphere": "Argon-hydrogen mixture (1% H2), O2/Ar ratio 1.9%"
        },
        "FilmThicknessText": "80 nm (for solar cells), 115 nm (on glass)"
      },
      "Performance": {
        "SheetResistance": "29.94 Ω/□",
        "HallMobility": "72.5 cm²/Vs",
        "OpticalTransmittance": "Higher than ITO in short wavelength region",
        "ContactResistivity": "17.4 mΩ·cm² (with μ-Si:H(n+))"
      },
      "Application": {
        "PotentialApplicationArea": "Front transparent conductive oxide layer for silicon heterojunction solar cells",
        "DevicePerformance": "Certified efficiency up to 25.26% (total area 274.5 cm²)"
      }
    }
  },
  {
    "MaterialName": "Sn-doped In2O3",
    "Details": {
      "Design": {
        "HostMaterial": "In2O3",
        "PrimaryDopant": {
          "Element": "Sn",
          "Concentration_text": "3 wt% SnO2"
        },
        "TargetStoichiometry": "ITO (97 wt% In2O3, 3 wt% SnO2)"
      },
      "Fabrication": {
        "DepositionMethod": "DC sputtering",
        "SubstrateMaterial": "Textured silicon (100) wafers and glass substrates",
        "TargetMaterialText": "ITO ceramic target (97 wt% In2O3, 3 wt% SnO2)",
        "DepositionParameters": {
          "BasePressure": "2 × 10^-4 Pa",
          "WorkingPressure": "0.78 Pa",
          "PowerDensity": "4 kW/m",
          "GasAtmosphere": "Argon with 1.9% O2"
        },
        "FilmThicknessText": "80 nm (for solar cells)"
      },
      "Performance": {
        "SheetResistance": "89.31 Ω/□",
        "HallMobility": "20–40 cm²/Vs"
      },
      "Application": {
        "PotentialApplicationArea": "Front transparent conductive oxide layer for silicon heterojunction solar cells",
        "DevicePerformance": "Certified efficiency of 24.78% (with a-Si:H(n+))"
      }
    }
  },
  {
    "MaterialName": "In2O3Ce",
    "Details": {
      "Design": {
        "HostMaterial": "In2O3",
        "PrimaryDopant": {
          "Element": "Ce",
          "Concentration_text": "1 wt% CeO2 target component"
        },
        "CoDopants": [
          {
            "Element": "H",
            "Concentration_text": "Interstitial doping via H2O partial pressure (1e-4 Pa)"
          }
        ],
        "TargetStoichiometry": "In2O3 with 1 wt% CeO2 and H doping"
      },
      "Fabrication": {
        "DepositionMethod": "RF Magnetron Sputtering",
        "SubstrateMaterial": "Glass, SiO2-coated Si, or textured SHJ precursors",
        "TargetMaterialText": "In2O3 and CeO2 (2 wt%) ceramic targets (co-sputtered)",
        "DepositionParameters": {
          "O2/Ar ratio": "0.13% to 0.38%",
          "H2O partial pressure": "1e-4 Pa"
        },
        "AnnealingConditions": {
          "Temperature": "200°C",
          "Atmosphere": "N2",
          "Duration": "30 min"
        },
        "FilmThicknessText": "~105 nm (planar), 75 nm effective (textured)"
      },
      "Performance": {
        "Resistivity": "Low (specific value not provided)",
        "CarrierConcentration": ">2.2 x 10^20 cm⁻³ (n-type)",
        "HallMobility": "127 cm²/Vs",
        "OpticalTransmittance": "Average >88% in visible range",
        "OpticalBandGapText": "~3.9 eV (Burstein-Moss effect)"
      },
      "Application": {
        "PotentialApplicationArea": "Silicon heterojunction (SHJ) solar cells",
        "DevicePerformance": "Jsc gain of 0.6 mA/cm² compared to ITO baseline"
      }
    }
  },
  {
    "MaterialName": "In2O3Ce",
    "Details": {
      "Design": {
        "HostMaterial": "In2O3",
        "PrimaryDopant": {
          "Element": "Ce",
          "Concentration_text": "2 wt% CeO2 target component"
        },
        "CoDopants": [
          {
            "Element": "H",
            "Concentration_text": "Interstitial doping via H2O partial pressure (1e-4 Pa)"
          }
        ],
        "TargetStoichiometry": "In2O3 with 2 wt% CeO2 and H doping"
      },
      "Fabrication": {
        "DepositionMethod": "RF Magnetron Sputtering",
        "SubstrateMaterial": "Glass or SiO2-coated Si",
        "TargetMaterialText": "In2O3 and CeO2 (2 wt%) ceramic targets (co-sputtered)",
        "DepositionParameters": {
          "O2/Ar ratio": "0.07% to 0.5%",
          "H2O partial pressure": "1e-4 Pa"
        },
        "AnnealingConditions": {
          "Temperature": "200°C",
          "Atmosphere": "N2",
          "Duration": "30 min"
        },
        "FilmThicknessText": "~105 nm"
      },
      "Performance": {
        "Resistivity": "Sheet resistance <25 Ω/□",
        "CarrierConcentration": "2.5 x 10^20 cm⁻³ (n-type)",
        "HallMobility": "114-147 cm²/Vs",
        "OpticalTransmittance": "High (specific value not provided)"
      },
      "Application": {
        "PotentialApplicationArea": "High-conductivity TCO layers"
      }
    }
  },
  {
    "MaterialName": "In2O3Ce",
    "Details": {
      "Design": {
        "HostMaterial": "In2O3",
        "PrimaryDopant": {
          "Element": "Ce",
          "Concentration_text": "2 wt% CeO2 target component"
        },
        "CoDopants": [
          {
            "Element": "H",
            "Concentration_text": "Interstitial doping via H2O partial pressure (1e-4 Pa)"
          }
        ]
      },
      "Fabrication": {
        "DepositionMethod": "RF Magnetron Sputtering",
        "AnnealingConditions": {
          "Temperature": "200°C",
          "Atmosphere": "Air",
          "Duration": "10 min"
        }
      },
      "Performance": {
        "Resistivity": "Degraded compared to N2-annealed",
        "CarrierConcentration": "Lower than N2-annealed",
        "HallMobility": "Reduced due to grain boundary effects"
      },
      "Application": {}
    }
  },
  {
    "MaterialName": "ITO",
    "Details": {
      "Design": {
        "HostMaterial": "In2O3",
        "PrimaryDopant": {
          "Element": "Sn",
          "Concentration_text": "10 wt% SnO2"
        },
        "TargetStoichiometry": "ITO (90 wt% In2O3, 10 wt% SnO2)"
      },
      "Fabrication": {
        "DepositionMethod": "Sputtering",
        "AnnealingConditions": {
          "Temperature": "160°C",
          "Atmosphere": "Air",
          "Duration": "2 h"
        }
      },
      "Performance": {
        "Resistivity": "2.1 x 10^-4 Ω·cm",
        "CarrierConcentration": "2.1 x 10^20 cm⁻³ (n-type)",
        "HallMobility": "60 cm²/Vs",
