Repository: kevin3998/in2o3_tco

File: data/extracted_json/json_load_directly/material_data_only.json (part 9 of 12)
[
        "OpticalTransmittance": "High (specific value not provided)"
      },
      "Application": {
        "PotentialApplicationArea": "Baseline TCO for SHJ solar cells"
      }
    }
  },
  {
    "MaterialName": "In2O3H",
    "Details": {
      "Design": {
        "HostMaterial": "In2O3",
        "PrimaryDopant": {
          "Element": "H",
          "Concentration_text": "Interstitial doping via H2O partial pressure (1 × 10^-4 Pa)"
        },
        "TargetStoichiometry": "In2O3:H"
      },
      "Fabrication": {
        "DepositionMethod": "RF Magnetron Sputtering",
        "SubstrateMaterial": "Glass, SiO2-coated Si",
        "DepositionParameters": {
          "H2O_PartialPressure": "1 × 10^-4 Pa",
          "O2/Ar_Ratio": "0% (oxygen-poor)"
        },
        "AnnealingConditions": {
          "Temperature": "200°C",
          "Atmosphere": "N2",
          "Duration": "30 min"
        },
        "FilmThicknessText": "105 nm (planar substrates)"
      },
      "Performance": {
        "Resistivity": "2.1 × 10^-4 Ω·cm",
        "CarrierConcentration": "2.5 × 10^20 cm⁻³ (n-type)",
        "HallMobility": "147 cm²/Vs",
        "OpticalTransmittance": "High (exact values not specified)"
      },
      "Application": {}
    }
  },
  {
    "MaterialName": "In2O3Ce",
    "Details": {
      "Design": {
        "HostMaterial": "In2O3",
        "PrimaryDopant": {
          "Element": "Ce",
          "Concentration_text": "1 wt% CeO2 target component"
        },
        "CoDopants": [
          {
            "Element": "H",
            "Concentration_text": "Interstitial doping via H2O partial pressure (1 × 10^-4 Pa)"
          }
        ],
        "TargetStoichiometry": "In2O3 with 1 wt% CeO2"
      },
      "Fabrication": {
        "DepositionMethod": "RF Magnetron Sputtering",
        "SubstrateMaterial": "Textured SHJ precursors, planar substrates",
        "DepositionParameters": {
          "O2/Ar_Ratio": "0.25%",
          "H2O_PartialPressure": "1 × 10^-4 Pa"
        },
        "AnnealingConditions": {
          "Temperature": "200°C",
          "Atmosphere": "N2",
          "Duration": "30 min"
        },
        "FilmThicknessText": "105 nm (planar), 75 nm effective (textured)"
      },
      "Performance": {
        "Resistivity": "Lower than ITO baseline",
        "CarrierConcentration": "~2 × 10^20 cm⁻³ (n-type)",
        "HallMobility": "127 cm²/Vs",
        "OpticalTransmittance": "Average >88% in visible range"
      },
      "Application": {
        "PotentialApplicationArea": "Silicon heterojunction (SHJ) solar cells",
        "DevicePerformance": "Jsc = 39.6 mA/cm² (0.6 mA/cm² gain over ITO)"
      }
    }
  },
  {
    "MaterialName": "In2O3Ce",
    "Details": {
      "Design": {
        "HostMaterial": "In2O3",
        "PrimaryDopant": {
          "Element": "Ce",
          "Concentration_text": "2 wt% CeO2 target component"
        },
        "CoDopants": [
          {
            "Element": "H",
            "Concentration_text": "Interstitial doping via H2O partial pressure (1 × 10^-4 Pa)"
          }
        ],
        "TargetStoichiometry": "In2O3 with 2 wt% CeO2"
      },
      "Fabrication": {
        "DepositionMethod": "RF Magnetron Sputtering",
        "DepositionParameters": {
          "O2/Ar_Ratio": "0.07%",
          "H2O_PartialPressure": "1 × 10^-4 Pa"
        },
        "AnnealingConditions": {
          "Temperature": "200°C",
          "Atmosphere": "N2",
          "Duration": "30 min"
        },
        "FilmThicknessText": "105 nm (planar)"
      },
      "Performance": {
        "Resistivity": "4.5 × 10^-4 Ω·cm",
        "CarrierConcentration": "2.5 × 10^20 cm⁻³ (n-type)",
        "HallMobility": "114 cm²/Vs"
      },
      "Application": {}
    }
  },
  {
    "MaterialName": "In2O3Ce",
    "Details": {
      "Design": {
        "HostMaterial": "In2O3",
        "PrimaryDopant": {
          "Element": "Ce",
          "Concentration_text": "2 wt% CeO2 target component"
        },
        "CoDopants": [
          {
            "Element": "H",
            "Concentration_text": "Interstitial doping via H2O partial pressure (1 × 10^-4 Pa)"
          }
        ],
        "TargetStoichiometry": "In2O3 with 2 wt% CeO2"
      },
      "Fabrication": {
        "DepositionMethod": "RF Magnetron Sputtering",
        "DepositionParameters": {
          "O2/Ar_Ratio": "0.13%",
          "H2O_PartialPressure": "1 × 10^-4 Pa"
        },
        "AnnealingConditions": {
          "Temperature": "200°C",
          "Atmosphere": "Air",
          "Duration": "10 min"
        },
        "FilmThicknessText": "105 nm (planar)"
      },
      "Performance": {
        "Resistivity": "Higher than N2-annealed counterpart",
        "CarrierConcentration": "1.4 × 10^20 cm⁻³ (n-type)",
        "HallMobility": "Reduced due to grain boundary effects"
      },
      "Application": {}
    }
  },
  {
    "MaterialName": "ITO",
    "Details": {
      "Design": {
        "HostMaterial": "In2O3",
        "PrimaryDopant": {
          "Element": "Sn",
          "Concentration_text": "10 wt% SnO2"
        },
        "TargetStoichiometry": "ITO (90 wt% In2O3, 10 wt% SnO2)"
      },
      "Fabrication": {
        "DepositionMethod": "RF Magnetron Sputtering",
        "AnnealingConditions": {
          "Temperature": "160°C",
          "Atmosphere": "Air",
          "Duration": "2 hours"
        }
      },
      "Performance": {
        "Resistivity": "3.5 × 10^-4 Ω·cm",
        "CarrierConcentration": "2.1 × 10^20 cm⁻³ (n-type)",
        "HallMobility": "60 cm²/Vs",
        "OpticalTransmittance": "Baseline for comparison"
      },
      "Application": {
        "PotentialApplicationArea": "Silicon heterojunction (SHJ) solar cells (baseline reference)"
      }
    }
  },
  {
    "MaterialName": "Ge-doped In2O3",
    "Details": {
      "Design": {
        "HostMaterial": "In2O3",
        "PrimaryDopant": {
          "Element": "Ge",
          "Concentration_text": "5.5%"
        },
        "TargetStoichiometry": "Ge-doped In2O3 target sintered from In2O3 and GeO2 powder mixture"
      },
      "Fabrication": {
        "DepositionMethod": "DC Magnetron Sputtering",
        "SubstrateMaterial": "Corning No. 1737 glass",
        "TargetMaterialText": "Ge-doped In2O3 target (sintered from In2O3 + GeO2 powder)",
        "DepositionParameters": {
          "Power": "800 W",
          "GasAtmosphere": "Ar + 2.0% O2",
          "WorkingPressure": "2 mTorr",
          "SubstrateTemperature": "200°C",
          "T/S distance": "45 mm"
        },
        "FilmThicknessText": "~2200 Å"
      },
      "Performance": {
        "Resistivity": "1.6 × 10^-4 Ω·cm",
        "CarrierConcentration": "10.5 × 10^20 cm⁻³ (n-type)",
        "HallMobility": "37.5 cm²/Vs",
        "OpticalTransmittance": "~90% average in visible range (378-778 nm)",
        "CrystalStructure": "Polycrystalline"
      },
      "Application": {
        "PotentialApplicationArea": "Transparent electrodes for optoelectronic devices"
      }
    }
  },
  {
    "MaterialName": "Ge-doped In2O3",
    "Details": {
      "Design": {
        "HostMaterial": "In2O3",
        "PrimaryDopant": {
          "Element": "Ge",
          "Concentration_text": "6.0%"
        },
        "TargetStoichiometry": "Ge-doped In2O3 target sintered from In2O3 and GeO2 powder mixture"
      },
      "Fabrication": {
        "DepositionMethod": "DC Magnetron Sputtering",
        "SubstrateMaterial": "Corning No. 1737 glass",
        "TargetMaterialText": "Ge-doped In2O3 target (sintered from In2O3 + GeO2 powder)",
        "DepositionParameters": {
          "Power": "300 W",
          "GasAtmosphere": "Ar + 2.0% O2",
          "WorkingPressure": "1 mTorr",
          "SubstrateTemperature": "20°C",
          "T/S distance": "75 mm"
        },
        "FilmThicknessText": "~1400 Å"
      },
      "Performance": {
        "Resistivity": "4.1 × 10^-4 Ω·cm",
        "CarrierConcentration": "4.6 × 10^20 cm⁻³ (n-type)",
        "HallMobility": "~30 cm²/Vs",
        "OpticalTransmittance": "~90% average in visible range",
        "CrystalStructure": "Amorphous",
        "EtchingRate": "1400 Å/min in 5% HCl"
      },
      "Application": {
        "PotentialApplicationArea": "Fine-patterned transparent electrodes requiring high etch rates"
      }
    }
  },
  {
    "MaterialName": "Ge-doped In2O3",
    "Details": {
      "Design": {
        "HostMaterial": "In2O3",
        "PrimaryDopant": {
          "Element": "Ge",
          "Concentration_text": "7.0%"
        },
        "TargetStoichiometry": "Ge-doped In2O3 target sintered from In2O3 and GeO2 powder mixture"
      },
      "Fabrication": {
        "DepositionMethod": "DC Magnetron Sputtering",
        "SubstrateMaterial": "Corning No. 1737 glass",
        "DepositionParameters": {
          "Power": "300 W",
          "GasAtmosphere": "Ar + 2.0% O2",
          "WorkingPressure": "1 mTorr",
          "SubstrateTemperature": "200°C",
          "T/S distance": "75 mm"
        },
        "FilmThicknessText": "~1400 Å"
      },
      "Performance": {
        "Resistivity": "3.8 × 10^-4 Ω·cm",
        "CarrierConcentration": "3.7 × 10^20 cm⁻³ (n-type)",
        "HallMobility": "34.0 cm²/Vs",
        "CrystalStructure": "Amorphous",
        "EtchingRate": "690 Å/min in 5% HCl"
      },
      "Application": {}
    }
  },
  {
    "MaterialName": "Sn-doped In2O3",
    "Details": {
      "Design": {
        "HostMaterial": "In2O3",
        "PrimaryDopant": {
          "Element": "Sn",
          "Concentration_text": "9.3%"
        },
        "TargetStoichiometry": "90 wt% In2O3 - 10 wt% SnO2 target"
      },
      "Fabrication": {
        "DepositionMethod": "DC Magnetron Sputtering",
        "SubstrateMaterial": "Corning No. 1737 glass",
        "TargetMaterialText": "ITO ceramic target (90 wt% In2O3, 10 wt% SnO2)",
        "DepositionParameters": {
          "Power": "350 W",
          "GasAtmosphere": "Ar + 0.5% O2",
          "WorkingPressure": "2 mTorr",
          "SubstrateTemperature": "200°C",
          "T/S distance": "75 mm"
        },
        "FilmThicknessText": "~1700 Å"
      },
      "Performance": {
        "Resistivity": "1.8 × 10^-4 Ω·cm",
        "CarrierConcentration": "11.2 × 10^20 cm⁻³ (n-type)",
        "HallMobility": "31.7 cm²/Vs",
        "EtchingRate": "160 Å/min in 5% HCl",
        "CrystalStructure": "Polycrystalline"
      },
      "Application": {
        "PotentialApplicationArea": "Standard transparent conductive electrodes"
      }
    }
  },
  {
    "MaterialName": "Ge-doped In2O3",
    "Details": {
      "Design": {
        "HostMaterial": "In2O3",
        "PrimaryDopant": {
          "Element": "Ge",
          "Concentration_text": "5.5% Ge doping"
        },
        "TargetStoichiometry": "Ge-doped In2O3 target (5.5% Ge content)"
      },
      "Fabrication": {
        "DepositionMethod": "DC Magnetron Sputtering",
        "SubstrateMaterial": "Corning No. 1737 glass",
        "TargetMaterialText": "Ge-doped In2O3 target (5.5% Ge content)",
        "DepositionParameters": {
          "Power": "800W",
          "GasAtmosphere": "Ar + 2.0% O2",
          "T/S distance": "45 mm",
          "Pressure": "2 mTorr",
          "SubstrateTemperature": "200°C"
        },
        "FilmThicknessText": "~2200 Å"
      },
      "Performance": {
        "Resistivity": "1.6 × 10^-4 Ω·cm",
        "CarrierConcentration": "10.5 × 10^20 cm⁻³",
        "HallMobility": "37.5 cm²/Vs",
        "OpticalTransmittance": "~90% in visible range",
        "CrystalStructure": "Polycrystalline"
      },
      "Application": {
        "PotentialApplicationArea": "Transparent electrodes for optoelectronic devices like LCDs"
      }
    }
  },
  {
    "MaterialName": "Ge-doped In2O3",
    "Details": {
      "Design": {
        "HostMaterial": "In2O3",
        "PrimaryDopant": {
          "Element": "Ge",
          "Concentration_text": "6.0% Ge doping"
        },
        "TargetStoichiometry": "Ge-doped In2O3 target (6.0% Ge content)"
      },
      "Fabrication": {
        "DepositionMethod": "DC Magnetron Sputtering",
        "SubstrateMaterial": "Corning No. 1737 glass",
        "TargetMaterialText": "Ge-doped In2O3 target (6.0% Ge content)",
        "DepositionParameters": {
          "Power": "300W",
          "GasAtmosphere": "Ar + 2.0% O2",
          "T/S distance": "75 mm",
          "Pressure": "1 mTorr",
          "SubstrateTemperature": "20°C"
        },
        "FilmThicknessText": "~1400 Å"
      },
      "Performance": {
        "Resistivity": "4.1 × 10^-4 Ω·cm",
        "CarrierConcentration": "4.6 × 10^20 cm⁻³",
        "HallMobility": "~30 cm²/Vs",
        "OpticalTransmittance": "~90% in visible range",
        "CrystalStructure": "Amorphous",
        "EtchingRate": "1400 Å/min in 5% HCl"
      },
      "Application": {
        "PotentialApplicationArea": "Transparent electrodes requiring fine patterning"
      }
    }
  },
  {
    "MaterialName": "Ge-doped In2O3",
    "Details": {
      "Design": {
        "HostMaterial": "In2O3",
        "PrimaryDopant": {
          "Element": "Ge",
          "Concentration_text": "7.0% Ge doping"
        },
        "TargetStoichiometry": "Ge-doped In2O3 target (7.0% Ge content)"
      },
      "Fabrication": {
        "DepositionMethod": "DC Magnetron Sputtering",
        "SubstrateMaterial": "Corning No. 1737 glass",
        "TargetMaterialText": "Ge-doped In2O3 target (7.0% Ge content)",
        "DepositionParameters": {
          "Power": "300W",
          "GasAtmosphere": "Ar + 2.0% O2",
          "T/S distance": "75 mm",
          "Pressure": "1 mTorr",
          "SubstrateTemperature": "200°C"
        },
        "FilmThicknessText": "~1400 Å"
      },
      "Performance": {
        "Resistivity": "3.8 × 10^-4 Ω·cm",
        "CarrierConcentration": "3.7 × 10^20 cm⁻³",
        "HallMobility": "34.0 cm²/Vs",
        "CrystalStructure": "Amorphous",
        "EtchingRate": "690 Å/min in 5% HCl"
      },
      "Application": {
        "PotentialApplicationArea": "Transparent electrodes requiring fine patterning"
      }
    }
  },
  {
    "MaterialName": "Sn-doped In2O3",
    "Details": {
      "Design": {
        "HostMaterial": "In2O3",
        "PrimaryDopant": {
          "Element": "Sn",
          "Concentration_text": "9.3% Sn doping"
        },
        "TargetStoichiometry": "ITO target (90 wt% In2O3, 10 wt% SnO2)"
      },
      "Fabrication": {
        "DepositionMethod": "DC Magnetron Sputtering",
        "SubstrateMaterial": "Corning No. 1737 glass",
        "TargetMaterialText": "ITO ceramic target (90 wt% In2O3, 10 wt% SnO2)",
        "DepositionParameters": {
          "Power": "350W",
          "GasAtmosphere": "Ar + 0.5% O2",
          "T/S distance": "75 mm",
          "Pressure": "2 mTorr",
          "SubstrateTemperature": "200°C"
        },
        "FilmThicknessText": "~1700 Å"
      },
      "Performance": {
        "Resistivity": "1.8 × 10^-4 Ω·cm",
        "CarrierConcentration": "11.2 × 10^20 cm⁻³",
        "HallMobility": "31.7 cm²/Vs",
        "OpticalTransmittance": "~90% in visible range",
        "CrystalStructure": "Polycrystalline",
        "EtchingRate": "160 Å/min in 5% HCl"
      },
      "Application": {}
    }
  },
  {
    "MaterialName": "In2O3W",
    "Details": {
      "Design": {
        "HostMaterial": "In2O3",
        "PrimaryDopant": {
          "Element": "W",
          "Concentration_text": "2.8 wt.%"
        },
        "CoDopants": [],
        "TargetStoichiometry": "In2O3:W (2.8 wt.%)"
      },
      "Fabrication": {
        "DepositionMethod": "Direct current sputtering",
        "SubstrateMaterial": "glass substrate",
        "DepositionParametersTextSummary": "Films deposited using direct current sputtering method"
      },
      "Performance": {
        "Resistivity": "1.0×10⁻³ Ω·cm",
        "HallMobility": "43.7 cm²·V⁻¹·s⁻¹",
        "CarrierConcentration": "1.4×10²⁰ cm⁻³",
        "OpticalTransmittance": "Average 87.6% from 300 nm to 900 nm"
      },
      "Application": {
        "PotentialApplicationArea": "Flat panel display, lighting applications"
      }
    }
  },
  {
    "MaterialName": "Tungsten-doped indium oxide",
    "Details": {
      "Design": {
        "HostMaterial": "In2O3",
        "PrimaryDopant": {
          "Element": "W",
          "Concentration_text": "doped"
        },
        "CoDopants": [],
        "TargetStoichiometry": "Tungsten-doped indium oxide (IWO)"
      },
      "Fabrication": {
        "DepositionMethod": "DC reactive magnetron sputtering",
        "SubstrateMaterial": "glass substrate",
        "DepositionParameters": {
          "DepositionPower": "40 W",
          "DepositionTemperature": "225 °C"
        },
        "DepositionParametersTextSummary": "Effects of sputtering power (varied) and growth temperature (varied) investigated"
      },
      "Performance": {
        "Resistivity": "6.4×10⁻⁴ Ω·cm",
        "CarrierConcentration": "2.8×10²⁰ cm⁻³",
        "HallMobility": "33.0 cm²·V⁻¹·s⁻¹",
        "OpticalTransmittance": "Average 81% in near-infrared region, 87% in visible region"
      },
      "Application": {
        "PotentialApplicationArea": "Thin-film solar cells, light emitting diodes"
      }
    }
  },
  {
    "MaterialName": "a-IGZO",
    "Details": {
      "Design": {
        "HostMaterial": "InGaZnO (IGZO)",
        "TargetStoichiometry": "InGaZnO4 (1:1:1) ceramic target"
      },
      "Fabrication": {
        "DepositionMethod": "DC Magnetron Sputtering",
        "SubstrateMaterial": "SiO2 (100 nm)/Si substrates",
        "TargetMaterialText": "Sintered InGaZnO4 (1:1:1) ceramic target",
        "DepositionParameters": {
          "WorkingPressure": "0.67 Pa",
          "DepositionPower": "3 W/cm²"
        },
        "AnnealingConditions": {
          "Temperature": "400°C",
          "Duration": "15 min",
          "Atmosphere": "Air"
        },
        "FilmThicknessText": "50 nm"
      },
      "Performance": {
        "Resistivity": "~1.68 × 10⁻⁶ Ω·cm (Cu electrode)",
        "FieldEffectMobility": "3.5 cm²/Vs",
        "SubthresholdSwing": "1.51 V/decade",
        "ContactResistance": "1929.1 Ωcm (RC⋅W)",
        "SurfaceRoughnessRMS": "2.68 nm"
      },
      "Application": {
        "PotentialApplicationArea": "Active channel layer in a-IGZO thin-film transistors",
        "DevicePerformance": "Inferior performance due to Cu diffusion into IGZO"
      }
    }
  },
  {
    "MaterialName": "a-IGZO with Mo diffusion barrier",
    "Details": {
      "Design": {
        "HostMaterial": "InGaZnO (IGZO)",
        "TargetStoichiometry": "InGaZnO4 (1:1:1) ceramic target"
      },
      "Fabrication": {
        "DepositionMethod": "DC Magnetron Sputtering",
        "SubstrateMaterial": "SiO2 (100 nm)/Si substrates",
        "TargetMaterialText": "Mo target (99.99%) for 5 nm barrier layer",
        "DepositionParameters": {
          "WorkingPressure": "0.3 Pa",
          "DepositionPower": "2 W/cm²"
        },
        "AnnealingConditions": {
          "Temperature": "300°C",
          "Duration": "10 min",
          "Atmosphere": "Vacuum"
        },
        "FilmThicknessText": "50 nm IGZO + 5 nm Mo barrier"
      },
      "Performance": {
        "FieldEffectMobility": "8.8 cm²/Vs",
        "SubthresholdSwing": "0.58 V/decade",
        "ContactResistance": "583.7 Ωcm (RC⋅W)",
        "SurfaceRoughnessRMS": "2.48 nm"
      },
      "Application": {
        "PotentialApplicationArea": "a-IGZO TFTs with Cu/Mo/IGZO contacts",
        "DevicePerformance": "Improved mobility and reduced Cu diffusion compared to control"
      }
    }
  },
  {
    "MaterialName": "a-IGZO with Ti diffusion barrier",
    "Details": {
      "Design": {
        "HostMaterial": "InGaZnO (IGZO)",
        "TargetStoichiometry": "InGaZnO4 (1:1:1) ceramic target"
      },
      "Fabrication": {
        "DepositionMethod": "DC Magnetron Sputtering",
        "SubstrateMaterial": "SiO2 (100 nm)/Si substrates",
        "TargetMaterialText": "Ti target (99.99%) for 5 nm barrier layer",
        "DepositionParameters": {
          "WorkingPressure": "0.3 Pa",
          "DepositionPower": "2 W/cm²"
        },
        "AnnealingConditions": {
          "Temperature": "300°C",
          "Duration": "10 min",
          "Atmosphere": "Vacuum"
        },
        "FilmThicknessText": "50 nm IGZO + 5 nm Ti barrier"
      },
      "Performance": {
        "FieldEffectMobility": "9.9 cm²/Vs",
        "SubthresholdSwing": "0.44 V/decade",
        "ContactResistance": "512.9 Ωcm (RC⋅W)",
        "SurfaceRoughnessRMS": "2.14 nm"
      },
      "Application": {
        "PotentialApplicationArea": "a-IGZO TFTs with Cu/Ti/IGZO contacts",
        "DevicePerformance": "Enhanced transport properties due to Ti oxidation-induced n+ layer"
      }
    }
  },
  {
    "MaterialName": "a-IGZO with MoTi diffusion barrier",
    "Details": {
      "Design": {
        "HostMaterial": "InGaZnO (IGZO)",
        "TargetStoichiometry": "InGaZnO4 (1:1:1) ceramic target"
      },
      "Fabrication": {
        "DepositionMethod": "DC Magnetron Sputtering",
        "SubstrateMaterial": "SiO2 (100 nm)/Si substrates",
        "TargetMaterialText": "Mo0.50Ti0.50 alloy target (99.9%) for 5 nm barrier layer",
        "DepositionParameters": {
          "WorkingPressure": "0.3 Pa",
          "DepositionPower": "2 W/cm²"
        },
        "AnnealingConditions": {
          "Temperature": "300°C",
          "Duration": "10 min",
          "Atmosphere": "Vacuum"
        },
        "FilmThicknessText": "50 nm IGZO + 5 nm MoTi barrier"
      },
      "Performance": {
        "FieldEffectMobility": "14.8 cm²/Vs",
        "SubthresholdSwing": "0.41 V/decade",
        "ContactResistance": "104.5 Ωcm (RC⋅W)",
        "SurfaceRoughnessRMS": "1.92 nm",
        "CrystalStructure": "Amorphous IGZO with suppressed Cu diffusion"
      },
      "Application": {
        "PotentialApplicationArea": "State-of-the-art AMOLED TVs",
        "DevicePerformance": "Superior mobility, lowest contact resistance, and best bias-thermal-stress stability"
      }
    }
  },
  {
    "MaterialName": "Ce-doped In2O3",
    "Details": {
      "Design": {
        "HostMaterial": "In2O3",
        "PrimaryDopant": {
          "Element": "Ce",
          "Concentration_text": "5.2% Ce"
        },
        "TargetStoichiometry": "Ce-doped In2O3"
      },
      "Fabrication": {},
      "Performance": {
        "HallMobility": "33 cm²V⁻¹s⁻¹",
        "OpticalTransmittance": "Tunable mid-infrared LSPR with narrow line widths",
        "CrystalStructure": "Cubic bixbyite In2O3 phase",
        "FigureOfMerit": "Quality factor up to 5.5 for single nanocrystals"
      },
      "Application": {
        "PotentialApplicationArea": "Mid-infrared plasmonics, SEIRA substrates, transparent conductors"
      }
    }
  },
  {
    "MaterialName": "Sn-doped In2O3",
    "Details": {
      "Design": {
        "HostMaterial": "In2O3",
        "PrimaryDopant": {
          "Element": "Sn",
          "Concentration_text": "6.4% Sn"
        }
      },
      "Fabrication": {},
      "Performance": {
        "HallMobility": "16.5 cm²V⁻¹s⁻¹ (estimated from comparison)",
        "OpticalTransmittance": "Broadband LSPR with lower quality factors"
      },
      "Application": {}
    }
  },
  {
    "MaterialName": "Ce/Sn-codoped In2O3",
    "Details": {
      "Design": {
        "HostMaterial": "In2O3",
        "PrimaryDopant": {
          "Element": "Ce",
          "Concentration_text": "Not specified"
        },
        "CoDopants": [
          {
            "Element": "Sn",
            "Concentration_text": "1-2% Sn"
          }
        ]
      },
      "Fabrication": {},
      "Performance": {
        "HallMobility": "Lower than Ce:In2O3 but higher than Sn:In2O3"
      },
      "Application": {}
    }
  },
  {
    "MaterialName": "In2O3Ta",
    "Details": {
      "Design": {
        "HostMaterial": "In2O3",
        "PrimaryDopant": {
          "Element": "Ta",
          "Concentration_text": "2 wt% Ta2O5"
        },
        "TargetStoichiometry": "In2O3 doped with 2 wt% Ta2O5"
      },
      "Fabrication": {
        "DepositionMethod": "DC Magnetron Sputtering",
        "SubstrateMaterial": "Corning glass #1737",
        "TargetMaterialText": "Ceramic target (In2O3 with 2 wt% Ta2O5, 60–70% theoretical density)",
        "DepositionParameters": {
          "BasePressure": "1×10^-6 Torr",
          "WorkingPressure": "5 mTorr",
          "GasAtmosphere": "Ar + O2",
          "OxygenPartialPressure": "0×10^-5 Torr",
          "DepositionTemperature": "350°C"
        }
      },
      "Performance": {
        "Resistivity": "5.1×10^-4 Ω·cm",
        "CarrierConcentration": "4.4×10^20 cm⁻³ (n-type)",
        "HallMobility": "18 cm²/Vs",
        "OpticalTransmittance": "82% mean transmission (400–700 nm)",
        "OpticalBandGapText": "3.7 eV",
        "CrystalStructure": "Cubic bixbyite structure (XRD)"
      },
      "Application": {
        "PotentialApplicationArea": "Optoelectronics, TCO applications"
      }
    }
  },
  {
    "MaterialName": "In2O3Ta",
    "Details": {
      "Design": {
        "HostMaterial": "In2O3",
        "PrimaryDopant": {
          "Element": "Ta",
          "Concentration_text": "5 wt% Ta2O5"
        },
        "TargetStoichiometry": "In2O3 doped with 5 wt% Ta2O5"
      },
      "Fabrication": {
        "DepositionMethod": "RF Magnetron Sputtering",
        "SubstrateMaterial": "Corning glass #1737",
        "TargetMaterialText": "Ceramic target (In2O3 with 5 wt% Ta2O5, 60–70% theoretical density)",
        "DepositionParameters": {
          "BasePressure": "1×10^-6 Torr",
          "WorkingPressure": "5 mTorr",
          "GasAtmosphere": "Ar + O2",
          "OxygenPartialPressure": "0×10^-5 Torr",
          "DepositionTemperature": "350°C"
        }
      },
      "Performance": {
        "Resistivity": "2.8×10^-4 Ω·cm",
        "CarrierConcentration": "7.4×10^20 cm⁻³ (n-type)",
        "HallMobility": "31 cm²/Vs",
        "OpticalTransmittance": "85% mean transmission (400–700 nm)",
        "OpticalBandGapText": "3.8 eV",
        "CrystalStructure": "Cubic bixbyite structure (XRD)"
      },
      "Application": {
        "PotentialApplicationArea": "Optoelectronics, low-resistivity TCOs"
      }
    }
  },
  {
    "MaterialName": "In2O3Ta",
    "Details": {
      "Design": {
        "HostMaterial": "In2O3",
        "PrimaryDopant": {
          "Element": "Ta",
          "Concentration_text": "10 wt% Ta2O5"
        },
        "TargetStoichiometry": "In2O3 doped with 10 wt% Ta2O5"
      },
      "Fabrication": {
        "DepositionMethod": "DC Magnetron Sputtering",
        "SubstrateMaterial": "Corning glass #1737",
        "TargetMaterialText": "Ceramic target (In2O3 with 10 wt% Ta2O5, 60–70% theoretical density)",
        "DepositionParameters": {
          "BasePressure": "1×10^-6 Torr",
          "WorkingPressure": "5 mTorr",
          "GasAtmosphere": "Ar + O2",
          "OxygenPartialPressure": "2×10^-5 Torr",
          "DepositionTemperature": "350°C"
        }
      },
      "Performance": {
        "Resistivity": "12.5×10^-4 Ω·cm",
        "CarrierConcentration": "2.7×10^20 cm⁻³ (n-type)",
        "HallMobility": "15.5 cm²/Vs",
        "OpticalTransmittance": "80% mean transmission (400–700 nm)",
        "OpticalBandGapText": "3.7 eV",
        "CrystalStructure": "Cubic bixbyite structure (XRD)"
      },
      "Application": {
        "PotentialApplicationArea": "Optoelectronics, TCO applications"
      }
    }
  },
  {
    "MaterialName": "Cr-doped ITO",
    "Details": {
      "Design": {
        "HostMaterial": "In2O3",
        "PrimaryDopant": {
          "Element": "Sn",
          "Concentration_text": "10 wt% SnO2 (from target)"
        },
        "CoDopants": [],
        "TargetStoichiometry": "Target: ITO (90 wt% In2O3, 10 wt% SnO2)"
      },
      "Fabrication": {
        "DepositionMethod": "RF-DC magnetron co-sputtering",
        "SubstrateMaterial": "glass",
        "TargetMaterialText": "ITO ceramic target (90 wt% In2O3, 10 wt% SnO2) and Cr target (99.995% purity)",
        "DepositionParameters": {
          "BasePressure": "3.2 mPa",
          "WorkingPressure": "400 mPa",
          "GasAtmosphere": "Argon",
          "GasFlowRate": "70 SCCM",
          "DepositionPower (ITO)": "90 W DC",
          "DepositionPower (Cr)": "0 W RF"
        },
        "AnnealingConditions": {
          "Temperature": "300°C",
          "Atmosphere": "Air",
          "Duration": "1 hour"
        },
        "FilmThicknessText": "300 nm"
      },
      "Performance": {
        "Resistivity": "8.96 × 10^-5 Ω·cm",
        "CarrierConcentration": "1.6 × 10^21 cm⁻³ (n-type)",
        "HallMobility": "42.7 cm²/Vs",
        "OpticalTransmittance": "Average ≈63% in visible range (380–780 nm)",
        "OpticalBandGapText": "3.78 eV"
      },
      "Application": {
        "PotentialApplicationArea": "Transparent electrode"
      }
    }
  },
  {
    "MaterialName": "Cr-doped ITO",
    "Details": {
      "Design": {
        "HostMaterial": "In2O3",
        "PrimaryDopant": {
          "Element": "Sn",
          "Concentration_text": "10 wt% SnO2 (from target)"
        },
        "CoDopants": [
          {
            "Element": "Cr",
            "Concentration_text": "0.5 at.%"
          }
        ],
        "TargetStoichiometry": "Target: ITO (90 wt% In2O3, 10 wt% SnO2) with Cr doping"
      },
      "Fabrication": {
        "DepositionMethod": "RF-DC magnetron co-sputtering",
        "SubstrateMaterial": "glass",
        "TargetMaterialText": "ITO ceramic target (90 wt% In2O3, 10 wt% SnO2) and Cr target (99.995% purity)",
        "DepositionParameters": {
          "BasePressure": "3.2 mPa",
          "WorkingPressure": "400 mPa",
          "GasAtmosphere": "Argon",
          "GasFlowRate": "70 SCCM",
          "DepositionPower (ITO)": "90 W DC",
          "DepositionPower (Cr)": "20 W RF"
        },
        "AnnealingConditions": {
          "Temperature": "300°C",
          "Atmosphere": "Air",
          "Duration": "1 hour"
        },
        "FilmThicknessText": "300 nm"
      },
      "Performance": {
        "Resistivity": "8.1 × 10^-5 Ω·cm",
        "CarrierConcentration": "1.75 × 10^21 cm⁻³ (n-type)",
        "HallMobility": "39 cm²/Vs",
        "OpticalTransmittance": "Average transmittance ≈86% in visible range (380–780 nm)",
        "OpticalBandGapText": "3.81 eV"
      },
      "Application": {
        "PotentialApplicationArea": "Transparent electrode"
      }
    }
  },
  {
    "MaterialName": "Cr-doped ITO",
    "Details": {
      "Design": {
        "HostMaterial": "In2O3",
        "PrimaryDopant": {
          "Element": "Sn",
          "Concentration_text": "10 wt% SnO2 (from target)"
        },
        "CoDopants": [
          {
            "Element": "Cr",
            "Concentration_text": "1 at.%"
          }
        ],
        "TargetStoichiometry": "Target: ITO (90 wt% In2O3, 10 wt% SnO2) with Cr doping"
      },
      "Fabrication": {
        "DepositionMethod": "RF-DC magnetron co-sputtering",
        "SubstrateMaterial": "glass",
        "TargetMaterialText": "ITO ceramic target (90 wt% In2O3, 10 wt% SnO2) and Cr target (99.995% purity)",
        "DepositionParameters": {
          "BasePressure": "3.2 mPa",
          "WorkingPressure": "400 mPa",
          "GasAtmosphere": "Argon",
          "GasFlowRate": "70 SCCM",
          "DepositionPower (ITO)": "90 W DC",
          "DepositionPower (Cr)": "30 W RF"
        },
        "AnnealingConditions": {
          "Temperature": "300°C",
          "Atmosphere": "Air",
          "Duration": "1 hour"
        },
        "FilmThicknessText": "300 nm"
      },
      "Performance": {
        "Resistivity": "7.65 × 10^-5 Ω·cm",
        "CarrierConcentration": "2.2 × 10^21 cm⁻³ (n-type)",
        "HallMobility": "36.7 cm²/Vs",
        "OpticalTransmittance": "Average ≈86% in visible range (380–780 nm)",
        "OpticalBandGapText": "3.82 eV"
      },
      "Application": {
        "PotentialApplicationArea": "Transparent electrode"
      }
    }
  },
  {
    "MaterialName": "Cr-doped ITO",
    "Details": {
      "Design": {
        "HostMaterial": "In2O3",
        "PrimaryDopant": {
          "Element": "Sn",
          "Concentration_text": "10 wt% SnO2 (from target)"
        },
        "CoDopants": [
          {
            "Element": "Cr",
            "Concentration_text": "1.9 at.%"
          }
        ],
        "TargetStoichiometry": "Target: ITO (90 wt% In2O3, 10 wt% SnO2) with Cr doping"
      },
      "Fabrication": {
        "DepositionMethod": "RF-DC magnetron co-sputtering",
        "SubstrateMaterial": "glass",
        "TargetMaterialText": "ITO ceramic target (90 wt% In2O3, 10 wt% SnO2) and Cr target (99.995% purity)",
        "DepositionParameters": {
          "BasePressure": "3.2 mPa",
          "WorkingPressure": "400 mPa",
          "GasAtmosphere": "Argon",
          "GasFlowRate": "70 SCCM",
          "DepositionPower (ITO)": "90 W DC",
          "DepositionPower (Cr)": "40 W RF"
        },
        "AnnealingConditions": {
          "Temperature": "300°C",
          "Atmosphere": "Air",
          "Duration": "1 hour"
        },
        "FilmThicknessText": "300 nm"
      },
      "Performance": {
        "Resistivity": "7.6 × 10^-5 Ω·cm",
        "CarrierConcentration": "2.4 × 10^21 cm⁻³ (n-type)",
        "HallMobility": "35.1 cm²/Vs",
        "OpticalTransmittance": "Average transmittance slightly below 86% in visible range (380–780 nm)",
        "OpticalBandGapText": "3.88 eV"
      },
      "Application": {
        "PotentialApplicationArea": "Transparent electrode"
      }
    }
  },
  {
    "MaterialName": "Ti-doped In2O3",
    "Details": {
      "Design": {
        "HostMaterial": "In2O3",
        "PrimaryDopant": {
          "Element": "Ti",
          "Concentration_text": "2.4 at.%"
        },
        "TargetStoichiometry": "In2O3 with 1-5 wt.% TiO2 ceramic target"
      },
      "Fabrication": {
        "DepositionMethod": "DC Magnetron Sputtering",
        "SubstrateMaterial": "Quartz glass or fused silica glass",
        "TargetMaterialText": "Ceramic target (In2O3 with 1-5 wt.% TiO2, 99.99% purity)",
        "DepositionParameters": {
          "GasAtmosphere": "Ar + O2 (1 vol.%)",
          "WorkingPressure": "0.6 Pa",
          "DepositionTemperature": "300°C",
          "InputPowerDensity": "0.88–1.65 W/cm²"
        },
        "FilmThicknessText": "500 nm"
      },
      "Performance": {
        "Resistivity": "1.8 × 10^-4 Ω·cm",
        "CarrierConcentration": "7.9 × 10^20 cm⁻³ (n-type)",
        "HallMobility": "89.5 cm²/Vs",
        "OpticalTransmittance": "Over 80% at 1550 nm wavelength",
        "CrystalStructure": "Bixbyite-type polycrystalline monophase"
      },
      "Application": {
        "PotentialApplicationArea": "Electrodes for optical communication devices (modulators, switches, detectors)"
      }
    }
  },
  {
    "MaterialName": "Ti-doped In2O3",
    "Details": {
      "Design": {
        "HostMaterial": "In2O3",
        "PrimaryDopant": {
          "Element": "Ti",
          "Concentration_text": "0.8–1.6 at.%"
        },
        "TargetStoichiometry": "In2O3 with 1 wt.% TiO2 ceramic target"
      },
      "Fabrication": {
        "DepositionMethod": "DC Magnetron Sputtering",
        "SubstrateMaterial": "Quartz glass or fused silica glass",
        "DepositionParameters": {
          "GasAtmosphere": "Ar + O2 (1 vol.%)",
          "WorkingPressure": "0.6 Pa",
          "DepositionTemperature": "150–300°C"
        },
        "FilmThicknessText": "204–212 nm (varies by sample)"
      },
      "Performance": {
        "Resistivity": "2.1–3.0 × 10^-4 Ω·cm",
        "CarrierConcentration": "2.4–3.5 × 10^20 cm⁻³ (n-type)",
        "HallMobility": "82–90 cm²/Vs",
        "OpticalTransmittance": "High transparency in near-infrared (>80% at 1550 nm)",
        "OpticalBandGapText": "Lower Burnstein-Moss shift compared to ITO",
        "SurfaceRoughnessRMS": "Extinction coefficient k = 0.060–0.087 at 1550 nm"
      },
      "Application": {
        "PotentialApplicationArea": "Near-infrared transparent electrodes for optical devices"
      }
    }
  },
  {
    "MaterialName": "Sn-doped In2O3",
    "Details": {
      "Design": {
        "HostMaterial": "In2O3",
        "PrimaryDopant": {
          "Element": "Sn",
          "Concentration_text": "10 wt.% SnO2 target"
        },
        "TargetStoichiometry": "In2O3 with 10 wt.% SnO2 ceramic target"
      },
      "Fabrication": {
        "DepositionMethod": "DC Magnetron Sputtering",
        "SubstrateMaterial": "Quartz glass",
        "DepositionParameters": {
          "GasAtmosphere": "Ar + O2 (1 vol.%)",
          "WorkingPressure": "0.6 Pa",
          "DepositionTemperature": "300°C"
        },
        "FilmThicknessText": "158 nm"
      },
      "Performance": {
        "Resistivity": "1–3 × 10^-4 Ω·cm",
        "OpticalTransmittance": "Lower near-infrared transparency compared to ITiO",
        "OpticalBandGapText": "Larger Burnstein-Moss shift due to higher carrier density",
        "SurfaceRoughnessRMS": "Extinction coefficient k = 0.955 at 1550 nm"
      },
      "Application": {
        "PotentialApplicationArea": "Conventional transparent electrodes (LCDs, solar cells)"
      }
    }
  },
  {
    "MaterialName": "Undoped In2O3",
    "Details": {
      "Design": {
        "HostMaterial": "In2O3",
        "TargetStoichiometry": "Undoped In2O3"
      },
      "Fabrication": {
        "DepositionMethod": "Spray pyrolysis",
        "PrecursorMaterialsText": "0.1 M InCl3 (indium (III) chloride 98%) in ultrapure water",
        "DepositionParameters": {
          "DepositionTemperature": "450°C"
        },
        "AnnealingConditions": {
          "Temperature": "550°C",
          "Duration": "2 h"
        }
      },
      "Performance": {
        "OpticalTransmittance": "~59% at 900 nm wavelength",
        "CrystalStructure": "Cubic structure (XRD peaks match PDF-2 00-006-0416)",
        "Other": {
          "RadiationShielding": "LAC: 0.0021 ± 0.0013 cm⁻¹, MAC: 0.00029 ± 0.00026 cm²/g, HVL: 327.69 cm"
        }
      },
      "Application": {
        "PotentialApplicationArea": "Radiation shielding materials"
      }
    }
  },
  {
    "MaterialName": "B-doped In2O3",
    "Details": {
      "Design": {
        "HostMaterial": "In2O3",
        "PrimaryDopant": {
          "Element": "B",
          "Concentration_text": "5 at.% relative to indium"
        },
        "TargetStoichiometry": "In2O3 with 5 at.% boron doping"
      },
      "Fabrication": {
        "DepositionMethod": "Spray pyrolysis",
        "PrecursorMaterialsText": "0.1 M InCl3 + H3BO3 (5 at.% B relative to In)",
        "DepositionParameters": {
          "DepositionTemperature": "450°C"
        },
        "AnnealingConditions": {
          "Temperature": "550°C",
          "Duration": "2 h"
        }
      },
      "Performance": {
        "OpticalTransmittance": "Increased transmittance compared to undoped",
        "CrystalStructure": "Cubic structure with reduced (400) peak intensity",
        "Other": {
          "RadiationShielding": "LAC: 0.0038 ± 0.00009 cm⁻¹, MAC: 0.00059 ± 0.00005 cm²/g, HVL: 180.81 cm"
        }
      },
      "Application": {
        "PotentialApplicationArea": "Radiation shielding materials"
      }
    }
  },
  {
    "MaterialName": "B-doped In2O3",
    "Details": {
      "Design": {
        "HostMaterial": "In2O3",
        "PrimaryDopant": {
          "Element": "B",
          "Concentration_text": "10 at.% relative to indium"
        },
        "TargetStoichiometry": "In2O3 with 10 at.% boron doping"
      },
      "Fabrication": {
        "DepositionMethod": "Spray pyrolysis",
        "PrecursorMaterialsText": "0.1 M InCl3 + H3BO3 (10 at.% B relative to In)",
        "DepositionParameters": {
          "DepositionTemperature": "450°C"
        },
