Repository: kevin3998/in2o3_tco

File: data/extracted_json/json_load_directly/material_data_only.json (part 10 of 12)
[
        "AnnealingConditions": {
          "Temperature": "550°C",
          "Duration": "2 h"
        }
      },
      "Performance": {
        "OpticalTransmittance": "Further increased transmittance compared to lower doping",
        "CrystalStructure": "Cubic structure with degraded crystallinity",
        "Other": {
          "RadiationShielding": "LAC: 0.0047 ± 0.0005 cm⁻¹, MAC: 0.00079 ± 0.00008 cm²/g, HVL: 146.77 cm"
        }
      },
      "Application": {
        "PotentialApplicationArea": "Radiation shielding materials"
      }
    }
  },
  {
    "MaterialName": "B-doped In2O3",
    "Details": {
      "Design": {
        "HostMaterial": "In2O3",
        "PrimaryDopant": {
          "Element": "B",
          "Concentration_text": "20 at.% relative to indium"
        },
        "TargetStoichiometry": "In2O3 with 20 at.% boron doping"
      },
      "Fabrication": {
        "DepositionMethod": "Spray pyrolysis",
        "PrecursorMaterialsText": "0.1 M InCl3 + H3BO3 (20 at.% B relative to In)",
        "DepositionParameters": {
          "DepositionTemperature": "450°C"
        },
        "AnnealingConditions": {
          "Temperature": "550°C",
          "Duration": "2 h"
        }
      },
      "Performance": {
        "OpticalTransmittance": "Highest transmittance among samples (>59% at 900 nm)",
        "CrystalStructure": "Cubic structure with significant crystallinity degradation",
        "Other": {
          "RadiationShielding": "LAC: 0.0051 ± 0.0008 cm⁻¹ (best), MAC: 0.00101 ± 0.00024 cm²/g, HVL: 133.77 cm"
        }
      },
      "Application": {
        "PotentialApplicationArea": "Radiation shielding materials"
      }
    }
  },
  {
    "MaterialName": "W-doped In2O3",
    "Details": {
      "Design": {
        "HostMaterial": "In2O3",
        "PrimaryDopant": {
          "Element": "W",
          "Concentration_text": "1.0 wt% WO3"
        },
        "CoDopants": [],
        "TargetStoichiometry": "Target: 99.0% In2O3:1.0% WO3 in weight"
      },
      "Fabrication": {
        "DepositionMethod": "Reactive Plasma Deposition (RPD)",
        "SubstrateMaterial": "glass",
        "TargetMaterialText": "99.0% In2O3:1.0% WO3 in weight",
        "DepositionParameters": {
          "O2Concentration": "11.3–42.9%",
          "CurrentDensity": "145–175 A/m²",
          "DepositionPressure": "1.0–4.0 mTorr"
        },
        "AnnealingConditions": {
          "Temperature": "210°C",
          "Atmosphere": "air",
          "Duration": "50 min"
        },
        "FilmThicknessText": "~100 nm"
      },
      "Performance": {
        "Resistivity": "3.0 x 10^-4 Ω·cm (optimized)",
        "CarrierConcentration": "1.7 x 10^20 cm⁻³ (optimized)",
        "HallMobility": "121.9 cm²/Vs (optimized)",
        "OpticalTransmittance": "Average close to 90% in 300–1200 nm",
        "CrystalStructure": "Polycrystalline In2O3 with preferential (222) orientation",
        "GrainSize": "Increased with higher O2 concentration (calculated via XRD)"
      },
      "Application": {
        "PotentialApplicationArea": "Copper electroplated silicon heterojunction (C-HJT) solar cells"
      }
    }
  },
  {
    "MaterialName": "Ce-doped In2O3",
    "Details": {
      "Design": {
        "HostMaterial": "In2O3",
        "PrimaryDopant": {
          "Element": "Ce",
          "Concentration_text": "3.0 wt% CeO2"
        },
        "CoDopants": [],
        "TargetStoichiometry": "Target: 97.0% In2O3:3.0% CeO2 in weight"
      },
      "Fabrication": {
        "DepositionMethod": "Reactive Plasma Deposition (RPD)",
        "SubstrateMaterial": "glass",
        "TargetMaterialText": "97.0% In2O3:3.0% CeO2 in weight",
        "DepositionParameters": {
          "O2Concentration": "11.3–42.9%",
          "CurrentDensity": "145–175 A/m²",
          "DepositionPressure": "1.0–4.0 mTorr"
        },
        "AnnealingConditions": {
          "Temperature": "210°C",
          "Atmosphere": "air",
          "Duration": "50 min"
        },
        "FilmThicknessText": "~100 nm"
      },
      "Performance": {
        "Resistivity": "3.1 x 10^-4 Ω·cm (applied sample)",
        "CarrierConcentration": "2.0 x 10^20 cm⁻³ (applied sample)",
        "HallMobility": "101.7 cm²/Vs (applied sample)",
        "OpticalTransmittance": "Average close to 90% in 300–1200 nm",
        "CrystalStructure": "Polycrystalline In2O3 with homogeneous (222) orientation",
        "GrainSize": "Larger than IWO due to better lattice matching (Ce4+ vs In3+)"
      },
      "Application": {
        "PotentialApplicationArea": "Copper electroplated silicon heterojunction (C-HJT) solar cells",
        "DevicePerformance": "0.5% relative efficiency enhancement compared to ITO control"
      }
    }
  },
  {
    "MaterialName": "Sn-doped In2O3",
    "Details": {
      "Design": {
        "HostMaterial": "In2O3",
        "PrimaryDopant": {
          "Element": "Sn",
          "Concentration_text": "5.0 wt% SnO2"
        },
        "CoDopants": [],
        "TargetStoichiometry": "Target: 95.0% In2O3:5.0% SnO2 in weight"
      },
      "Fabrication": {
        "DepositionMethod": "Magnetron Sputtering",
        "SubstrateMaterial": "glass",
        "TargetMaterialText": "95.0% In2O3:5.0% SnO2 in weight",
        "DepositionParameters": {
          "DepositionTemperature": "150°C",
          "SputteringPowerDensity": "0.13 W/cm²",
          "DepositionPressure": "3.0 mTorr"
        },
        "AnnealingConditions": {
          "Temperature": "210°C",
          "Atmosphere": "air",
          "Duration": "50 min"
        },
        "FilmThicknessText": "~100 nm"
      },
      "Performance": {
        "Resistivity": "9.6 x 10^-4 Ω·cm",
        "CarrierConcentration": "2.7 x 10^20 cm⁻³",
        "HallMobility": "24.1 cm²/Vs",
        "OpticalTransmittance": "Lower transmittance >760 nm compared to IWO/ICO"
      },
      "Application": {
        "PotentialApplicationArea": "Baseline TCO for copper electroplated silicon heterojunction (C-HJT) solar cells"
      }
    }
  },
  {
    "MaterialName": "Ce-doped In2O3",
    "Details": {
      "Design": {
        "HostMaterial": "In2O3",
        "PrimaryDopant": {
          "Element": "Ce",
          "Concentration_text": "3.0 wt.% CeO2"
        },
        "CoDopants": [],
        "TargetStoichiometry": "97.0% In2O3: 3.0% CeO2 (by weight)"
      },
      "Fabrication": {
        "DepositionMethod": "Reactive Plasma Deposition (RPD)",
        "SubstrateMaterial": "glass",
        "TargetMaterialText": "97.0% In2O3: 3.0% CeO2 (by weight)",
        "DepositionParameters": {
          "O2Concentration": "18.5% (in O2/Ar mixture)",
          "CurrentDensity": "160 A/m²",
          "DepositionPressure": "1.5 mTorr",
          "DepositionTemperature": "room temperature"
        },
        "AnnealingConditions": {
          "Temperature": "210°C",
          "Atmosphere": "air",
          "Duration": "50 min"
        },
        "FilmThicknessText": "~100 nm (measured by ellipsometry)"
      },
      "Performance": {
        "Resistivity": "2.6 x 10^-4 Ω·cm",
        "CarrierConcentration": "2.48 x 10^20 cm⁻³ (n-type implied)",
        "HallMobility": "93.3 cm²/Vs",
        "OpticalTransmittance": "Average 86.5% in 400-1100 nm range",
        "CrystalStructure": "Polycrystalline In2O3 with preferred (222) orientation",
        "GrainSize": "Increased with annealing (calculated via Scherrer formula)"
      },
      "Application": {
        "PotentialApplicationArea": "Solar cells (improved efficiency compared to ITO)",
        "DevicePerformance": "Perovskite/silicon tandem cell efficiency increased from 18.85% to 20.37%"
      }
    }
  },
  {
    "MaterialName": "Nb-doped ITO",
    "Details": {
      "Design": {
        "HostMaterial": "In2O3",
        "PrimaryDopant": {
          "Element": "Sn",
          "Concentration_text": "7.59 wt% (as part of ITO)"
        },
        "CoDopants": [
          {
            "Element": "Nb",
            "Concentration_text": "0.77 wt% Nb2O5 in target"
          }
        ],
        "TargetStoichiometry": "In:Sn:Nb:O = 66.31:7.59:0.77:20.4 wt%"
      },
      "Fabrication": {
        "DepositionMethod": "RF Magnetron Sputtering",
        "SubstrateMaterial": "Corning Eagle 2000 glass",
        "TargetMaterialText": "ITO:Nb ceramic target (In2O3, SnO2, Nb2O5; composition In:Sn:Nb:O = 66.31:7.59:0.77:20.4 wt%)",
        "DepositionParameters": {
          "RF Power": "150 W",
          "BasePressure": "2×10^-4 Pa",
          "WorkingPressure": "0.80 Pa",
          "GasAtmosphere": "Ar (99.999%)",
          "GasFlowRate": "10 sccm",
          "SubstrateTemperature": "RT to 400°C"
        },
        "FilmThicknessText": "300–310 nm"
      },
      "Performance": {
        "Resistivity": "1.2×10^-4 Ω·cm (lowest at 300°C)",
        "CarrierConcentration": "1.88×10^21 cm^-3 (n-type, highest)",
        "HallMobility": "16.5 cm²/V·s (highest)",
        "OpticalTransmittance": ">87% in visible range",
        "OpticalBandGapText": "3.49 eV to 3.63 eV (varies with substrate temperature)",
        "SurfaceRoughnessRMS": "2.16 nm (RMS), 1.64 nm (average) at RT",
        "CrystalStructure": "Polycrystalline cubic In2O3 phase",
        "GrainSize": "Increases with substrate temperature"
      },
      "Application": {
        "PotentialApplicationArea": "Optical electronic devices, displays, solar cells"
      }
    }
  },
  {
    "MaterialName": "Dual-Active Layer a-IZO/IGZO TFT",
    "Details": {
      "Design": {
        "HostMaterial": "IGZO",
        "PrimaryDopant": {},
        "TargetStoichiometry": "Dual-Active Layer structure (a-IGZO/a-IZO)"
      },
      "Fabrication": {
        "DepositionMethod": "Coplanar structure deposition",
        "DepositionParametersTextSummary": "Dual-Active Layer structure with a-IGZO and a-IZO layers"
      },
      "Performance": {
        "HallMobility": "50 cm²/V·s",
        "SheetResistance": "ΔVth shift of 2.3 V under NBIS"
      },
      "Application": {
        "PotentialApplicationArea": "High-performance displays requiring enhanced mobility and stability"
      }
    }
  },
  {
    "MaterialName": "ITO/IGZO TFT with oxygen-rich ITO layer",
    "Details": {
      "Design": {
        "HostMaterial": "IGZO",
        "PrimaryDopant": {},
        "TargetStoichiometry": "Top gate Dual-Active Layer structure (ITO/IGZO)"
      },
      "Fabrication": {
        "DepositionMethod": "PECVD",
        "DepositionParametersTextSummary": "Oxygen-rich ITO layer deposited onto IGZO layer"
      },
      "Performance": {
        "SheetResistance": "Lower ΔVth drift under NBIS compared to single-layer IGZO TFT"
      },
      "Application": {
        "PotentialApplicationArea": "Stable TFTs for high-stress environments"
      }
    }
  },
  {
    "MaterialName": "IGZO TFT prepared by RF Magnetron Sputtering",
    "Details": {
      "Design": {
        "HostMaterial": "IGZO",
        "PrimaryDopant": {}
      },
      "Fabrication": {
        "DepositionMethod": "RF Magnetron Sputtering",
        "DepositionParameters": {
          "DepositionTemperature": "Room temperature"
        },
        "AnnealingConditions": {
          "Temperature": "Air environment annealing",
          "Duration": "1 hour"
        }
      },
      "Performance": {
        "HallMobility": "18.20 cm²/V·s",
        "SheetResistance": "ΔVth shift under PBS and NBS"
      },
      "Application": {}
    }
  },
  {
    "MaterialName": "IGZO TFT prepared by Pulsed DC Magnetron Sputtering",
    "Details": {
      "Design": {
        "HostMaterial": "IGZO",
        "PrimaryDopant": {}
      },
      "Fabrication": {
        "DepositionMethod": "Pulsed DC Magnetron Sputtering",
        "DepositionParametersTextSummary": "Reduced sputtering power and adjusted pulse frequency for uniform films"
      },
      "Performance": {
        "HallMobility": "13.06 cm²/V·s",
        "SheetResistance": "Smaller ΔVth shift under PBS and NBS compared to RF sputtering"
      },
      "Application": {}
    }
  },
  {
    "MaterialName": "IGZO TFT prepared by ALD",
    "Details": {
      "Design": {
        "HostMaterial": "IGZO",
        "PrimaryDopant": {}
      },
      "Fabrication": {
        "DepositionMethod": "Atomic Layer Deposition (ALD)"
      },
      "Performance": {
        "HallMobility": "16.5 cm²/V·s higher than sputtered TFTs",
        "SheetResistance": "ΔVth shifts of 0.5 V (PBS) and -0.5 V (NBS)"
      },
      "Application": {}
    }
  },
  {
    "MaterialName": "IGZO TFT with CYTOP passivation layer",
    "Details": {
      "Design": {
        "HostMaterial": "IGZO",
        "PrimaryDopant": {}
      },
      "Fabrication": {
        "DepositionMethod": "CYTOP passivation layer deposition",
        "DepositionParametersTextSummary": "Fluorine diffusion from CYTOP into IGZO during annealing"
      },
      "Performance": {
        "SheetResistance": "Enhanced stability under PBS, NBS, and NBIS"
      },
      "Application": {}
    }
  },
  {
    "MaterialName": "IGZO TFT with AlOx passivation layer",
    "Details": {
      "Design": {
        "HostMaterial": "IGZO",
        "PrimaryDopant": {}
      },
      "Fabrication": {
        "DepositionMethod": "AlOx passivation layer deposition"
      },
      "Performance": {
        "HallMobility": "Increased due to oxygen vacancy generation"
      },
      "Application": {}
    }
  },
  {
    "MaterialName": "IGZO TFT with Nitrocellulose passivation layer",
    "Details": {
      "Design": {
        "HostMaterial": "IGZO",
        "PrimaryDopant": {}
      },
      "Fabrication": {
        "DepositionMethod": "Nitrocellulose spin coating"
      },
      "Performance": {
        "HallMobility": ">20 cm²/V·s",
        "SheetResistance": "ΔVth reduced by 2.73 V under PBS"
      },
      "Application": {}
    }
  },
  {
    "MaterialName": "Microwave Annealed",
    "Details": {
      "Design": {
        "HostMaterial": "IGZO",
        "PrimaryDopant": {}
      },
      "Fabrication": {
        "AnnealingConditionsTextSummary": "Microwave annealing at 840 W for 5 minutes"
      },
      "Performance": {
        "HallMobility": "29.2 cm²/V·s",
        "SheetResistance": "Smallest ΔVth under NBS/PBS"
      },
      "Application": {}
    }
  },
  {
    "MaterialName": "Two-Step Annealed IGZO TFT",
    "Details": {
      "Design": {
        "HostMaterial": "IGZO",
        "PrimaryDopant": {}
      },
      "Fabrication": {
        "AnnealingConditionsTextSummary": "Pre-annealing and post-annealing at 300°C"
      },
      "Performance": {
        "HallMobility": "16.75 cm²/V·s",
        "SheetResistance": "Minimal threshold voltage drift"
      },
      "Application": {}
    }
  },
  {
    "MaterialName": "ITO",
    "Details": {
      "Design": {
        "HostMaterial": "In2O3",
        "PrimaryDopant": {
          "Element": "Sn",
          "Concentration_text": "10 wt% SnO2"
        },
        "TargetStoichiometry": "ITO (10 wt% SnO2)"
      },
      "Fabrication": {
        "DepositionMethod": "DC Magnetron Sputtering",
        "SubstrateMaterial": "Corning E2000 non-alkali glass",
        "TargetMaterialText": "ITO ceramic target (10 wt% SnO2)",
        "DepositionParameters": {
          "DepositionPower": "100 W",
          "GasAtmosphere": "Ar",
          "WorkingPressure": "0.5 Pa",
          "DepositionTemperature": "Room temperature"
        },
        "AnnealingConditionsTextSummary": "Annealed at 170°C and 250°C in Ar gas atmosphere at 1.0 Pa for 1 h",
        "FilmThicknessText": "150–160 nm"
      },
      "Performance": {
        "Resistivity": "1.65 × 10^-4 Ω·cm (at 250°C annealing)",
        "CarrierConcentration": "8 × 10^20 cm⁻³ (n-type, at 250°C annealing)",
        "HallMobility": "40 cm²/V·s (at 250°C annealing)",
        "CrystalStructure": "Crystalline In2O3 phase with (222) and (400) orientations (annealed at ≥170°C)"
      },
      "Application": {
        "PotentialApplicationArea": "Transparent conductive electrodes for flat panel displays (FPDs)"
      }
    }
  },
  {
    "MaterialName": "Yb-doped ITO",
    "Details": {
      "Design": {
        "HostMaterial": "In2O3",
        "PrimaryDopant": {
          "Element": "Yb",
          "Concentration_text": "3 wt% Yb2O3"
        },
        "CoDopants": [
          {
            "Element": "Sn",
            "Concentration_text": "10 wt% SnO2"
          }
        ],
        "TargetStoichiometry": "Yb2O3-doped ITO (3 wt% Yb2O3, 10 wt% SnO2)"
      },
      "Fabrication": {
        "DepositionMethod": "DC Magnetron Sputtering",
        "SubstrateMaterial": "Corning E2000 non-alkali glass",
        "TargetMaterialText": "Yb2O3-doped ITO ceramic target (3 wt% Yb2O3, 10 wt% SnO2)",
        "DepositionParameters": {
          "DepositionPower": "100 W",
          "GasAtmosphere": "Ar",
          "WorkingPressure": "0.5 Pa",
          "DepositionTemperature": "Room temperature"
        },
        "AnnealingConditionsTextSummary": "Annealed at 170°C and 250°C in Ar gas atmosphere at 1.0 Pa for 1 h",
        "FilmThicknessText": "150–160 nm"
      },
      "Performance": {
        "Resistivity": "2.78 × 10^-4 Ω·cm (at 250°C annealing)",
        "CarrierConcentration": "6 × 10^20 cm⁻³ (n-type, at 250°C annealing)",
        "HallMobility": "35 cm²/V·s (at 250°C annealing)",
        "CrystalStructure": "Amorphous (170°C annealing), crystalline above 200°C"
      },
      "Application": {
        "PotentialApplicationArea": "Transparent conductive electrodes for flat panel displays (FPDs)"
      }
    }
  },
  {
    "MaterialName": "Sm-doped ITO",
    "Details": {
      "Design": {
        "HostMaterial": "In2O3",
        "PrimaryDopant": {
          "Element": "Sm",
          "Concentration_text": "3 wt% Sm2O3"
        },
        "CoDopants": [
          {
            "Element": "Sn",
            "Concentration_text": "10 wt% SnO2"
          }
        ],
        "TargetStoichiometry": "Sm2O3-doped ITO (3 wt% Sm2O3, 10 wt% SnO2)"
      },
      "Fabrication": {
        "DepositionMethod": "DC Magnetron Sputtering",
        "SubstrateMaterial": "Corning E2000 non-alkali glass",
        "TargetMaterialText": "Sm2O3-doped ITO ceramic target (3 wt% Sm2O3, 10 wt% SnO2)",
        "DepositionParameters": {
          "DepositionPower": "100 W",
          "GasAtmosphere": "Ar",
          "WorkingPressure": "0.5 Pa",
          "DepositionTemperature": "Room temperature"
        },
        "AnnealingConditionsTextSummary": "Annealed at 170°C and 250°C in Ar gas atmosphere at 1.0 Pa for 1 h",
        "FilmThicknessText": "150–160 nm"
      },
      "Performance": {
        "Resistivity": "2.63 × 10^-4 Ω·cm (at 250°C annealing)",
        "CarrierConcentration": "7 × 10^20 cm⁻³ (n-type, at 250°C annealing)",
        "HallMobility": "30 cm²/V·s (at 250°C annealing)",
        "CrystalStructure": "Amorphous (170°C annealing), crystalline above 200°C"
      },
      "Application": {
        "PotentialApplicationArea": "Transparent conductive electrodes for flat panel displays (FPDs)"
      }
    }
  },
  {
    "MaterialName": "Mo-doped In2O3",
    "Details": {
      "Design": {
        "HostMaterial": "In2O3",
        "PrimaryDopant": {
          "Element": "Mo",
          "Concentration_text": "2 at. wt%"
        },
        "CoDopants": [],
        "TargetStoichiometry": "In2O3 with 2 at. wt% Mo (prepared from In2O3 and MoO3)"
      },
      "Fabrication": {
        "DepositionMethod": "Pulsed Laser Deposition (PLD)",
        "SubstrateMaterial": "quartz",
        "TargetMaterialText": "In2O3 and MoO3 mixture (2 at. wt% Mo), sintered at 850°C",
        "DepositionParameters": {
          "BasePressure": "1.0 x 10^-6 mbar",
          "LaserEnergy": "300 mJ/pulse",
          "PulseRate": "10 Hz",
          "SpotSize": "1 mm x 1 mm",
          "GrowthRate": "3 nm/min",
          "DepositionTemperature": "500°C",
          "OxygenPressure": "1.0 x 10^-3 mbar"
        },
        "FilmThicknessText": "Approximately 100 nm (measured by AFM height profile)"
      },
      "Performance": {
        "Resistivity": "6.7 x 10^-5 Ω·cm",
        "HallMobility": "250 cm²/V·s",
        "CarrierConcentration": "1.80 x 10^20 cm⁻³ (n-type)",
        "OpticalTransmittance": "90% transmittance (film grown at 500°C under 1.0 x 10^-3 mbar O₂)",
        "CrystalStructure": "Polycrystalline cubic bixbyite In2O3 phase (JCPDS 06-0416)",
        "GrainSize": "Average particle size ~10.1 nm (calculated via Scherrer equation)",
        "SurfaceRoughnessRMS": "RMS roughness 1.18 nm (AFM measurement)"
      },
      "Application": {
        "PotentialApplicationArea": "Transparent conductive electrodes for optoelectronic devices"
      }
    }
  },
  {
    "MaterialName": "Si-doped β-Ga2O3-rich",
    "Details": {
      "Design": {
        "HostMaterial": "(InxGa1−x)2O3",
        "PrimaryDopant": {
          "Element": "Si",
          "Concentration_text": "0.1 wt% SiO2 in target"
        },
        "CoDopants": [],
        "TargetStoichiometry": "Target: (In0.01Ga0.99)2O3 with 0.1 wt% SiO2"
      },
      "Fabrication": {
        "DepositionMethod": "Pulsed Laser Deposition (PLD)",
        "SubstrateMaterial": "c-plane sapphire wafer",
        "TargetMaterialText": "Segmented target with In2O3, Ga2O3, and 0.1 wt% SiO2",
        "DepositionParameters": {
          "GrowthTemperature": "650°C",
          "OxygenPressure": "3 × 10^-4 mbar"
        },
        "FilmThicknessText": "Continuous composition spread film (strip cut to 4 mm width)"
      },
      "Performance": {
        "OpticalBandGapText": "4.71 eV (from bowing fit)",
        "CrystalStructure": "Monoclinic β-Ga2O3 phase",
        "SurfaceRoughnessRMS": "Low surface roughness suitable for devices",
        "SurfaceSpaceCharge": "Electron depletion (upward band bending)"
      },
      "Application": {
        "PotentialApplicationArea": "Solar-blind UV photodetectors, high-power electronic devices"
      }
    }
  },
  {
    "MaterialName": "Si-doped hexagonal InGaO3",
    "Details": {
      "Design": {
        "HostMaterial": "(InxGa1−x)2O3",
        "PrimaryDopant": {
          "Element": "Si",
          "Concentration_text": "0.1 wt% SiO2 in target"
        },
        "CoDopants": [],
        "TargetStoichiometry": "Hexagonal InGaO3 phase with 0.1 wt% SiO2"
      },
      "Fabrication": {
        "DepositionMethod": "Pulsed Laser Deposition (PLD)",
        "SubstrateMaterial": "c-plane sapphire wafer",
        "TargetMaterialText": "Segmented target with In2O3, Ga2O3, and 0.1 wt% SiO2",
        "DepositionParameters": {
          "GrowthTemperature": "650°C",
          "OxygenPressure": "3 × 10^-4 mbar"
        },
        "FilmThicknessText": "Continuous composition spread film (strip cut to 4 mm width)"
      },
      "Performance": {
        "OpticalBandGapText": "4.13 eV (DFT calculation)",
        "CrystalStructure": "Hexagonal InGaO3 phase",
        "SurfaceSpaceCharge": "Transition region between accumulation and depletion"
      },
      "Application": {
        "PotentialApplicationArea": "Transparent electronics, heterojunction devices"
      }
    }
  },
  {
    "MaterialName": "Si-doped bixbyite In2O3-rich",
    "Details": {
      "Design": {
        "HostMaterial": "(InxGa1−x)2O3",
        "PrimaryDopant": {
          "Element": "Si",
          "Concentration_text": "0.1 wt% SiO2 in target"
        },
        "CoDopants": [],
        "TargetStoichiometry": "Target: (In0.82Ga0.18)2O3 with 0.1 wt% SiO2"
      },
      "Fabrication": {
        "DepositionMethod": "Pulsed Laser Deposition (PLD)",
        "SubstrateMaterial": "c-plane sapphire wafer",
        "TargetMaterialText": "Segmented target with In2O3, Ga2O3, and 0.1 wt% SiO2",
        "DepositionParameters": {
          "GrowthTemperature": "650°C",
          "OxygenPressure": "3 × 10^-4 mbar"
        },
        "FilmThicknessText": "Continuous composition spread film (strip cut to 4 mm width)"
      },
      "Performance": {
        "OpticalBandGapText": "3.62 eV (from bowing fit)",
        "CrystalStructure": "Cubic bixbyite In2O3 phase",
        "SurfaceRoughnessRMS": "Increased surface roughness in bixbyite region",
        "SurfaceSpaceCharge": "Electron accumulation (downward band bending)"
      },
      "Application": {
        "PotentialApplicationArea": "Transparent conductive electrodes, gas sensing"
      }
    }
  },
  {
    "MaterialName": "Pr and W co-doped In2O3",
    "Details": {
      "Design": {
        "HostMaterial": "In2O3",
        "PrimaryDopant": {
          "Element": "W",
          "Concentration_text": "1 mol%"
        },
        "CoDopants": [
          {
            "Element": "Pr",
            "Concentration_text": "doped as part of InPrWO"
          }
        ],
        "TargetStoichiometry": "InPrWO with 1 mol% W"
      },
      "Fabrication": {
        "AnnealingConditions": {
          "Temperature": "350°C"
        }
      },
      "Performance": {
        "HallMobility": "5.4 cm²/Vs",
        "CrystalStructure": "Amorphous structure",
        "Other": "Threshold voltage shift of -1.2V under negative bias stress for 1 hour"
      },
      "Application": {
        "PotentialApplicationArea": "High mobility and high stability thin-film transistors"
      }
    }
  },
  {
    "MaterialName": "W-doped In2O3",
    "Details": {
      "Design": {
        "HostMaterial": "In₂O₃",
        "PrimaryDopant": {
          "Element": "W",
          "Concentration_text": "x=0.028"
        },
        "TargetStoichiometry": "In₂−xWxO₃+y (xtarget=0.05)"
      },
      "Fabrication": {
        "DepositionMethod": "Pulsed Laser Deposition (PLD)",
        "SubstrateMaterial": "amorphous SiO₂",
        "TargetMaterialText": "In₂O₃:WO₃ ceramic target (xtarget=0.05)",
        "DepositionParameters": {
          "BasePressure": "2×10⁻⁹ torr",
          "WorkingPressure": "1 mtorr O₂",
          "LaserFluence": "0.5 J/cm²",
          "SubstrateTemperature": "400°C",
          "DepositionRate": "0.1 nm/pulse"
        },
        "FilmThicknessText": "0.3–0.5 µm"
      },
      "Performance": {
        "Resistivity": "3.23×10⁻⁴ Ω·cm (σ=3.1×10³ S/cm)",
        "HallMobility": "66 cm²/Vs",
        "CarrierConcentration": "2.9×10²⁰ cm⁻³ (n-type)",
        "OpticalTransmittance": "~80% visible transmittance",
        "OpticalBandGapText": "Electron effective mass 0.3mₑ (Burstein-Moss theory)"
      },
      "Application": {
        "PotentialApplicationArea": "High mobility transparent conducting oxide (TCO) for optoelectronic applications"
      }
    }
  },
  {
    "MaterialName": "W-doped In2O3",
    "Details": {
      "Design": {
        "HostMaterial": "In₂O₃",
        "PrimaryDopant": {
          "Element": "W",
          "Concentration_text": "x=0.028"
        },
        "TargetStoichiometry": "In₂−xWxO₃+y (xtarget=0.05)"
      },
      "Fabrication": {
        "DepositionMethod": "Pulsed Laser Deposition (PLD)",
        "SubstrateMaterial": "amorphous SiO₂",
        "TargetMaterialText": "In₂O₃:WO₃ ceramic target (xtarget=0.05)",
        "DepositionParameters": {
          "BasePressure": "2×10⁻⁹ torr",
          "WorkingPressure": "4 mtorr O₂",
          "LaserFluence": "0.5 J/cm²",
          "SubstrateTemperature": "400°C",
          "DepositionRate": "0.1 nm/pulse"
        },
        "FilmThicknessText": "0.3–0.5 µm"
      },
      "Performance": {
        "HallMobility": "80 cm²/Vs",
        "Resistivity": "3.03×10⁻⁴ Ω·cm (σ=3.3×10³ S/cm)"
      },
      "Application": {}
    }
  },
  {
    "MaterialName": "W-doped In2O3",
    "Details": {
      "Design": {
        "HostMaterial": "In₂O₃",
        "PrimaryDopant": {
          "Element": "W",
          "Concentration_text": "x=0.028"
        },
        "TargetStoichiometry": "In₂−xWxO₃+y (xtarget=0.05)"
      },
      "Fabrication": {
        "DepositionMethod": "Pulsed Laser Deposition (PLD)",
        "SubstrateMaterial": "single-crystal YSZ (001)",
        "TargetMaterialText": "In₂O₃:WO₃ ceramic target (xtarget=0.05)",
        "DepositionParameters": {
          "BasePressure": "2×10⁻⁹ torr",
          "WorkingPressure": "1 mtorr O₂",
          "LaserFluence": "0.5 J/cm²",
          "SubstrateTemperature": "525°C",
          "DepositionRate": "0.1 nm/pulse"
        },
        "FilmThicknessText": "0.3–0.5 µm"
      },
      "Performance": {
        "HallMobility": "112 cm²/Vs",
        "Resistivity": "2.22×10⁻⁴ Ω·cm (σ=4.5×10³ S/cm)",
        "CarrierConcentration": "2.9×10²⁰ cm⁻³ (n-type)"
      },
      "Application": {}
    }
  },
  {
    "MaterialName": "W-doped In2O3",
    "Details": {
      "Design": {
        "HostMaterial": "In₂O₃",
        "PrimaryDopant": {
          "Element": "W",
          "Concentration_text": "x=0.016"
        },
        "TargetStoichiometry": "In₂−xWxO₃+y (xtarget=0.025)"
      },
      "Fabrication": {
        "DepositionMethod": "Pulsed Laser Deposition (PLD)",
        "SubstrateMaterial": "amorphous SiO₂",
        "TargetMaterialText": "In₂O₃:WO₃ ceramic target (xtarget=0.025)",
        "DepositionParameters": {
          "BasePressure": "2×10⁻⁹ torr",
          "LaserFluence": "2 J/cm²",
          "SubstrateTemperature": "400°C",
          "DepositionRate": "0.1 nm/pulse"
        },
        "FilmThicknessText": "0.3–0.5 µm"
      },
      "Performance": {
        "HallMobility": "~80 cm²/Vs (estimated from mobility trends)"
      },
      "Application": {}
    }
  },
  {
    "MaterialName": "Tb-doped ITO",
    "Details": {
      "Design": {
        "HostMaterial": "In2O3",
        "PrimaryDopant": {
          "Element": "Sn",
          "Concentration_text": "10 wt.% (SnO2 in target)"
        },
        "CoDopants": [
          {
            "Element": "Tb",
            "Concentration_text": "up to 11.5 at.%"
          }
        ],
        "TargetStoichiometry": "In2O3:Sn (90 wt% In2O3, 10 wt% SnO2) with Tb doping"
      },
      "Fabrication": {
        "DepositionMethod": "RF magnetron co-sputtering",
        "SubstrateMaterial": "Fused silica/Si",
        "TargetMaterialText": "ITO ceramic target (90 wt% In2O3, 10 wt% SnO2) and Tb target",
        "DepositionParameters": {
          "WorkingPressure": "1.0×10^-2 mbar",
          "GasAtmosphere": "Argon",
          "DepositionPower": "100W (ITO), 10W (Tb)"
        },
        "AnnealingConditions": {
          "Temperature": "400-650°C",
          "Atmosphere": "Air",
          "Duration": "4 hours"
        },
        "FilmThicknessText": "200-350 nm"
      },
      "Performance": {
        "Resistivity": "5×10^-3 to 0.3 Ω·cm",
        "CarrierConcentration": "8.5×10^20 cm⁻³ (n-type)",
        "HallMobility": "35 cm²/Vs",
        "OpticalTransmittance": "High transmittance in UV and visible regions (>88%)",
        "OpticalBandGapText": "3.75-3.9 eV",
        "CrystalStructure": "Cubic bixbyite In2O3 phase after annealing"
      },
      "Application": {
        "PotentialApplicationArea": "Luminescent transparent conductive electrodes"
      }
    }
  },
  {
    "MaterialName": "Tb-doped AZO",
    "Details": {
      "Design": {
        "HostMaterial": "ZnO",
        "PrimaryDopant": {
          "Element": "Al",
          "Concentration_text": "2 wt.% (Al2O3 in target)"
        },
        "CoDopants": [
          {
            "Element": "Tb",
            "Concentration_text": "up to 2.9 at.%"
          }
        ],
        "TargetStoichiometry": "ZnO:Al (98 wt% ZnO, 2 wt% Al2O3) with Tb doping"
      },
      "Fabrication": {
        "DepositionMethod": "RF magnetron co-sputtering",
        "SubstrateMaterial": "Fused silica/Si",
        "TargetMaterialText": "AZO target (98 wt% ZnO, 2 wt% Al2O3) and Tb target",
        "DepositionParameters": {
          "WorkingPressure": "1.0×10^-2 mbar",
          "GasAtmosphere": "Argon",
          "DepositionPower": "100W (AZO), 60W (Al), 0-65W (Tb)"
        },
        "AnnealingConditions": {
          "Temperature": "200-1000°C",
          "Atmosphere": "Air/Argon"
        },
        "FilmThicknessText": "~210 nm"
      },
      "Performance": {
        "Resistivity": "High resistivity (unmeasurable)",
        "OpticalTransmittance": "High transmittance in UV and visible regions",
        "OpticalBandGapText": "3.4-3.8 eV",
        "CrystalStructure": "Wurtzite ZnO phase"
      },
      "Application": {
        "PotentialApplicationArea": "Luminescent transparent conductive layers"
      }
    }
  },
  {
    "MaterialName": "Ce- and H-codoped In2O3",
    "Details": {
      "Design": {
        "HostMaterial": "In2O3",
        "PrimaryDopant": {
          "Element": "Ce"
        },
        "CoDopants": [
          {
            "Element": "H"
          }
        ],
        "TargetStoichiometry": "Ce- and H-codoped In2O3 (ICO:H)"
      },
      "Fabrication": {
        "DepositionMethod": "Reactive plasma deposition with DC arc discharge",
        "SubstrateMaterial": "glass substrates",
        "DepositionParameters": {
          "DepositionRate": "170-220 nm/min",
          "DepositionTemperature": "<200°C"
        },
        "FilmThicknessText": "100 nm"
      },
      "Performance": {
        "HallMobility": "145 cm²/(Vs)"
      },
      "Application": {
        "PotentialApplicationArea": "Transparent electrode for Si heterojunction solar cells",
        "DevicePerformance": "Improved performance compared to Sn-doped In2O3-based electrodes"
      }
    }
  },
  {
    "MaterialName": "W-doped In2O3",
    "Details": {
      "Design": {
        "HostMaterial": "In2O3",
        "PrimaryDopant": {
          "Element": "W",
          "Concentration_text": "0.6 at.%"
        },
        "TargetStoichiometry": "W-doped In2O3 (IWO)"
      },
      "Fabrication": {
        "DepositionMethod": "Reactive plasma deposition with DC arc discharge",
        "SubstrateMaterial": "glass substrates",
        "DepositionParameters": {
          "DepositionRate": "170-220 nm/min",
          "DepositionTemperature": "<200°C"
        },
        "AnnealingConditions": {
          "Temperature": "250°C",
          "Atmosphere": "Vacuum (5×10^-4 Pa)",
          "Duration": "30 min"
        },
        "FilmThicknessText": "5 nm"
      },
      "Performance": {
        "HallMobility": "57.7 cm²/(Vs)"
      },
      "Application": {}
    }
  },
  {
    "MaterialName": "W-doped In2O3",
    "Details": {
      "Design": {
        "HostMaterial": "In2O3",
        "PrimaryDopant": {
          "Element": "W",
          "Concentration_text": "0.6 at.%"
        },
        "TargetStoichiometry": "W-doped In2O3 (IWO)"
      },
      "Fabrication": {
        "DepositionMethod": "Reactive plasma deposition with DC arc discharge",
        "SubstrateMaterial": "glass substrates",
        "DepositionParameters": {
          "DepositionRate": "170-220 nm/min",
          "DepositionTemperature": "<200°C"
        },
        "AnnealingConditions": {
          "Temperature": "250°C",
          "Atmosphere": "Vacuum (5×10^-4 Pa)",
          "Duration": "30 min"
        },
        "FilmThicknessText": "30 nm"
      },
      "Performance": {
        "HallMobility": "97.4 cm²/(Vs)"
      },
      "Application": {}
    }
  },
  {
    "MaterialName": "Tb-doped In2O3",
    "Details": {
      "Design": {
        "HostMaterial": "In2O3",
        "PrimaryDopant": {
          "Element": "Tb",
          "Concentration_text": "5 wt.% Tb4O7"
        },
        "CoDopants": [],
        "TargetStoichiometry": "Tb4O7/In2O3=5/95 wt.%"
      },
      "Fabrication": {
        "DepositionMethod": "Magnetron Sputtering",
        "SubstrateMaterial": "Glass",
        "TargetMaterialText": "Tb:In2O3 target (Tb4O7:In2O3 = 5:95 wt.%)",
        "DepositionParameters": {
          "GasAtmosphere": "Ar/O2",
          "GasFlowRates": "3.6/4 SCCM"
        },
        "AnnealingConditions": {
          "Temperature": "400°C",
          "Atmosphere": "Air",
          "Duration": "1 h"
        },
        "FilmThicknessText": "12 nm (channel layer)"
      },
      "Performance": {
        "HallMobility": "45.0 cm² V⁻¹ s⁻¹ (saturation mobility)",
        "CarrierConcentration": "Reduced free carrier density (n-type)",
        "CrystalStructure": "Polycrystalline In2O3 bixbyite structure",
        "GrainSize": "≈10.7 nm (calculated by Scherrer equation)",
        "DevicePerformance": "ΔVon = −3.9 V under 3600 s NBIS"
      },
      "Application": {
        "PotentialApplicationArea": "Thin-film transistors (TFTs) for next-generation displays",
        "DevicePerformance": "TFT with saturation mobility of 45.0 cm² V⁻¹ s⁻¹ and on-off current ratio of 10⁸"
      }
    }
  },
  {
    "MaterialName": "Pure In2O3",
    "Details": {
      "Design": {
        "HostMaterial": "In2O3"
      },
      "Fabrication": {
        "DepositionMethod": "Magnetron Sputtering",
        "SubstrateMaterial": "Glass",
        "TargetMaterialText": "Pure In2O3 target",
        "DepositionParameters": {
          "GasAtmosphere": "Ar/O2",
          "GasFlowRates": "3.6/4 SCCM"
        },
        "AnnealingConditions": {
          "Temperature": "400°C",
          "Atmosphere": "Air",
          "Duration": "1 h"
        },
        "FilmThicknessText": "12 nm (channel layer)"
      },
      "Performance": {
        "HallMobility": "51.1 cm² V⁻¹ s⁻¹ (saturation mobility)",
        "CrystalStructure": "Nanocrystalline In2O3 bixbyite structure",
        "GrainSize": "≈10.8 nm (calculated by Scherrer equation)",
        "DevicePerformance": "ΔVon = −11.7 V under 3600 s NBIS"
      },
      "Application": {
        "PotentialApplicationArea": "Thin-film transistors (TFTs)",
        "DevicePerformance": "TFT with saturation mobility of 51.1 cm² V⁻¹ s⁻¹ but poor NBIS stability"
      }
    }
  },
  {
    "MaterialName": "Polycrystalline In2O3W",
    "Details": {
      "Design": {
        "HostMaterial": "In2O3",
        "PrimaryDopant": {
          "Element": "W",
          "Concentration_text": "1 wt% WO3"
        },
        "TargetStoichiometry": "In2O3 with 1 wt% WO3"
      },
      "Fabrication": {
        "DepositionMethod": "Reactive Plasma Deposition (RPD)",
        "SubstrateMaterial": "Glass or SiO2/Si",
        "TargetMaterialText": "In2O3 with 1 wt% WO3 ceramic tablet",
        "DepositionParameters": {
          "DepositionTemperature": "200°C",
          "GasAtmosphere": "Ar, O2, H2O",
          "WorkingPressure": "0.4 Pa"
        }
      },
      "Performance": {
        "HallMobility": "70–80 cm²/V·s (as-deposited), improves to 110–140 cm²/V·s after annealing"
      },
      "Application": {
        "PotentialApplicationArea": "Transparent conductive electrodes for optoelectronic devices requiring high-temperature processing"
      }
    }
  },
  {
    "MaterialName": "Polycrystalline In2O3Ce",
    "Details": {
      "Design": {
        "HostMaterial": "In2O3",
        "PrimaryDopant": {
          "Element": "Ce",
          "Concentration_text": "2 wt% CeO2"
        },
        "TargetStoichiometry": "In2O3 with 2 wt% CeO2"
      },
      "Fabrication": {
        "DepositionMethod": "Reactive Plasma Deposition (RPD)",
        "SubstrateMaterial": "Glass or SiO2/Si",
        "TargetMaterialText": "In2O3 with 2 wt% CeO2 ceramic tablet",
        "DepositionParameters": {
          "DepositionTemperature": "200°C",
          "GasAtmosphere": "Ar, O2, H2O",
          "WorkingPressure": "0.4 Pa"
        }
      },
      "Performance": {
        "HallMobility": "70–80 cm²/V·s (as-deposited), improves to 110–140 cm²/V·s after annealing"
      },
      "Application": {
        "PotentialApplicationArea": "Transparent conductive electrodes for optoelectronic devices requiring high-temperature processing"
      }
    }
  },
  {
    "MaterialName": "Solid-phase crystallized In2O3H",
    "Details": {
      "Design": {
        "HostMaterial": "In2O3",
        "PrimaryDopant": {
          "Element": "H",
          "Concentration_text": "1.4–2.0 at.%"
        }
      },
      "Fabrication": {
