Repository: kevin3998/in2o3_tco

File: data/extracted_json/json_load_directly/material_data_only.json (part 11 of 12)
[
        "DepositionMethod": "Reactive Plasma Deposition (RPD) without intentional heating",
        "SubstrateMaterial": "Glass or SiO2/Si",
        "DepositionParametersTextSummary": "Deposited at substrate temperature <60°C",
        "AnnealingConditions": {
          "Temperature": "250°C",
          "Atmosphere": "Vacuum"
        }
      },
      "Performance": {
        "HallMobility": "100–160 cm²/V·s (as-prepared)",
        "OpticalTransmittance": "Superior in visible and near-infrared wavelengths"
      },
      "Application": {
        "PotentialApplicationArea": "Low-temperature processed devices like silicon heterojunction solar cells"
      }
    }
  },
  {
    "MaterialName": "Solid-phase crystallized In2O3H",
    "Details": {
      "Design": {
        "HostMaterial": "In2O3",
        "PrimaryDopant": {
          "Element": "H",
          "Concentration_text": "2.4–3.7 at.%"
        }
      },
      "Fabrication": {
        "DepositionMethod": "Reactive Plasma Deposition (RPD) without intentional heating",
        "SubstrateMaterial": "Glass or SiO2/Si",
        "DepositionParametersTextSummary": "Deposited at substrate temperature <60°C",
        "AnnealingConditions": {
          "Temperature": "250°C",
          "Atmosphere": "Vacuum"
        }
      },
      "Performance": {
        "HallMobility": "100–160 cm²/V·s (as-prepared)",
        "OpticalTransmittance": "Superior in visible and near-infrared wavelengths"
      },
      "Application": {
        "PotentialApplicationArea": "Low-temperature processed devices like silicon heterojunction solar cells"
      }
    }
  },
  {
    "MaterialName": "Solid-phase crystallized In2O3W",
    "Details": {
      "Design": {
        "HostMaterial": "In2O3",
        "PrimaryDopant": {
          "Element": "W",
          "Concentration_text": "1 wt% WO3"
        },
        "CoDopants": [
          {
            "Element": "H",
            "Concentration_text": "from H2O during deposition"
          }
        ],
        "TargetStoichiometry": "In2O3 with 1 wt% WO3"
      },
      "Fabrication": {
        "DepositionMethod": "Reactive Plasma Deposition (RPD) without intentional heating",
        "SubstrateMaterial": "Glass or SiO2/Si",
        "TargetMaterialText": "In2O3 with 1 wt% WO3 ceramic tablet",
        "DepositionParametersTextSummary": "Deposited at substrate temperature <60°C",
        "AnnealingConditions": {
          "Temperature": "250°C",
          "Atmosphere": "Vacuum"
        }
      },
      "Performance": {
        "HallMobility": "100–160 cm²/V·s (as-prepared)"
      },
      "Application": {
        "PotentialApplicationArea": "Low-temperature processed devices like silicon heterojunction solar cells"
      }
    }
  },
  {
    "MaterialName": "Solid-phase crystallized In2O3Ce",
    "Details": {
      "Design": {
        "HostMaterial": "In2O3",
        "PrimaryDopant": {
          "Element": "Ce",
          "Concentration_text": "2 wt% CeO2"
        },
        "CoDopants": [
          {
            "Element": "H",
            "Concentration_text": "from H2O during deposition"
          }
        ],
        "TargetStoichiometry": "In2O3 with 2 wt% CeO2"
      },
      "Fabrication": {
        "DepositionMethod": "Reactive Plasma Deposition (RPD) without intentional heating",
        "SubstrateMaterial": "Glass or SiO2/Si",
        "TargetMaterialText": "In2O3 with 2 wt% CeO2 ceramic tablet",
        "DepositionParametersTextSummary": "Deposited at substrate temperature <60°C",
        "AnnealingConditions": {
          "Temperature": "250°C",
          "Atmosphere": "Vacuum"
        }
      },
      "Performance": {
        "HallMobility": "100–160 cm²/V·s (as-prepared)"
      },
      "Application": {
        "PotentialApplicationArea": "Low-temperature processed devices like silicon heterojunction solar cells"
      }
    }
  },
  {
    "MaterialName": "Polycrystalline In2O3W",
    "Details": {
      "Design": {
        "HostMaterial": "In2O3",
        "PrimaryDopant": {
          "Element": "W",
          "Concentration_text": "1 wt% WO3 target component"
        },
        "TargetStoichiometry": "In2O3 with 1 wt% WO3"
      },
      "Fabrication": {
        "DepositionMethod": "Reactive Plasma Deposition (RPD)",
        "SubstrateMaterial": "Glass or SiO2/Si",
        "DepositionParameters": {
          "DepositionTemperature": "200°C",
          "GasAtmosphere": "Ar, O2, H2O",
          "WorkingPressure": "0.4 Pa"
        },
        "FilmThicknessText": "220 nm or 60 nm"
      },
      "Performance": {
        "Resistivity": "Decreases with post-annealing",
        "CarrierConcentration": "Moderate (similar to 10^20 cm⁻³)",
        "HallMobility": "70–80 cm²/V·s initially, improves to 110–140 cm²/V·s after annealing",
        "CrystalStructure": "Polycrystalline with <111> preferred orientation"
      },
      "Application": {
        "PotentialApplicationArea": "Solar cells requiring high-temperature metallization processes"
      }
    }
  },
  {
    "MaterialName": "Polycrystalline In2O3Ce",
    "Details": {
      "Design": {
        "HostMaterial": "In2O3",
        "PrimaryDopant": {
          "Element": "Ce",
          "Concentration_text": "1-3 wt% CeO2 target component"
        },
        "TargetStoichiometry": "In2O3 with 1-3 wt% CeO2"
      },
      "Fabrication": {
        "DepositionMethod": "Reactive Plasma Deposition (RPD)",
        "SubstrateMaterial": "Glass or SiO2/Si",
        "DepositionParameters": {
          "DepositionTemperature": "200°C",
          "GasAtmosphere": "Ar, O2, H2O",
          "WorkingPressure": "0.4 Pa"
        },
        "FilmThicknessText": "220 nm or 60 nm"
      },
      "Performance": {
        "Resistivity": "Decreases with post-annealing",
        "CarrierConcentration": "Moderate (similar to 10^20 cm⁻³)",
        "HallMobility": "70–80 cm²/V·s initially, improves to 110–140 cm²/V·s after annealing",
        "CrystalStructure": "Polycrystalline with <111> preferred orientation"
      },
      "Application": {
        "PotentialApplicationArea": "Solar cells requiring high-temperature metallization processes"
      }
    }
  },
  {
    "MaterialName": "Solid-phase crystallized In2O3H",
    "Details": {
      "Design": {
        "HostMaterial": "In2O3",
        "PrimaryDopant": {
          "Element": "H",
          "Concentration_text": "1.4–3.7 at%"
        },
        "TargetStoichiometry": "Hydrogenated In2O3"
      },
      "Fabrication": {
        "DepositionMethod": "Reactive Plasma Deposition (RPD)",
        "SubstrateMaterial": "Glass or SiO2/Si",
        "DepositionParameters": {
          "DepositionTemperature": "<60°C (amorphous precursor)",
          "GasAtmosphere": "Ar, O2, H2O",
          "WorkingPressure": "0.4 Pa"
        },
        "AnnealingConditions": {
          "Temperature": "250°C",
          "Atmosphere": "Vacuum",
          "Duration": "Crystallization process"
        },
        "FilmThicknessText": "220 nm or 60 nm"
      },
      "Performance": {
        "Resistivity": "Increases under damp heat",
        "CarrierConcentration": "Decreases with annealing",
        "HallMobility": "100–160 cm²/V·s (initial)",
        "CrystalStructure": "Large grains (>500 nm)"
      },
      "Application": {
        "PotentialApplicationArea": "Low-temperature process devices like Si heterojunction solar cells"
      }
    }
  },
  {
    "MaterialName": "Solid-phase crystallized In2O3W",
    "Details": {
      "Design": {
        "HostMaterial": "In2O3",
        "PrimaryDopant": {
          "Element": "W",
          "Concentration_text": "0.39 at% W"
        },
        "CoDopants": [
          {
            "Element": "H",
            "Concentration_text": "1.4–2.0 at%"
          }
        ],
        "TargetStoichiometry": "In2O3 with 1 wt% WO3 and hydrogen"
      },
      "Fabrication": {
        "DepositionMethod": "Reactive Plasma Deposition (RPD)",
        "SubstrateMaterial": "Glass or SiO2/Si",
        "DepositionParameters": {
          "DepositionTemperature": "<60°C (amorphous precursor)",
          "GasAtmosphere": "Ar, O2, H2O",
          "WorkingPressure": "0.4 Pa"
        },
        "AnnealingConditions": {
          "Temperature": "250°C",
          "Atmosphere": "Vacuum",
          "Duration": "Crystallization process"
        },
        "FilmThicknessText": "220 nm or 60 nm"
      },
      "Performance": {
        "Resistivity": "4.5 x 10^-4 Ω·cm",
        "CarrierConcentration": "Lower than poly-In2O3:W after annealing",
        "HallMobility": "Degrades under damp heat",
        "CrystalStructure": "Large grains with reduced in-plane strain"
      },
      "Application": {}
    }
  },
  {
    "MaterialName": "Solid-phase crystallized In2O3Ce",
    "Details": {
      "Design": {
        "HostMaterial": "In2O3",
        "PrimaryDopant": {
          "Element": "Ce",
          "Concentration_text": "0.28–1.3 at% Ce"
        },
        "CoDopants": [
          {
            "Element": "H",
            "Concentration_text": "1.4–2.0 at%"
          }
        ],
        "TargetStoichiometry": "In2O3 with 1-3 wt% CeO2 and hydrogen"
      },
      "Fabrication": {
        "DepositionMethod": "Reactive Plasma Deposition (RPD)",
        "SubstrateMaterial": "Glass or SiO2/Si",
        "DepositionParameters": {
          "DepositionTemperature": "<60°C (amorphous precursor)",
          "GasAtmosphere": "Ar, O2, H2O",
          "WorkingPressure": "0.4 Pa"
        },
        "AnnealingConditions": {
          "Temperature": "250°C",
          "Atmosphere": "Vacuum",
          "Duration": "Crystallization process"
        },
        "FilmThicknessText": "220 nm or 60 nm"
      },
      "Performance": {
        "Resistivity": "Higher than poly-In2O3:Ce after annealing",
        "CarrierConcentration": "Decreases with H effusion",
        "HallMobility": "Degrades under damp heat",
        "CrystalStructure": "Randomly oriented for high Ce content"
      },
      "Application": {}
    }
  },
  {
    "MaterialName": "Undoped In2O3",
    "Details": {
      "Design": {
        "HostMaterial": "In2O3",
        "TargetStoichiometry": "In2O3"
      },
      "Fabrication": {
        "DepositionMethod": "Sintering",
        "PrecursorMaterialsText": "In2O3 powder (0.2 µm mean particle size, 99.99% purity)",
        "DepositionParameters": {
          "Temperature": "1400°C",
          "Duration": "3 hours",
          "Atmosphere": "Air"
        }
      },
      "Performance": {
        "RelativeDensity": "90% of TD",
        "CrystalStructure": "Cubic bixbyite In2O3 phase with bimodal grain distribution",
        "GrainSize": "20–30 µm (abnormal grain growth after 50 h sintering)"
      },
      "Application": {
        "PotentialApplicationArea": "Sintered targets for sputtering ITO films"
      }
    }
  },
  {
    "MaterialName": "TiO2-doped In2O3",
    "Details": {
      "Design": {
        "HostMaterial": "In2O3",
        "PrimaryDopant": {
          "Element": "Ti",
          "Concentration_text": "0.5 wt% TiO2"
        },
        "TargetStoichiometry": "In2O3 with 0.5 wt% TiO2"
      },
      "Fabrication": {
        "DepositionMethod": "Sintering",
        "PrecursorMaterialsText": "In2O3 powder mixed with titanium butoxide solution in ethanol",
        "DepositionParameters": {
          "Temperature": "1400°C",
          "Duration": "3 hours",
          "Atmosphere": "Air"
        }
      },
      "Performance": {
        "RelativeDensity": "Nearly theoretical density (TD)",
        "CrystalStructure": "Cubic In2O3 phase without secondary precipitates",
        "GrainSize": "Fine monomodal distribution (prevents pore entrapment)"
      },
      "Application": {
        "PotentialApplicationArea": "High-density sputtering targets resistant to erosion"
      }
    }
  },
  {
    "MaterialName": "TiO2-doped In2O3",
    "Details": {
      "Design": {
        "HostMaterial": "In2O3",
        "PrimaryDopant": {
          "Element": "Ti",
          "Concentration_text": "1 wt% TiO2"
        },
        "TargetStoichiometry": "In2O3 with 1 wt% TiO2"
      },
      "Fabrication": {
        "DepositionMethod": "Sintering",
        "PrecursorMaterialsText": "In2O3 powder mixed with titanium butoxide solution in ethanol",
        "DepositionParameters": {
          "Temperature": "1400°C",
          "Duration": "1 hour",
          "Atmosphere": "Air"
        }
      },
      "Performance": {
        "RelativeDensity": "98% of TD",
        "CrystalStructure": "Cubic In2O3 with In2TiO5 precipitates at grain boundaries",
        "GrainSize": "Fine monomodal distribution (prevents abnormal growth)",
        "OtherProperties": "Activation energy of densification: 450 kJ/mol"
      },
      "Application": {
        "PotentialApplicationArea": "Dense ceramic targets for optoelectronic applications"
      }
    }
  },
  {
    "MaterialName": "TiO2-doped In2O3",
    "Details": {
      "Design": {
        "HostMaterial": "In2O3",
        "PrimaryDopant": {
          "Element": "Ti",
          "Concentration_text": "2 wt% TiO2"
        },
        "TargetStoichiometry": "In2O3 with 2 wt% TiO2"
      },
      "Fabrication": {
        "DepositionMethod": "Sintering",
        "PrecursorMaterialsText": "In2O3 powder mixed with titanium butoxide solution in ethanol",
        "DepositionParametersTextSummary": "Sintered at temperatures up to 1550°C in air"
      },
      "Performance": {
        "CrystalStructure": "Cubic In2O3 with increased In2TiO5 precipitates",
        "OtherProperties": "No significant density improvement over 1 wt% TiO2 samples"
      },
      "Application": {
        "PotentialApplicationArea": "Specialized ceramic components requiring high-temperature stability"
      }
    }
  },
  {
    "MaterialName": "Undoped In2O3 on YSZ",
    "Details": {
      "Design": {
        "HostMaterial": "In2O3",
        "TargetStoichiometry": "In2O3"
      },
      "Fabrication": {
        "DepositionMethod": "Pulsed Laser Deposition (PLD)",
        "SubstrateMaterial": "(100) yttria-stabilized zirconia (YSZ) single-crystal",
        "DepositionParameters": {
          "GasAtmosphere": "pure O2",
          "WorkingPressure": "2×10^-3 Torr",
          "DepositionTemperature": "500°C"
        },
        "FilmThicknessText": "Measured with stylus profilometry"
      },
      "Performance": {
        "CarrierConcentration": "5.3×10^18 cm⁻³ (n-type)"
      },
      "Application": {}
    }
  },
  {
    "MaterialName": "Mo-doped In2O3",
    "Details": {
      "Design": {
        "HostMaterial": "In2O3",
        "PrimaryDopant": {
          "Element": "Mo",
          "Concentration_text": "1 wt%"
        },
        "TargetStoichiometry": "In1.97Mo0.03O3"
      },
      "Fabrication": {
        "DepositionMethod": "Pulsed Laser Deposition (PLD)",
        "SubstrateMaterial": "(100) yttria-stabilized zirconia (YSZ) single-crystal",
        "DepositionParameters": {
          "GasAtmosphere": "pure O2",
          "WorkingPressure": "2×10^-3 Torr",
          "DepositionTemperature": "500°C"
        },
        "FilmThicknessText": "Measured with stylus profilometry"
      },
      "Performance": {
        "CarrierConcentration": "1.3×10^20 cm⁻³ (n-type)"
      },
      "Application": {}
    }
  },
  {
    "MaterialName": "Mo-doped In2O3",
    "Details": {
      "Design": {
        "HostMaterial": "In2O3",
        "PrimaryDopant": {
          "Element": "Mo",
          "Concentration_text": "2 wt%"
        },
        "TargetStoichiometry": "In1.94Mo0.06O3"
      },
      "Fabrication": {
        "DepositionMethod": "Pulsed Laser Deposition (PLD)",
        "SubstrateMaterial": "(100) yttria-stabilized zirconia (YSZ) single-crystal",
        "DepositionParameters": {
          "GasAtmosphere": "pure O2",
          "WorkingPressure": "2×10^-3 Torr",
          "DepositionTemperature": "500°C"
        },
        "FilmThicknessText": "Measured with stylus profilometry"
      },
      "Performance": {
        "Resistivity": "~3.4×10^-4 Ω·cm (σ ≈ 2900 S/cm)",
        "HallMobility": ">95 cm²/V·s",
        "CarrierConcentration": "1.9×10^20 cm⁻³ (n-type)",
        "OpticalTransmittance": ">90% in visible range (normalized to substrate)"
      },
      "Application": {
        "PotentialApplicationArea": "High-mobility transparent conductive electrodes"
      }
    }
  },
  {
    "MaterialName": "Mo-doped In2O3",
    "Details": {
      "Design": {
        "HostMaterial": "In2O3",
        "PrimaryDopant": {
          "Element": "Mo",
          "Concentration_text": "2 wt%"
        },
        "TargetStoichiometry": "In1.94Mo0.06O3"
      },
      "Fabrication": {
        "DepositionMethod": "Pulsed Laser Deposition (PLD)",
        "SubstrateMaterial": "Corning No. 1737 glass",
        "DepositionParameters": {
          "GasAtmosphere": "pure O2",
          "WorkingPressure": "2×10^-3 Torr",
          "DepositionTemperature": "500°C"
        },
        "FilmThicknessText": "Measured with stylus profilometry"
      },
      "Performance": {
        "OpticalTransmittance": ">90% in visible range (normalized to substrate)"
      },
      "Application": {}
    }
  },
  {
    "MaterialName": "Mo-doped In2O3",
    "Details": {
      "Design": {
        "HostMaterial": "In2O3",
        "PrimaryDopant": {
          "Element": "Mo",
          "Concentration_text": "4 wt%"
        },
        "TargetStoichiometry": "In1.88Mo0.12O3"
      },
      "Fabrication": {
        "DepositionMethod": "Pulsed Laser Deposition (PLD)",
        "SubstrateMaterial": "(100) yttria-stabilized zirconia (YSZ) single-crystal",
        "DepositionParameters": {
          "GasAtmosphere": "pure O2",
          "WorkingPressure": "2×10^-3 Torr",
          "DepositionTemperature": "500°C"
        },
        "FilmThicknessText": "Measured with stylus profilometry"
      },
      "Performance": {
        "HallMobility": "<50 cm²/V·s",
        "CarrierConcentration": "~1.9×10^20 cm⁻³ (n-type)"
      },
      "Application": {}
    }
  },
  {
    "MaterialName": "Mo-doped In2O3",
    "Details": {
      "Design": {
        "HostMaterial": "In2O3",
        "PrimaryDopant": {
          "Element": "Mo",
          "Concentration_text": "4 wt%"
        },
        "TargetStoichiometry": "96 wt% In2O3, 4 wt% Mo target"
      },
      "Fabrication": {
        "DepositionMethod": "RF magnetron sputtering",
        "SubstrateMaterial": "Corning 7059 glass",
        "TargetMaterialText": "96 wt% In2O3, 4 wt% Mo target",
        "DepositionParameters": {
          "DepositionPower": "80W",
          "WorkingPressure": "10 mtorr",
          "DepositionTemperature": "120-420°C",
          "GasAtmosphere": "Oxygen/Argon mixture"
        },
        "AnnealingConditionsTextSummary": "Post-deposition maintained in sputtering ambient at deposition temperature for 1 hour, followed by cooling under vacuum",
        "FilmThicknessText": "0.2-1 µm (measured by stylus profilometry)"
      },
      "Performance": {
        "HallMobility": "45 cm²/Vs",
        "CarrierConcentration": "1.8 x 10^20 cm⁻³ (n-type)"
      },
      "Application": {}
    }
  },
  {
    "MaterialName": "Mo-doped In2O3",
    "Details": {
      "Design": {
        "HostMaterial": "In2O3",
        "PrimaryDopant": {
          "Element": "Mo",
          "Concentration_text": "2 wt%"
        },
        "TargetStoichiometry": "In2O3 with 2 wt% Mo"
      },
      "Fabrication": {
        "DepositionMethod": "Pulsed Laser Deposition (PLD)",
        "SubstrateMaterial": "Corning 1737 glass",
        "DepositionParameters": {
          "GasAtmosphere": "Oxygen",
          "WorkingPressure": "2 mtorr",
          "DepositionTemperature": "350°C"
        },
        "FilmThicknessText": "0.01-0.2 µm (measured by ellipsometry)"
      },
      "Performance": {
        "HallMobility": "111 cm²/Vs",
        "CarrierConcentration": "1.7 x 10^20 cm⁻³ (n-type)"
      },
      "Application": {}
    }
  },
  {
    "MaterialName": "Mo-doped In2O3",
    "Details": {
      "Design": {
        "HostMaterial": "In2O3",
        "PrimaryDopant": {
          "Element": "Mo",
          "Concentration_text": "2 wt%"
        },
        "TargetStoichiometry": "In2O3 with 2 wt% Mo"
      },
      "Fabrication": {
        "DepositionMethod": "Pulsed Laser Deposition (PLD)",
        "SubstrateMaterial": "YSZ (100) single-crystal",
        "DepositionParameters": {
          "GasAtmosphere": "Oxygen",
          "WorkingPressure": "2 mtorr",
          "DepositionTemperature": "350°C"
        },
        "FilmThicknessText": "0.01-0.2 µm (measured by ellipsometry)"
      },
      "Performance": {
        "HallMobility": "127 cm²/Vs",
        "CarrierConcentration": "1.9 x 10^20 cm⁻³ (n-type)",
        "CrystalStructure": "Epitaxial (confirmed by X-ray pole figure)"
      },
      "Application": {}
    }
  },
  {
    "MaterialName": "Mo-doped In2O3",
    "Details": {
      "Design": {
        "HostMaterial": "In2O3",
        "PrimaryDopant": {
          "Element": "Mo",
          "Concentration_text": "4 wt%"
        },
        "TargetStoichiometry": "In2O3 with 4 wt% Mo"
      },
      "Fabrication": {
        "DepositionMethod": "Pulsed Laser Deposition (PLD)",
        "SubstrateMaterial": "Corning 1737 glass",
        "DepositionParameters": {
          "GasAtmosphere": "Oxygen",
          "WorkingPressure": "2 mtorr",
          "DepositionTemperature": "350°C"
        },
        "FilmThicknessText": "0.01-0.2 µm (measured by ellipsometry)"
      },
      "Performance": {
        "HallMobility": "43 cm²/Vs",
        "CarrierConcentration": "Data not explicitly provided"
      },
      "Application": {}
    }
  },
  {
    "MaterialName": "Mo-doped In2O3",
    "Details": {
      "Design": {
        "HostMaterial": "In2O3",
        "PrimaryDopant": {
          "Element": "Mo",
          "Concentration_text": "4 wt%"
        },
        "TargetStoichiometry": "In2O3 with 4 wt% Mo"
      },
      "Fabrication": {
        "DepositionMethod": "Pulsed Laser Deposition (PLD)",
        "SubstrateMaterial": "YSZ (100) single-crystal",
        "DepositionParameters": {
          "GasAtmosphere": "Oxygen",
          "WorkingPressure": "2 mtorr",
          "DepositionTemperature": "350°C"
        },
        "FilmThicknessText": "0.01-0.2 µm (measured by ellipsometry)"
      },
      "Performance": {
        "HallMobility": "54 cm²/Vs",
        "CarrierConcentration": "Data not explicitly provided"
      },
      "Application": {}
    }
  },
  {
    "MaterialName": "Sn-doped In2O3",
    "Details": {
      "Design": {
        "HostMaterial": "In2O3",
        "PrimaryDopant": {
          "Element": "Sn",
          "Concentration_text": "6.25% doping concentration"
        },
        "CoDopants": [],
        "TargetStoichiometry": "In2O3:Sn"
      },
      "Fabrication": {},
      "Performance": {
        "CarrierConcentration": "High carrier density (ne)",
        "HallMobility": "Reduced mobility due to increased electron effective mass (me ≈ 0.40 m₀)",
        "CrystalStructure": "Cubic bixbyite structure with Sn occupying In 8b sites"
      },
      "Application": {
        "PotentialApplicationArea": "Traditional n-type TCO for optoelectronic devices"
      }
    }
  },
  {
    "MaterialName": "Mo-doped In2O3",
    "Details": {
      "Design": {
        "HostMaterial": "In2O3",
        "PrimaryDopant": {
          "Element": "Mo",
          "Concentration_text": "Ground-state doping configuration"
        },
        "CoDopants": []
      },
      "Fabrication": {},
      "Performance": {
        "CarrierConcentration": "7 × 10²⁰ cm⁻³ (n-type at GT=723 K)",
        "HallMobility": "119 cm²/Vs (at GT=723 K)",
        "CrystalStructure": "Dual-doping behavior: MoIn-8b (deep donor) and MoIn-24d (shallow donor)"
      },
      "Application": {
        "PotentialApplicationArea": "High-performance TCO with growth-temperature-dependent properties"
      }
    }
  },
  {
    "MaterialName": "Zr-doped In2O3",
    "Details": {
      "Design": {
        "HostMaterial": "In2O3",
        "PrimaryDopant": {
          "Element": "Zr",
          "Concentration_text": "Type-III donor"
        },
        "CoDopants": []
      },
      "Fabrication": {},
      "Performance": {
        "CarrierConcentration": "Higher ne than Sn-doped In2O3",
        "HallMobility": "Maintained high μe due to preserved band curvature",
        "CrystalStructure": "Zr occupies In24d sites (shallow donor configuration)"
      },
      "Application": {
        "PotentialApplicationArea": "Superior TCO for high mobility applications"
      }
    }
  },
  {
    "MaterialName": "Hf-doped In2O3",
    "Details": {
      "Design": {
        "HostMaterial": "In2O3",
        "PrimaryDopant": {
          "Element": "Hf",
          "Concentration_text": "Type-III donor"
        },
        "CoDopants": []
      },
      "Fabrication": {},
      "Performance": {
        "CarrierConcentration": "Higher ne than Sn-doped In2O3",
        "HallMobility": "Maintained high μe with me ≈ 0.21 m₀",
        "CrystalStructure": "Hf occupies In24d sites (shallow donor configuration)"
      },
      "Application": {}
    }
  },
  {
    "MaterialName": "Ta-doped In2O3",
    "Details": {
      "Design": {
        "HostMaterial": "In2O3",
        "PrimaryDopant": {
          "Element": "Ta",
          "Concentration_text": "Type-III donor"
        },
        "CoDopants": []
      },
      "Fabrication": {},
      "Performance": {
        "CarrierConcentration": "Up to ≈10²¹ cm⁻³ (n-type)",
        "HallMobility": "High mobility maintained (me ≈ 0.21 m₀)",
        "CrystalStructure": "Ta occupies In24d sites with fully ionized shallow donor levels"
      },
      "Application": {}
    }
  },
  {
    "MaterialName": "Crystalline ITO",
    "Details": {
      "Design": {
        "HostMaterial": "In2O3",
        "PrimaryDopant": {
          "Element": "Sn",
          "Concentration_text": "Commercial ITO"
        },
        "TargetStoichiometry": "Commercial ITO"
      },
      "Fabrication": {
        "DepositionMethod": "Commercial"
      },
      "Performance": {
        "WorkFunctionText": "4.89 eV",
        "CarrierConcentration": "6.16 x 10^20 cm⁻³",
        "HallMobility": "42.6 cm²/Vs",
        "Resistivity": "2.38 x 10^-4 Ω·cm"
      },
      "Application": {
        "PotentialApplicationArea": "Transparent electrode for optoelectronic devices"
      }
    }
  },
  {
    "MaterialName": "Crystalline ITO with ZnO ALD capping",
    "Details": {
      "Design": {
        "HostMaterial": "In2O3",
        "PrimaryDopant": {
          "Element": "Sn",
          "Concentration_text": "Commercial ITO"
        },
        "TargetStoichiometry": "Commercial ITO with ZnO ALD capping"
      },
      "Fabrication": {
        "DepositionMethod": "Atomic Layer Deposition (ALD)",
        "PrecursorMaterialsText": "Diethylzinc and water",
        "DepositionParameters": {
          "Temperature": "140°C",
          "Cycles": "400"
        },
        "FilmThicknessText": "723 Å"
      },
      "Performance": {
        "WorkFunctionText": "4.50 eV",
        "CarrierConcentration": "1.85 x 10^21 cm⁻³",
        "HallMobility": "40.1 cm²/Vs",
        "Resistivity": "2.32 x 10^-4 Ω·cm"
      },
      "Application": {
        "PotentialApplicationArea": "Tailored work function electrodes for optoelectronic devices"
      }
    }
  },
  {
    "MaterialName": "Amorphous SnO₂",
    "Details": {
      "Design": {
        "HostMaterial": "SnO₂"
      },
      "Fabrication": {
        "DepositionMethod": "Pulsed Laser Deposition",
        "SubstrateMaterial": "Glass or fused silica",
        "DepositionParameters": {
          "WorkingPressure": "8 mTorr",
          "DepositionTemperature": "25°C"
        }
      },
      "Performance": {
        "WorkFunctionText": "4.96 eV",
        "CarrierConcentration": "2.16 x 10^19 cm⁻³",
        "HallMobility": "5.59 cm²/Vs",
        "Resistivity": "4.57 x 10^-2 Ω·cm"
      },
      "Application": {}
    }
  },
  {
    "MaterialName": "Amorphous SnO₂",
    "Details": {
      "Design": {
        "HostMaterial": "SnO₂"
      },
      "Fabrication": {
        "DepositionMethod": "Pulsed Laser Deposition",
        "SubstrateMaterial": "Glass or fused silica",
        "DepositionParameters": {
          "WorkingPressure": "10 mTorr",
          "DepositionTemperature": "25°C"
        }
      },
      "Performance": {
        "WorkFunctionText": "5.00 eV",
        "CarrierConcentration": "8.53 x 10^19 cm⁻³",
        "HallMobility": "23.3 cm²/Vs",
        "Resistivity": "2.44 x 10^-3 Ω·cm"
      },
      "Application": {}
    }
  },
  {
    "MaterialName": "Amorphous SnO₂",
    "Details": {
      "Design": {
        "HostMaterial": "SnO₂"
      },
      "Fabrication": {
        "DepositionMethod": "Pulsed Laser Deposition",
        "SubstrateMaterial": "Glass or fused silica",
        "DepositionParameters": {
          "WorkingPressure": "12 mTorr",
          "DepositionTemperature": "25°C"
        }
      },
      "Performance": {
        "WorkFunctionText": "5.15 eV",
        "CarrierConcentration": "1.44 x 10^20 cm⁻³",
        "HallMobility": "20.0 cm²/Vs",
        "Resistivity": "2.17 x 10^-3 Ω·cm"
      },
      "Application": {}
    }
  },
  {
    "MaterialName": "Amorphous SnO₂",
    "Details": {
      "Design": {
        "HostMaterial": "SnO₂"
      },
      "Fabrication": {
        "DepositionMethod": "Pulsed Laser Deposition",
        "SubstrateMaterial": "Glass or fused silica",
        "DepositionParameters": {
          "WorkingPressure": "14 mTorr",
          "DepositionTemperature": "25°C"
        }
      },
      "Performance": {
        "WorkFunctionText": "5.03 eV",
        "CarrierConcentration": "1.34 x 10^20 cm⁻³",
        "HallMobility": "22.4 cm²/Vs",
        "Resistivity": "2.33 x 10^-3 Ω·cm"
      },
      "Application": {}
    }
  },
  {
    "MaterialName": "Amorphous SnO₂",
    "Details": {
      "Design": {
        "HostMaterial": "SnO₂"
      },
      "Fabrication": {
        "DepositionMethod": "Pulsed Laser Deposition",
        "SubstrateMaterial": "Glass or fused silica",
        "DepositionParameters": {
          "WorkingPressure": "16 mTorr",
          "DepositionTemperature": "25°C"
        }
      },
      "Performance": {
        "WorkFunctionText": "5.14 eV",
        "CarrierConcentration": "1.10 x 10^20 cm⁻³",
        "HallMobility": "23.2 cm²/Vs",
        "Resistivity": "2.46 x 10^-3 Ω·cm"
      },
      "Application": {}
    }
  },
  {
    "MaterialName": "Amorphous ZTO70",
    "Details": {
      "Design": {
        "HostMaterial": "SnO₂",
        "PrimaryDopant": {
          "Element": "Zn",
          "Concentration_text": "30% ZnO"
        },
        "TargetStoichiometry": "ZTO70 (70% SnO₂, 30% ZnO)"
      },
      "Fabrication": {
        "DepositionMethod": "Pulsed Laser Deposition",
        "SubstrateMaterial": "Glass or fused silica",
        "DepositionParameters": {
          "WorkingPressure": "10 mTorr",
          "DepositionTemperature": "25°C"
        }
      },
      "Performance": {
        "WorkFunctionText": "4.93 eV",
        "CarrierConcentration": "2.1 x 10^19 cm⁻³",
        "HallMobility": "11.6 cm²/Vs",
        "Resistivity": "2.57 x 10^-2 Ω·cm"
      },
      "Application": {}
    }
  },
  {
    "MaterialName": "Amorphous ZTO90",
    "Details": {
      "Design": {
        "HostMaterial": "SnO₂",
        "PrimaryDopant": {
          "Element": "Zn",
          "Concentration_text": "10% ZnO"
        },
        "TargetStoichiometry": "ZTO90 (90% SnO₂, 10% ZnO)"
      },
      "Fabrication": {
        "DepositionMethod": "Pulsed Laser Deposition",
        "SubstrateMaterial": "Glass or fused silica",
        "DepositionParameters": {
          "WorkingPressure": "10 mTorr",
          "DepositionTemperature": "25°C"
        }
      },
      "Performance": {
        "WorkFunctionText": "5.02 eV",
        "CarrierConcentration": "1.0 x 10^20 cm⁻³",
        "HallMobility": "18.6 cm²/Vs",
        "Resistivity": "3.36 x 10^-3 Ω·cm"
      },
      "Application": {}
    }
  },
  {
    "MaterialName": "Amorphous IGO2.5",
    "Details": {
      "Design": {
        "HostMaterial": "In₂O₃",
        "PrimaryDopant": {
          "Element": "Ga",
          "Concentration_text": "2.5 at.%"
        },
        "TargetStoichiometry": "IGO2.5 (In₂O₃:Ga 2.5 at.%)"
      },
      "Fabrication": {
        "DepositionMethod": "Pulsed Laser Deposition",
        "SubstrateMaterial": "Glass or fused silica",
        "DepositionParameters": {
          "WorkingPressure": "7.5 mTorr",
          "DepositionTemperature": "25°C"
        }
      },
      "Performance": {
        "WorkFunctionText": "5.03 eV",
        "CarrierConcentration": "2.0 x 10^20 cm⁻³",
        "HallMobility": "51 cm²/Vs",
        "Resistivity": "6.17 x 10^-4 Ω·cm"
      },
      "Application": {}
    }
  },
  {
    "MaterialName": "Amorphous GITO80",
    "Details": {
      "Design": {
        "HostMaterial": "In₂O₃",
        "PrimaryDopant": {
          "Element": "Sn",
          "Concentration_text": "Commercial ITO"
        },
        "CoDopants": [
          {
            "Element": "Ga",
            "Concentration_text": "Doped"
          }
        ],
        "TargetStoichiometry": "GITO80 (Ga-doped ITO)"
      },
      "Fabrication": {
        "DepositionMethod": "Pulsed Laser Deposition",
        "SubstrateMaterial": "Glass or fused silica",
        "DepositionParameters": {
          "WorkingPressure": "7.5 mTorr",
          "DepositionTemperature": "25°C"
        }
      },
      "Performance": {
        "WorkFunctionText": "4.87 eV",
        "CarrierConcentration": "2.2 x 10^20 cm⁻³",
        "HallMobility": "33.5 cm²/Vs",
        "Resistivity": "8.55 x 10^-4 Ω·cm"
      },
      "Application": {}
    }
  },
  {
    "MaterialName": "Zr-doped In2O3",
    "Details": {
      "Design": {
        "HostMaterial": "In2O3",
        "PrimaryDopant": {
          "Element": "Zr",
          "Concentration_text": "2 wt% ZrO2"
        },
        "TargetStoichiometry": "Target: 98 wt% In2O3, 2 wt% ZrO2"
      },
      "Fabrication": {
        "DepositionMethod": "RF Magnetron Sputtering",
        "SubstrateMaterial": "aluminoborosilicate glass",
        "TargetMaterialText": "98/2 wt% In2O3/ZrO2 target",
        "DepositionParameters": {
          "BasePressure": "1.0 × 10^-6 mbar",
          "O2/(Ar + O2) flow ratio": "0.3%",
          "RF power density": "0.95 W/cm²"
        },
        "FilmThicknessText": "15 to 100 nm"
      },
      "Performance": {
        "CarrierConcentration": "up to 2.5 × 10^20 cm⁻³ (n-type)",
        "HallMobility": "30-40 cm²/Vs",
        "CrystalStructure": "Amorphous microstructure embedding bixbyite In2O3 nanocrystals"
      },
      "Application": {
        "PotentialApplicationArea": "Transparent electrodes for flexible touch screens and solar cells"
      }
    }
  },
  {
    "MaterialName": "Zr-doped In2O3",
    "Details": {
      "Design": {
        "HostMaterial": "In2O3",
        "PrimaryDopant": {
          "Element": "Zr",
          "Concentration_text": "2 wt% ZrO2"
        },
        "TargetStoichiometry": "Target: 98 wt% In2O3, 2 wt% ZrO2"
      },
      "Fabrication": {
        "DepositionMethod": "RF Magnetron Sputtering",
        "SubstrateMaterial": "aluminoborosilicate glass",
        "TargetMaterialText": "98/2 wt% In2O3/ZrO2 target",
        "DepositionParameters": {
          "BasePressure": "1.0 × 10^-6 mbar",
          "O2/(Ar + O2) flow ratio": "0.3%",
          "RF power density": "0.95 W/cm²"
        },
        "AnnealingConditions": {
          "Temperature": "200°C",
          "Duration": "30 min",
          "Atmosphere": "Air"
        },
        "FilmThicknessText": "15 to 100 nm"
      },
      "Performance": {
        "Resistivity": "2.4 × 10^-4 Ω·cm (100 nm thickness)",
        "SheetResistance": "25 Ω/sq (100 nm thickness)",
        "CarrierConcentration": "2.5 × 10^20 cm⁻³ (n-type, 100 nm thickness)",
        "HallMobility": "up to 104 cm²/Vs (100 nm thickness)",
        "OpticalTransmittance": "Average absorptance <2% in visible range (400-1000 nm)",
        "CrystalStructure": "Polycrystalline",
        "GrainSize": "Average grain lateral size 350-500 nm"
      },
      "Application": {
        "PotentialApplicationArea": "Transparent electrodes for flexible touch screens and solar cells"
      }
    }
  },
  {
    "MaterialName": "Zr-doped In2O3",
    "Details": {
      "Design": {
        "HostMaterial": "In2O3",
        "PrimaryDopant": {
          "Element": "Zr",
          "Concentration_text": "2 wt% ZrO2"
        },
        "TargetStoichiometry": "Target: 98 wt% In2O3, 2 wt% ZrO2"
      },
      "Fabrication": {
        "DepositionMethod": "RF Magnetron Sputtering",
        "SubstrateMaterial": "aluminoborosilicate glass",
        "TargetMaterialText": "98/2 wt% In2O3/ZrO2 target",
        "DepositionParameters": {
          "BasePressure": "1.0 × 10^-6 mbar",
          "O2/(Ar + O2) flow ratio": "0.3%",
          "RF power density": "0.95 W/cm²"
        },
        "AnnealingConditions": {
          "Temperature": "200°C",
          "Duration": "30 min",
          "Atmosphere": "H2 at 0.5 mbar"
        },
        "FilmThicknessText": "15 to 100 nm"
      },
      "Performance": {
        "Resistivity": "5 × 10^-4 to 1 × 10^-3 Ω·cm",
        "CarrierConcentration": ">1 × 10^20 cm⁻³ (n-type)",
        "HallMobility": "40-50 cm²/Vs",
        "OpticalTransmittance": "High broadband transmittance (especially <50 nm thickness)"
      },
      "Application": {
        "PotentialApplicationArea": "Transparent electrodes for flexible touch screens and solar cells"
      }
    }
  },
  {
    "MaterialName": "Zr-doped In2O3",
    "Details": {
      "Design": {
        "HostMaterial": "In2O3",
        "PrimaryDopant": {
          "Element": "Zr",
          "Concentration_text": "2 wt% ZrO2"
        },
        "TargetStoichiometry": "Target: 98 wt% In2O3, 2 wt% ZrO2"
      },
      "Fabrication": {
        "DepositionMethod": "RF Magnetron Sputtering",
        "SubstrateMaterial": "aluminoborosilicate glass",
        "TargetMaterialText": "98/2 wt% In2O3/ZrO2 target",
        "DepositionParameters": {
          "BasePressure": "1.0 × 10^-6 mbar",
          "O2/(Ar + O2) flow ratio": "0.3%",
          "RF power density": "0.95 W/cm²"
        },
        "AnnealingConditions": {
          "Temperature": "200°C",
          "Duration": "30 min",
          "Atmosphere": "N2 at 0.5 mbar"
        },
        "FilmThicknessText": "15 to 100 nm"
      },
      "Performance": {
        "CarrierConcentration": "Intermediate between H2- and air-annealed",
        "HallMobility": "Similar to as-deposited",
        "CrystalStructure": "Mostly amorphous with embedded nanocrystals"
      },
      "Application": {
        "PotentialApplicationArea": "Transparent electrodes for flexible touch screens and solar cells"
      }
    }
  },
  {
    "MaterialName": "Ce-doped In2O3",
    "Details": {
      "Design": {
        "HostMaterial": "In2O3",
        "PrimaryDopant": {
          "Element": "Ce",
          "Concentration_text": "3 wt% CeO2"
        },
        "CoDopants": [],
        "TargetStoichiometry": "In2O3 with 3 wt% CeO2"
      },
      "Fabrication": {
        "DepositionMethod": "Reactive Plasma Deposition (RPD)",
        "SubstrateMaterial": "Intentionally heated quartz substrates",
        "TargetMaterialText": "3 wt% CeO2 doped In2O3",
        "DepositionParameters": {
          "GasAtmosphere": "Oxygen partial pressure of 1 x 10^-4 Torr"
        },
        "DepositionParametersTextSummary": "Substrate carrier speed varied from 2 to 200 mm/min to modulate thickness",
        "FilmThicknessText": "5-300 nm (confirmed by variable angle spectroscopic ellipsometry)"
      },
      "Performance": {
        "Resistivity": "2.2 x 10^-4 Ω·cm (minimum at 30 nm thickness)",
