Repository: kevin3998/in2o3_tco

File: data/extracted_json/json_load_directly/material_data_only.json (part 12 of 12)
[
        "CarrierConcentration": "Up to 2.1 x 10^20 cm⁻³ (n-type)",
        "HallMobility": "153.7 cm²/Vs (peak at 30 nm thickness)",
        "SurfaceRoughnessRMS": "0.5-0.7 nm (AFM over 2x2 μm² area)",
        "CrystalStructure": "Cubic In2O3 phase with (123) and (111) orientations depending on thickness",
        "GrainSize": "26-32 nm (from XRD analysis)"
      },
      "Application": {
        "PotentialApplicationArea": "Silicon heterojunction solar cells, advanced photoelectronic devices",
        "DevicePerformance": "Conversion efficiency over 23.5% in silicon heterojunction solar cells (previous achieved 23.1%)"
      }
    }
  },
  {
    "MaterialName": "In2O3CeH",
    "Details": {
      "Design": {
        "HostMaterial": "In2O3",
        "PrimaryDopant": {
          "Element": "Ce",
          "Concentration_text": ""
        },
        "CoDopants": [
          {
            "Element": "H",
            "Concentration_text": ""
          }
        ],
        "TargetStoichiometry": "In2O3:Ce:H"
      },
      "Fabrication": {
        "DepositionMethod": "Sputtering + anneal",
        "DepositionParameters": {
          "MaxProcessingTemperature": "200°C"
        }
      },
      "Performance": {
        "Resistivity": "3.7 x 10^-4 Ω·cm",
        "OpticalTransmittance": "Optical absorption coefficient: 132 cm⁻¹ (averaged over 400-700 nm)",
        "FigureOfMerit": "σ/a: 20.45 Ω⁻¹"
      },
      "Application": {}
    }
  },
  {
    "MaterialName": "In2O3H",
    "Details": {
      "Design": {
        "HostMaterial": "In2O3",
        "PrimaryDopant": {
          "Element": "H",
          "Concentration_text": ""
        }
      },
      "Fabrication": {
        "DepositionMethod": "Atomic layer deposition (ALD)",
        "DepositionParameters": {
          "MaxProcessingTemperature": "100°C"
        }
      },
      "Performance": {
        "Resistivity": "3.5 x 10^-4 Ω·cm",
        "OpticalTransmittance": "Optical absorption coefficient: 514 cm⁻¹ (averaged over 400-700 nm)",
        "FigureOfMerit": "σ/a: 5.56 Ω⁻¹"
      },
      "Application": {}
    }
  },
  {
    "MaterialName": "In2O3H",
    "Details": {
      "Design": {
        "HostMaterial": "In2O3",
        "PrimaryDopant": {
          "Element": "H",
          "Concentration_text": ""
        }
      },
      "Fabrication": {
        "DepositionMethod": "Sputtering + anneal",
        "DepositionParameters": {
          "MaxProcessingTemperature": "200°C"
        }
      },
      "Performance": {
        "Resistivity": "3.2 x 10^-4 Ω·cm",
        "OpticalTransmittance": "Optical absorption coefficient: 168 cm⁻¹ (averaged over 400-700 nm)",
        "FigureOfMerit": "σ/a: 18.75 Ω⁻¹"
      },
      "Application": {}
    }
  },
  {
    "MaterialName": "In2O3Zn",
    "Details": {
      "Design": {
        "HostMaterial": "In2O3",
        "PrimaryDopant": {
          "Element": "Zn",
          "Concentration_text": ""
        }
      },
      "Fabrication": {
        "DepositionMethod": "Sputtering",
        "DepositionParameters": {
          "MaxProcessingTemperature": "60°C"
        }
      },
      "Performance": {
        "Resistivity": "4.0 x 10^-4 Ω·cm",
        "OpticalTransmittance": "Optical absorption coefficient: 453 cm⁻¹ (averaged over 400-700 nm)",
        "FigureOfMerit": "σ/a: 5.52 Ω⁻¹"
      },
      "Application": {}
    }
  },
  {
    "MaterialName": "In2O3Sn",
    "Details": {
      "Design": {
        "HostMaterial": "In2O3",
        "PrimaryDopant": {
          "Element": "Sn",
          "Concentration_text": ""
        }
      },
      "Fabrication": {
        "DepositionMethod": "Sputtering",
        "DepositionParameters": {
          "MaxProcessingTemperature": "300°C"
        }
      },
      "Performance": {
        "Resistivity": "3.3 x 10^-4 Ω·cm",
        "OpticalTransmittance": "Optical absorption coefficient: 500 cm⁻¹ (averaged over 400-700 nm)",
        "FigureOfMerit": "σ/a: 6.00 Ω⁻¹"
      },
      "Application": {}
    }
  },
  {
    "MaterialName": "In2O3Sn",
    "Details": {
      "Design": {
        "HostMaterial": "In2O3",
        "PrimaryDopant": {
          "Element": "Sn",
          "Concentration_text": ""
        }
      },
      "Fabrication": {
        "DepositionMethod": "Sputtering + anneal",
        "DepositionParameters": {
          "MaxProcessingTemperature": "200°C"
        }
      },
      "Performance": {
        "Resistivity": "1.0 x 10^-3 Ω·cm",
        "OpticalTransmittance": "Optical absorption coefficient: 880 cm⁻¹ (averaged over 400-700 nm)",
        "FigureOfMerit": "σ/a: 1.09 Ω⁻¹"
      },
      "Application": {}
    }
  },
  {
    "MaterialName": "In2O3H",
    "Details": {
      "Design": {
        "HostMaterial": "In2O3",
        "PrimaryDopant": {
          "Element": "H",
          "Concentration_text": "Interstitial doping during ALD process"
        },
        "TargetStoichiometry": "Hydrogen-doped In2O3"
      },
      "Fabrication": {
        "DepositionMethod": "Atomic Layer Deposition (ALD)",
        "SubstrateMaterial": "Si wafer, Quartz, Sapphire",
        "PrecursorMaterialsText": "InCp (Cyclopentadienyl indium) with O2 and H2O as co-reactants",
        "DepositionParameters": {
          "DepositionTemperature": "100℃",
          "DepositionCycles": "1500 cycles"
        },
        "FilmThicknessText": "Thinner films due to slow growth rate (amorphous)"
      },
      "Performance": {
        "HallMobility": "30.18 cm²/Vs",
        "CarrierConcentration": "High (n-type, ~10²⁰ cm⁻³)",
        "OpticalTransmittance": "80% at 4 μm wavelength",
        "CrystalStructure": "Amorphous"
      },
      "Application": {
        "PotentialApplicationArea": "Mid-infrared transparent conductive films for aerospace"
      }
    }
  },
  {
    "MaterialName": "In2O3H",
    "Details": {
      "Design": {
        "HostMaterial": "In2O3",
        "PrimaryDopant": {
          "Element": "H",
          "Concentration_text": "Interstitial doping during ALD process"
        },
        "TargetStoichiometry": "Hydrogen-doped In2O3"
      },
      "Fabrication": {
        "DepositionMethod": "Atomic Layer Deposition (ALD)",
        "SubstrateMaterial": "Si wafer, Quartz, Sapphire",
        "DepositionParameters": {
          "DepositionTemperature": "150℃",
          "DepositionCycles": "600-1500 cycles",
          "GrowthRate": "0.1 nm/cycle"
        },
        "FilmThicknessText": "Stable thickness growth"
      },
      "Performance": {
        "HallMobility": "64.05 cm²/Vs (as-deposited), up to 90 cm²/Vs after annealing",
        "CarrierConcentration": "Decreased compared to 100℃ films",
        "OpticalTransmittance": "Reduced due to crystallinity (70% at 4 μm after annealing)",
        "CrystalStructure": "Crystalline with (222) preferential orientation"
      },
      "Application": {
        "PotentialApplicationArea": "High-mobility transparent electrodes"
      }
    }
  },
  {
    "MaterialName": "In2O3H",
    "Details": {
      "Design": {
        "HostMaterial": "In2O3",
        "PrimaryDopant": {
          "Element": "H",
          "Concentration_text": "Interstitial doping"
        }
      },
      "Fabrication": {
        "AnnealingConditions": {
          "Temperature": "200-300℃",
          "Atmosphere": "N₂",
          "Duration": "1-3 hours"
        }
      },
      "Performance": {
        "HallMobility": "Up to 90 cm²/Vs",
        "CarrierConcentration": "~10¹⁹ cm⁻³",
        "OpticalTransmittance": "70% at 4 μm",
        "CrystalStructure": "Enhanced crystallinity with (222) orientation"
      },
      "Application": {}
    }
  },
  {
    "MaterialName": "In2O3H",
    "Details": {
      "Design": {
        "HostMaterial": "In2O3",
        "PrimaryDopant": {
          "Element": "H",
          "Concentration_text": "Interstitial doping"
        }
      },
      "Fabrication": {
        "AnnealingConditions": {
          "Temperature": "200-250℃",
          "Atmosphere": "Air",
          "Duration": "1-3 hours"
        }
      },
      "Performance": {
        "CarrierConcentration": "Reduced to 10¹⁹ cm⁻³",
        "OpticalTransmittance": "83% at 4 μm",
        "CrystalStructure": "Fine-grained crystalline structure"
      },
      "Application": {}
    }
  },
  {
    "MaterialName": "In2O3H",
    "Details": {
      "Design": {},
      "Fabrication": {},
      "Performance": {
        "SheetResistance": "20 Ω/sq",
        "DevicePerformance": "Electromagnetic shielding effectiveness: 20 dB at 1-40 GHz"
      },
      "Application": {
        "PotentialApplicationArea": "Electromagnetic shielding in aerospace systems"
      }
    }
  },
  {
    "MaterialName": "In2O3W",
    "Details": {
      "Design": {
        "HostMaterial": "In2O3",
        "PrimaryDopant": {
          "Element": "W",
          "Concentration_text": "1 wt.% WO3"
        },
        "TargetStoichiometry": "In2O3 with 1 wt.% WO3"
      },
      "Fabrication": {
        "DepositionMethod": "Reactive Plasma Deposition (RPD)",
        "SubstrateMaterial": "glass",
        "DepositionParameters": {
          "O2/Ar flow ratio": "24%",
          "TotalPressure": "0.4 Pa",
          "DepositionTemperature": "200°C"
        }
      },
      "Performance": {
        "Resistivity": "1.5 x 10^-4 Ω·cm",
        "CarrierConcentration": "1.5 x 10^20 cm⁻³",
        "HallMobility": "90 cm²/Vs"
      },
      "Application": {
        "PotentialApplicationArea": "Solar cells and optoelectronic devices"
      }
    }
  },
  {
    "MaterialName": "In2O3Ce",
    "Details": {
      "Design": {
        "HostMaterial": "In2O3",
        "PrimaryDopant": {
          "Element": "Ce",
          "Concentration_text": "1 wt.% CeO2"
        },
        "CoDopants": [
          {
            "Element": "H",
            "Concentration_text": "incorporated during deposition"
          }
        ],
        "TargetStoichiometry": "In2O3 with 1 wt.% CeO2 and H doping"
      },
      "Fabrication": {
        "DepositionMethod": "Reactive Plasma Deposition (RPD)",
        "SubstrateMaterial": "glass",
        "DepositionParametersTextSummary": "Deposited without substrate heating (<60°C) with H2O vapor pressure variation",
        "AnnealingConditions": {
          "Temperature": "250°C",
          "Atmosphere": "Vacuum",
          "Duration": "Not specified"
        }
      },
      "Performance": {
        "Resistivity": "1.7 x 10^-4 Ω·cm",
        "CarrierConcentration": "2.1 x 10^20 cm⁻³",
        "HallMobility": "140-160 cm²/Vs"
      },
      "Application": {
        "PotentialApplicationArea": "High-efficiency solar cells"
      }
    }
  },
  {
    "MaterialName": "In2O3Ce",
    "Details": {
      "Design": {
        "HostMaterial": "In2O3",
        "PrimaryDopant": {
          "Element": "Ce",
          "Concentration_text": "3 wt.% CeO2"
        },
        "CoDopants": [
          {
            "Element": "H",
            "Concentration_text": "incorporated during deposition"
          }
        ],
        "TargetStoichiometry": "In2O3 with 3 wt.% CeO2 and H doping"
      },
      "Fabrication": {
        "DepositionMethod": "Reactive Plasma Deposition (RPD)",
        "SubstrateMaterial": "glass",
        "DepositionParametersTextSummary": "Deposited without substrate heating (<60°C) with H2O vapor pressure variation",
        "AnnealingConditions": {
          "Temperature": "250°C",
          "Atmosphere": "Vacuum",
          "Duration": "Not specified"
        }
      },
      "Performance": {
        "Resistivity": "2.4 x 10^-4 Ω·cm",
        "CarrierConcentration": "2.4 x 10^20 cm⁻³",
        "HallMobility": "110-130 cm²/Vs"
      },
      "Application": {
        "PotentialApplicationArea": "Solar cells and optoelectronic devices"
      }
    }
  },
  {
    "MaterialName": "spc-In2O3H",
    "Details": {
      "Design": {
        "HostMaterial": "In2O3",
        "PrimaryDopant": {
          "Element": "H",
          "Concentration_text": "incorporated during deposition"
        },
        "TargetStoichiometry": "Hydrogen-doped In2O3"
      },
      "Fabrication": {
        "DepositionMethod": "Reactive Plasma Deposition (RPD)",
        "SubstrateMaterial": "glass",
        "DepositionParametersTextSummary": "Deposited without substrate heating (<60°C) followed by solid-phase crystallization",
        "AnnealingConditions": {
          "Temperature": "250°C",
          "Atmosphere": "Vacuum",
          "Duration": "Not specified"
        }
      },
      "Performance": {
        "Resistivity": "1.1 x 10^-4 Ω·cm",
        "CarrierConcentration": "1.1 x 10^20 cm⁻³",
        "HallMobility": "140-160 cm²/Vs"
      },
      "Application": {
        "PotentialApplicationArea": "Transparent electrodes for solar cells"
      }
    }
  },
  {
    "MaterialName": "Polycrystalline In2O3",
    "Details": {
      "Design": {
        "HostMaterial": "In2O3",
        "TargetStoichiometry": "Undoped In2O3"
      },
      "Fabrication": {
        "DepositionMethod": "Reactive Plasma Deposition (RPD)",
        "SubstrateMaterial": "glass",
        "DepositionParameters": {
          "DepositionTemperature": "200°C"
        }
      },
      "Performance": {
        "Resistivity": "2.8 x 10^-4 Ω·cm",
        "CarrierConcentration": "2.8 x 10^19 cm⁻³",
        "HallMobility": "30 cm²/Vs"
      },
      "Application": {
        "PotentialApplicationArea": "Optoelectronic devices"
      }
    }
  },
  {
    "MaterialName": "W-doped In2O3",
    "Details": {
      "Design": {
        "HostMaterial": "In2O3",
        "PrimaryDopant": {
          "Element": "W",
          "Concentration_text": "doped"
        },
        "TargetStoichiometry": "In2O3:W (IWO)"
      },
      "Fabrication": {
        "DepositionMethod": "DC Magnetron Sputtering",
        "SubstrateMaterial": "glass",
        "DepositionParameters": {
          "DepositionTemperature": "225°C",
          "DepositionPower": "40 W"
        },
        "FilmThicknessText": "Not specified"
      },
      "Performance": {
        "Resistivity": "6.4×10⁻⁴ Ω·cm",
        "OpticalTransmittance": "87% visible, 81% near-infrared"
      },
      "Application": {}
    }
  },
  {
    "MaterialName": "Hf-doped In2O3",
    "Details": {
      "Design": {
        "HostMaterial": "In2O3",
        "PrimaryDopant": {
          "Element": "Hf",
          "Concentration_text": "doped"
        },
        "TargetStoichiometry": "In2O3:Hf"
      },
      "Fabrication": {
        "DepositionMethod": "RF Magnetron Sputtering",
        "DepositionParametersTextSummary": "Low-temperature heat treatment"
      },
      "Performance": {
        "Resistivity": "3.76×10⁻⁴ Ω·cm",
        "OpticalTransmittance": ">83% (300-1500 nm)"
      },
      "Application": {}
    }
  },
  {
    "MaterialName": "Ti-doped In2O3",
    "Details": {
      "Design": {
        "HostMaterial": "In2O3",
        "PrimaryDopant": {
          "Element": "Ti",
          "Concentration_text": "doped"
        },
        "TargetStoichiometry": "In2O3:Ti"
      },
      "Fabrication": {
        "DepositionMethod": "RF Magnetron Sputtering",
        "DepositionParameters": {
          "RF Power": "300 W",
          "GasPressure": "2 Pa"
        }
      },
      "Performance": {
        "Resistivity": "1.2×10⁻⁴ Ω·cm",
        "OpticalTransmittance": "80% visible"
      },
      "Application": {}
    }
  },
  {
    "MaterialName": "Mo-doped In2O3",
    "Details": {
      "Design": {
        "HostMaterial": "In2O3",
        "PrimaryDopant": {
          "Element": "Mo",
          "Concentration_text": "3%"
        },
        "TargetStoichiometry": "In2O3:Mo (IMO)"
      },
      "Fabrication": {
        "DepositionMethod": "Activated Reactive Evaporation",
        "SubstrateMaterial": "glass",
        "DepositionParameters": {
          "SubstrateTemperature": "573 K"
        }
      },
      "Performance": {
        "Resistivity": "5.2×10⁻⁴ Ω·cm",
        "OpticalTransmittance": "90% visible",
        "OpticalBandGapText": "3.68 eV"
      },
      "Application": {}
    }
  },
  {
    "MaterialName": "Sn-doped In2O3",
    "Details": {
      "Design": {
        "HostMaterial": "In2O3",
        "PrimaryDopant": {
          "Element": "Sn",
          "Concentration_text": "doped"
        },
        "TargetStoichiometry": "In2O3:Sn (ITO)"
      },
      "Fabrication": {
        "DepositionMethod": "RF Magnetron Sputtering",
        "DepositionParameters": {
          "OxygenPercentage": "7%"
        }
      },
      "Performance": {
        "Resistivity": "3.58×10⁻⁵ Ω·cm",
        "OpticalTransmittance": "Improved with oxygen",
        "OpticalBandGapText": "3.85 eV"
      },
      "Application": {
        "PotentialApplicationArea": "LEDs, displays, solar cells"
      }
    }
  },
  {
    "MaterialName": "V-doped In2O3",
    "Details": {
      "Design": {
        "HostMaterial": "In2O3",
        "PrimaryDopant": {
          "Element": "V",
          "Concentration_text": "1.8%"
        },
        "TargetStoichiometry": "In2O3:V"
      },
      "Fabrication": {
        "DepositionMethod": "Electron Beam Evaporation",
        "DepositionParameters": {
          "FilmThickness": "150 nm",
          "AnnealingTemperature": "200°C",
          "AnnealingDuration": "2 h"
        }
      },
      "Performance": {
        "Resistivity": "6.22×10⁻³ Ω·cm",
        "OpticalTransmittance": ">84%"
      },
      "Application": {}
    }
  },
  {
    "MaterialName": "Ta-doped In2O3",
    "Details": {
      "Design": {
        "HostMaterial": "In2O3",
        "PrimaryDopant": {
          "Element": "Ta",
          "Concentration_text": "doped"
        },
        "TargetStoichiometry": "In2O3:Ta"
      },
      "Fabrication": {
        "DepositionMethod": "RF Magnetron Sputtering",
        "AnnealingConditions": {
          "Temperature": "500°C"
        }
      },
      "Performance": {
        "Resistivity": "5.1×10⁻⁴ Ω·cm",
        "OpticalTransmittance": ">90% (500-800 nm)"
      },
      "Application": {}
    }
  },
  {
    "MaterialName": "ITO",
    "Details": {
      "Design": {
        "HostMaterial": "In2O3",
        "PrimaryDopant": {
          "Element": "Sn",
          "Concentration_text": "3wt% SnO2"
        },
        "TargetStoichiometry": "In2O3:SnO2=97:3wt%"
      },
      "Fabrication": {
        "DepositionMethod": "DC Magnetron Sputtering",
        "SubstrateMaterial": "glass",
        "TargetMaterialText": "In2O3:SnO2=97:3wt% ceramic target",
        "DepositionParameters": {
          "SubstrateTemperature": "200°C",
          "OxygenContent": "2%",
          "HydrogenContent": "0%",
          "Pressure": "0.7 Pa",
          "TotalGasFlow": "200 sccm"
        },
        "AnnealingConditions": {
          "Temperature": "200°C",
          "Atmosphere": "Air",
          "Duration": "30 min"
        },
        "FilmThicknessText": "~110 nm"
      },
      "Performance": {
        "Resistivity": "4.011×10^-4 Ω·cm",
        "OpticalTransmittance": ">90% in visible range (380-780 nm)",
        "CarrierConcentration": "3.09×10^20 cm⁻³",
        "HallMobility": "36.35 cm²/Vs"
      },
      "Application": {
        "PotentialApplicationArea": "Transparent conductive electrode for HJT solar cells",
        "DevicePerformance": "HJT solar cell efficiency 23.6%"
      }
    }
  },
  {
    "MaterialName": "ITO",
    "Details": {
      "Design": {
        "HostMaterial": "In2O3",
        "PrimaryDopant": {
          "Element": "Sn",
          "Concentration_text": "10wt% SnO2"
        },
        "TargetStoichiometry": "In2O3:SnO2=90:10wt%"
      },
      "Fabrication": {
        "DepositionMethod": "DC Magnetron Sputtering",
        "SubstrateMaterial": "glass",
        "TargetMaterialText": "In2O3:SnO2=90:10wt% ceramic target",
        "DepositionParameters": {
          "SubstrateTemperature": "200°C",
          "OxygenContent": "2%",
          "HydrogenContent": "0%",
          "Pressure": "0.7 Pa",
          "TotalGasFlow": "200 sccm"
        },
        "AnnealingConditions": {
          "Temperature": "200°C",
          "Atmosphere": "Air",
          "Duration": "30 min"
        },
        "FilmThicknessText": "~110 nm"
      },
      "Performance": {
        "Resistivity": "5.771×10^-4 Ω·cm",
        "OpticalTransmittance": "Lower than 97:3wt% in visible range",
        "CarrierConcentration": "3.271×10^20 cm⁻³",
        "HallMobility": "39.01 cm²/Vs"
      },
      "Application": {
        "PotentialApplicationArea": "Transparent conductive electrode for HJT solar cells"
      }
    }
  },
  {
    "MaterialName": "InGaZnO",
    "Details": {
      "Design": {
        "HostMaterial": "InGaZnO",
        "TargetStoichiometry": "In2O3:Ga2O3:ZnO (1:1:1 mole ratio)"
      },
      "Fabrication": {
        "DepositionMethod": "Magnetron Sputtering",
        "TargetMaterialText": "In2O3:Ga2O3:ZnO (1:1:1 mole ratio) ceramic target prepared by atmospheric sintering",
        "DepositionParameters": {
          "WorkingPressure": "0.55 Pa",
          "GasAtmosphere": "Ar",
          "GasFlowRates": "40 sccm",
          "DepositionPower": "80 W",
          "DepositionTemperature": "20°C"
        }
      },
      "Performance": {},
      "Application": {
        "PotentialApplicationArea": "Thin-film transistors (TFTs) and display technology"
      }
    }
  },
  {
    "MaterialName": "Ce-doped In2O3",
    "Details": {
      "Design": {
        "HostMaterial": "In2O3",
        "PrimaryDopant": {
          "Element": "Ce",
          "Concentration_text": "3 at.%"
        },
        "TargetStoichiometry": "In2O3-CeO2 composite with 3 at.% Ce"
      },
      "Fabrication": {
        "DepositionMethod": "DC magnetron sputtering",
        "SubstrateMaterial": "Corning glass substrates kept at 473 K",
        "TargetMaterialText": "In2O3-CeO2 composite ceramic target (99.99% purity, Ce doping level 3 at.%)",
        "DepositionParameters": {
          "DepositionPower": "10 W",
          "GasAtmosphere": "Ar",
          "WorkingPressure": "10 Pa",
          "DepositionTemperature": "473 K",
          "DepositionTime": "1 hour"
        },
        "FilmThicknessText": "approximately 100 nm"
      },
      "Performance": {
        "Resistivity": "8.33 x 10^-3 Ω·cm",
        "CarrierConcentration": "1 x 10^20 cm⁻³ (n-type)",
        "HallMobility": "100 cm²/Vs",
        "OpticalTransmittance": ">80% in visible light region (400-780 nm)",
        "FigureOfMerit": "Power factor: 0.7 µW/cm·K²"
      },
      "Application": {
        "PotentialApplicationArea": "Thermoelectric materials"
      }
    }
  },
  {
    "MaterialName": "Cr-doped In2O3",
    "Details": {
      "Design": {
        "HostMaterial": "In2O3",
        "PrimaryDopant": {
          "Element": "Cr",
          "Concentration_text": "x = 0.025 (1.25%)"
        },
        "CoDopants": [],
        "TargetStoichiometry": "In2-xCrxO3 (x = 0.025)"
      },
      "Fabrication": {
        "DepositionMethod": "Sol-gel spin coating",
        "SubstrateMaterial": "Soda lime glass",
        "PrecursorMaterialsText": "Indium nitrate hydrate (In(NO3)H2O), chromium chloride hexahydrate (CrCl3·6H2O) in ethanol and acetylacetone",
        "DepositionParameters": {
          "SpinSpeed": "1500 rpm",
          "DryingTemperature": "70°C",
          "DryingDuration": "20 min"
        },
        "AnnealingConditions": {
          "Temperature": "500°C",
          "Duration": "30 min"
        },
        "FilmThicknessText": "87.84 nm"
      },
      "Performance": {
        "Resistivity": "Increased with Cr doping (specific value not provided)",
        "CarrierConcentration": "5.5 x 10^18 cm⁻³ (n-type)",
        "HallMobility": "Decreased with Cr doping (specific value not provided)",
        "OpticalTransmittance": ">90%",
        "OpticalBandGapText": "3.75 eV",
        "CrystalStructure": "Cubic bixbyite (222) orientation",
        "SurfaceRoughnessRMS": "1.7 nm"
      },
      "Application": {
        "PotentialApplicationArea": "Sensors, transparent oxide applications"
      }
    }
  },
  {
    "MaterialName": "Cr-doped In2O3",
    "Details": {
      "Design": {
        "HostMaterial": "In2O3",
        "PrimaryDopant": {
          "Element": "Cr",
          "Concentration_text": "x = 0.05 (2.5%)"
        },
        "CoDopants": [],
        "TargetStoichiometry": "In2-xCrxO3 (x = 0.05)"
      },
      "Fabrication": {
        "DepositionMethod": "Sol-gel spin coating",
        "SubstrateMaterial": "Soda lime glass",
        "PrecursorMaterialsText": "Indium nitrate hydrate (In(NO3)H2O), chromium chloride hexahydrate (CrCl3·6H2O) in ethanol and acetylacetone",
        "DepositionParameters": {
          "SpinSpeed": "1500 rpm",
          "DryingTemperature": "70°C",
          "DryingDuration": "20 min"
        },
        "AnnealingConditions": {
          "Temperature": "500°C",
          "Duration": "30 min"
        },
        "FilmThicknessText": "84.8 nm"
      },
      "Performance": {
        "Resistivity": "3.5 Ω·cm",
        "CarrierConcentration": "1.9 x 10^18 cm⁻³ (n-type)",
        "HallMobility": "1.43 cm²/Vs",
        "OpticalTransmittance": "98% at 800 nm",
        "OpticalBandGapText": "3.76 eV",
        "CrystalStructure": "Cubic bixbyite (222) orientation",
        "SurfaceRoughnessRMS": "3.2 nm"
      },
      "Application": {
        "PotentialApplicationArea": "Sensors, transparent oxide applications"
      }
    }
  },
  {
    "MaterialName": "Cr-doped In2O3",
    "Details": {
      "Design": {
        "HostMaterial": "In2O3",
        "PrimaryDopant": {
          "Element": "Cr",
          "Concentration_text": "x = 0.075 (3.75%)"
        },
        "CoDopants": [],
        "TargetStoichiometry": "In2-xCrxO3 (x = 0.075)"
      },
      "Fabrication": {
        "DepositionMethod": "Sol-gel spin coating",
        "SubstrateMaterial": "Soda lime glass",
        "PrecursorMaterialsText": "Indium nitrate hydrate (In(NO3)H2O), chromium chloride hexahydrate (CrCl3·6H2O) in ethanol and acetylacetone",
        "DepositionParameters": {
          "SpinSpeed": "1500 rpm",
          "DryingTemperature": "70°C",
          "DryingDuration": "20 min"
        },
        "AnnealingConditions": {
          "Temperature": "500°C",
          "Duration": "30 min"
        },
        "FilmThicknessText": "104.97 nm"
      },
      "Performance": {
        "Resistivity": "Increased with Cr doping (specific value not provided)",
        "CarrierConcentration": "1.4 x 10^18 cm⁻³ (n-type)",
        "HallMobility": "Decreased with Cr doping (specific value not provided)",
        "OpticalTransmittance": "Decreased for x > 0.05",
        "OpticalBandGapText": "3.76 eV",
        "CrystalStructure": "Cubic bixbyite (222) orientation",
        "SurfaceRoughnessRMS": "2.6 nm"
      },
      "Application": {
        "PotentialApplicationArea": "Sensors, transparent oxide applications"
      }
    }
  },
  {
    "MaterialName": "Cr-doped In2O3",
    "Details": {
      "Design": {
        "HostMaterial": "In2O3",
        "PrimaryDopant": {
          "Element": "Cr",
          "Concentration_text": "x = 0.15 (7.5%)"
        },
        "CoDopants": [],
        "TargetStoichiometry": "In2-xCrxO3 (x = 0.15)"
      },
      "Fabrication": {
        "DepositionMethod": "Sol-gel spin coating",
        "SubstrateMaterial": "Soda lime glass",
        "PrecursorMaterialsText": "Indium nitrate hydrate (In(NO3)H2O), chromium chloride hexahydrate (CrCl3·6H2O) in ethanol and acetylacetone",
        "DepositionParameters": {
          "SpinSpeed": "1500 rpm",
          "DryingTemperature": "70°C",
          "DryingDuration": "20 min"
        },
        "AnnealingConditions": {
          "Temperature": "500°C",
          "Duration": "30 min"
        },
        "FilmThicknessText": "100.5 nm"
      },
      "Performance": {
        "Resistivity": "Increased with Cr doping (specific value not provided)",
        "CarrierConcentration": "Decreased with Cr doping (specific value not provided)",
        "HallMobility": "Decreased with Cr doping (specific value not provided)",
        "OpticalTransmittance": "Decreased for x > 0.05",
        "OpticalBandGapText": "3.79 eV",
        "CrystalStructure": "Cubic bixbyite (222) orientation",
        "SurfaceRoughnessRMS": "7 nm"
      },
      "Application": {
        "PotentialApplicationArea": "Sensors, transparent oxide applications"
      }
    }
  },
  {
    "MaterialName": "Undoped In2O3",
    "Details": {
      "Design": {
        "HostMaterial": "In2O3",
        "PrimaryDopant": {},
        "CoDopants": [],
        "TargetStoichiometry": "In2O3"
      },
      "Fabrication": {
        "DepositionMethod": "Sol-gel spin coating",
        "SubstrateMaterial": "Soda lime glass",
        "PrecursorMaterialsText": "Indium nitrate hydrate (In(NO3)H2O) in ethanol and acetylacetone",
        "DepositionParameters": {
          "SpinSpeed": "1500 rpm",
          "DryingTemperature": "70°C",
          "DryingDuration": "20 min"
        },
        "AnnealingConditions": {
          "Temperature": "500°C",
          "Duration": "30 min"
        },
        "FilmThicknessText": "93.4 nm"
      },
      "Performance": {
        "Resistivity": "0.29 Ω·cm",
        "CarrierConcentration": "9.8 x 10^18 cm⁻³ (n-type)",
        "HallMobility": "2.16 cm²/Vs",
        "OpticalTransmittance": "93% at 800 nm",
        "OpticalBandGapText": "3.76 eV",
        "CrystalStructure": "Cubic bixbyite (222) orientation",
        "SurfaceRoughnessRMS": "2 nm"
      },
      "Application": {
        "PotentialApplicationArea": "Sensors, transparent oxide applications"
      }
    }
  },
  {
    "MaterialName": "ITO",
    "Details": {
      "Design": {
        "HostMaterial": "In2O3",
        "PrimaryDopant": {
          "Element": "Sn",
          "Concentration_text": "Standard ITO doping"
        },
        "TargetStoichiometry": "Indium Tin Oxide (ITO)"
      },
      "Fabrication": {
        "DepositionMethod": "High-temperature deposition",
        "DepositionParametersTextSummary": "Direct deposition of crystalline films at high temperatures",
        "AnnealingConditionsTextSummary": "Crystallization achieved during high-temperature deposition process"
      },
      "Performance": {},
      "Application": {
        "PotentialApplicationArea": "Liquid crystal displays, solar cells, electrochromic windows, gas sensors, aircraft/High-speed train de-icing glass"
      }
    }
  },
  {
    "MaterialName": "ITO",
    "Details": {
      "Design": {
        "HostMaterial": "In2O3",
        "PrimaryDopant": {
          "Element": "Sn",
          "Concentration_text": "Standard ITO doping"
        },
        "TargetStoichiometry": "Indium Tin Oxide (ITO)"
      },
      "Fabrication": {
        "DepositionMethod": "Room-temperature deposition",
        "DepositionParametersTextSummary": "Amorphous film deposition at room temperature",
        "AnnealingConditionsTextSummary": "Post-deposition crystallization via thermal treatment",
        "FilmThicknessText": "Thin film (exact thickness unspecified)"
      },
      "Performance": {
        "CrystalStructure": "Amorphous structure before annealing, crystalline after treatment"
      },
      "Application": {
        "PotentialApplicationArea": "Heat-sensitive substrate applications"
      }
    }
  },
  {
    "MaterialName": "ITO",
    "Details": {
      "Design": {
        "HostMaterial": "In2O3",
        "PrimaryDopant": {
          "Element": "Sn",
          "Concentration_text": "Standard ITO doping"
        }
      },
      "Fabrication": {
        "AnnealingConditionsTextSummary": "Infrared crystallization method with substrate temperature lower than film temperature"
      },
      "Performance": {},
      "Application": {
        "PotentialApplicationArea": "Commercial production with improved efficiency"
      }
    }
  },
  {
    "MaterialName": "ITO",
    "Details": {
      "Design": {
        "HostMaterial": "In2O3",
        "PrimaryDopant": {
          "Element": "Sn",
          "Concentration_text": "Standard ITO doping"
        }
      },
      "Fabrication": {
        "AnnealingConditionsTextSummary": "Laser crystallization method enabling rapid processing"
      },
      "Performance": {},
      "Application": {
        "PotentialApplicationArea": "High-performance transparent electrodes"
      }
    }
  },
  {
    "MaterialName": "ITO",
    "Details": {
      "Design": {
        "HostMaterial": "In2O3",
        "PrimaryDopant": {
          "Element": "Sn",
          "Concentration_text": "Standard ITO doping"
        }
      },
      "Fabrication": {
        "AnnealingConditionsTextSummary": "Flash lamp crystallization method for fast processing"
      },
      "Performance": {},
      "Application": {
        "PotentialApplicationArea": "Large-area transparent conductive coatings"
      }
    }
  },
  {
    "MaterialName": "ITO",
    "Details": {
      "Design": {
        "HostMaterial": "In2O3",
        "PrimaryDopant": {
          "Element": "Sn",
          "Concentration_text": "3 wt% SnO2"
        },
        "CoDopants": [
          {
            "Element": "Ti",
            "Concentration_text": "0.25 wt% TiO2"
          },
          {
            "Element": "Si",
            "Concentration_text": "0.02 wt% SiO2"
          }
        ],
        "TargetStoichiometry": "In2O3 with 3 wt% SnO2, 0.25 wt% TiO2, 0.02 wt% SiO2"
      },
      "Fabrication": {
        "DepositionMethod": "Mold pressing + Microwave sintering",
        "DepositionParameters": {
          "SinteringTemperature": "1550°C",
          "HoldingTime": "120 min",
          "GasAtmosphere": "Oxygen"
        },
        "FilmThicknessText": "Not specified"
      },
      "Performance": {
        "Resistivity": "1.26×10^-4 Ω·cm",
        "RelativeDensity": "99.84%",
        "CrystalStructure": "Cubic In2O3 single phase",
        "GrainSize": "Average ~1.3 μm"
      },
      "Application": {
        "PotentialApplicationArea": "Transparent conductive electrodes for heterojunction solar cells"
      }
    }
  },
  {
    "MaterialName": "ITO",
    "Details": {
      "Design": {
        "HostMaterial": "In2O3",
        "PrimaryDopant": {
          "Element": "Sn",
          "Concentration_text": "2 wt% SnO2"
        },
        "CoDopants": [
          {
            "Element": "Ti",
            "Concentration_text": "0.25 wt% TiO2"
          },
          {
            "Element": "Si",
            "Concentration_text": "0.02 wt% SiO2"
          }
        ],
        "TargetStoichiometry": "In2O3 with 2 wt% SnO2, 0.25 wt% TiO2, 0.02 wt% SiO2"
      },
      "Fabrication": {
        "DepositionMethod": "Mold pressing + Microwave sintering",
        "DepositionParameters": {
          "SinteringTemperature": "1550°C",
          "HoldingTime": "120 min",
          "GasAtmosphere": "Oxygen"
        }
      },
      "Performance": {
        "Resistivity": "2.69×10^-4 Ω·cm",
        "RelativeDensity": "99.16%",
        "CrystalStructure": "Cubic In2O3 single phase",
        "GrainSize": "Average ~1.3 μm"
      },
      "Application": {
        "PotentialApplicationArea": "Transparent conductive electrodes for heterojunction solar cells"
      }
    }
  },
  {
    "MaterialName": "ITO",
    "Details": {
      "Design": {
        "HostMaterial": "In2O3",
        "PrimaryDopant": {
          "Element": "Sn",
          "Concentration_text": "1 wt% SnO2"
        },
        "CoDopants": [
          {
            "Element": "Ti",
            "Concentration_text": "0.25 wt% TiO2"
          },
          {
            "Element": "Si",
            "Concentration_text": "0.02 wt% SiO2"
          }
        ],
        "TargetStoichiometry": "In2O3 with 1 wt% SnO2, 0.25 wt% TiO2, 0.02 wt% SiO2"
      },
      "Fabrication": {
        "DepositionMethod": "Mold pressing + Microwave sintering",
        "DepositionParameters": {
          "SinteringTemperature": "1550°C",
          "HoldingTime": "120 min",
          "GasAtmosphere": "Oxygen"
        }
      },
      "Performance": {
        "Resistivity": "3.4×10^-4 Ω·cm",
        "RelativeDensity": "99.02%",
        "CrystalStructure": "Cubic In2O3 single phase",
        "GrainSize": "Average ~1.3 μm"
      },
      "Application": {
        "PotentialApplicationArea": "Transparent conductive electrodes for heterojunction solar cells"
      }
    }
  },
  {
    "MaterialName": "Cold-sintered ITO",
    "Details": {
      "Design": {
        "HostMaterial": "In2O3",
        "PrimaryDopant": {
          "Element": "Sn",
          "Concentration_text": "3 wt% SnO2"
        },
        "CoDopants": []
      },
      "Fabrication": {
        "DepositionMethod": "Cold sintering + Microwave sintering",
        "DepositionParameters": {
          "ColdSinteringPressure": "200 MPa",
          "ColdSinteringTemperature": "400°C",
          "ColdSinteringTime": "120 min",
          "MicrowaveSinteringTemperature": "1450°C",
          "MicrowaveHoldingTime": "120 min",
          "GasAtmosphere": "Oxygen"
        },
        "FilmThicknessText": "Not specified"
      },
      "Performance": {
        "Resistivity": "3.73×10^-4 Ω·cm",
        "RelativeDensity": "99.34%",
        "CrystalStructure": "Cubic In2O3 single phase",
        "GrainSize": "Average ~1.66 μm"
      },
      "Application": {
        "PotentialApplicationArea": "Transparent conductive electrodes for flexible devices"
      }
    }
  },
  {
    "MaterialName": "In2O3Ta2O5TiO2",
    "Details": {
      "Design": {
        "HostMaterial": "In2O3",
        "PrimaryDopant": {
          "Element": "Ta",
          "Concentration_text": "0.5 wt% Ta2O5"
        },
        "CoDopants": [
          {
            "Element": "Ti",
            "Concentration_text": "0.5 wt% TiO2"
          }
        ],
        "TargetStoichiometry": "In2O3 with 0.5 wt% Ta2O5, 0.5 wt% TiO2"
      },
      "Fabrication": {
        "DepositionMethod": "Mold pressing + Atmospheric pressure sintering",
        "DepositionParameters": {
          "SinteringTemperature": "1550°C",
          "HoldingTime": "3 h",
          "GasAtmosphere": "Oxygen"
        }
      },
      "Performance": {
        "Resistivity": "2.234×10^-4 Ω·cm",
        "RelativeDensity": "99.24%",
        "CrystalStructure": "Cubic In2O3 single phase"
      },
      "Application": {
        "PotentialApplicationArea": "High-mobility TCO films for solar cells"
      }
    }
  },
  {
    "MaterialName": "In2O3Ta2O5TiO2CeO2",
    "Details": {
      "Design": {
        "HostMaterial": "In2O3",
        "PrimaryDopant": {
          "Element": "Ta",
          "Concentration_text": "0.5 wt% Ta2O5"
        },
        "CoDopants": [
          {
            "Element": "Ti",
            "Concentration_text": "0.2 wt% TiO2"
          },
          {
            "Element": "Ce",
            "Concentration_text": "0.3 wt% CeO2"
          }
        ],
        "TargetStoichiometry": "In2O3 with 0.5 wt% Ta2O5, 0.2 wt% TiO2, 0.3 wt% CeO2"
      },
      "Fabrication": {
        "DepositionMethod": "Mold pressing + Atmospheric pressure sintering",
        "DepositionParameters": {
          "SinteringTemperature": "1550°C",
          "HoldingTime": "3 h",
          "GasAtmosphere": "Oxygen"
        }
      },
      "Performance": {
        "Resistivity": "2.289×10^-4 Ω·cm",
        "RelativeDensity": "99.08%",
        "CrystalStructure": "Cubic In2O3 single phase"
      },
      "Application": {
        "PotentialApplicationArea": "High-mobility TCO films for solar cells"
      }
    }
  },
  {
    "MaterialName": "Ti-doped In2O3",
    "Details": {
      "Design": {
        "HostMaterial": "In2O3",
        "PrimaryDopant": {
          "Element": "Ti",
          "Concentration_text": "T100 target composition"
        },
        "CoDopants": [],
        "TargetStoichiometry": "Ti-doped In2O3 (T100)"
      },
      "Fabrication": {
        "DepositionMethod": "Sputtering",
        "TargetMaterialText": "Ti-doped In2O3 rotary target (T100)",
        "DepositionParametersTextSummary": "Deposited with various O2 contents",
        "FilmThicknessText": "T100 thin films"
      },
      "Performance": {
        "HallMobility": "75.6 cm²·(V·s)−1",
        "OpticalTransmittance": "High transparency",
        "CrystalStructure": "Columnar structure observed"
      },
      "Application": {
        "PotentialApplicationArea": "Amorphous/crystalline silicon heterojunction solar cells",
        "DevicePerformance": "Cell conversion efficiency improves by 0.26% compared to ITO films"
      }
    }
  },
  {
    "MaterialName": "Mo-doped In2O3",
    "Details": {
      "Design": {
        "HostMaterial": "In2O3",
        "PrimaryDopant": {
          "Element": "Mo",
          "Concentration_text": "1-7 mol%"
        },
        "TargetStoichiometry": "Mo-doped In2O3"
      },
      "Fabrication": {
        "DepositionMethod": "Aerosol-Assisted Chemical Vapor Deposition (AACVD)",
        "SubstrateMaterial": "SiO2-coated soda-lime glass",
        "PrecursorMaterialsText": "InCl3·H2O and (NH4)6Mo7O24·4H2O in methanol",
        "DepositionParameters": {
          "CarrierGasFlow": "0.6 L/min N2",
          "SubstrateTemperature": "450°C"
        },
        "FilmThicknessText": "670–800 nm"
      },
      "Performance": {
        "Resistivity": "0.8 × 10^-4 Ω·cm",
        "HallMobility": "up to 150 cm²/Vs",
        "CarrierConcentration": "5.0 × 10^20 cm⁻³ (n-type)",
        "OpticalTransmittance": "Average >88% in visible range (400-700 nm), Peak 91% at 550 nm",
        "CrystalStructure": "Cubic bixbyite In2O3 phase identified by XRD"
      },
      "Application": {
        "PotentialApplicationArea": "Transparent conductive electrodes with reduced indium usage",
        "DevicePerformance": "Sheet resistance as low as 2 Ω/sq with enhanced infrared transparency"
      }
    }
  },
  {
    "MaterialName": "Sn-doped In2O3",
    "Details": {
      "Design": {
        "HostMaterial": "In2O3",
        "PrimaryDopant": {
          "Element": "Sn",
          "Concentration_text": "0.5-5 mol%"
        },
        "TargetStoichiometry": "Sn-doped In2O3"
      },
      "Fabrication": {
        "DepositionMethod": "Aerosol-Assisted Chemical Vapor Deposition (AACVD)",
        "SubstrateMaterial": "SiO2-coated soda-lime glass",
        "PrecursorMaterialsText": "InCl3·H2O and C4H9SnCl3 in methanol",
        "DepositionParameters": {
          "CarrierGasFlow": "0.6 L/min N2",
          "SubstrateTemperature": "450°C"
        },
        "FilmThicknessText": "700–1600 nm"
      },
      "Performance": {
        "Resistivity": "1.4 × 10^-4 Ω·cm",
        "HallMobility": "up to 80 cm²/Vs",
        "CarrierConcentration": "6.3 × 10^20 cm⁻³ (n-type)",
        "CrystalStructure": "Cubic bixbyite In2O3 phase identified by XRD"
      },
      "Application": {
        "PotentialApplicationArea": "Commercial transparent conductive electrodes"
      }
    }
  }
]
