Repository: kevin3998/in2o3_tco

File: data/extracted_json/pydantic/structured2.json (part 1 of 52)
[
  {
    "meta_source_paper": {
      "doi": "local.1694769443.1784051.cf272d63",
      "title": "Transparent Electrodes for Efficient Optoelectronics",
      "journal": "Unknown Journal",
      "year": "2017",
      "original_filename": "01 Transparent Electrodes for Efficient Optoelectronics Morales-Masis_et_al-2017-Advanced_Electronic_Materials.pdf",
      "local_path": "D:\\In2O3\\data\\raw_data\\papers\\01 Transparent Electrodes for Efficient Optoelectronics Morales-Masis_et_al-2017-Advanced_Electronic_Materials.pdf"
    },
    "llm_input_text_segment": "Title: Transparent Electrodes for Efficient Optoelectronics\nYear: 2017\nKeywords: Monica Morales, Most such devices with these, Ager, Materials Sciences Division, Lawrence Berkeley National Laboratory, Berkeley, These range from optimized, transparent conductive oxides\n\nMain Content:\nSee discussions, stats, and author profiles for this publication at: https://www.researchgate.net/publication/315751235 Transparent Electrodes for Efﬁcient Optoelectronics Article in Advanced Electronic Materials · March 2017 DOI: 10.1002/aelm.201600529 CITATIONS 296 READS 1,462 5 authors, including: Some of the authors of this publication are also working on these related projects: High efficiency crystalline silicon solar cells View project Silicon heterojunction solar cell View project Monica Morales-Masis University of Twente 86 PUBLICATIONS 2,219 CITATIONS SEE PROFILE Stefaan De Wolf King Abdullah University of Science and Technology 319 PUBLICATIONS 20,845 CITATIONS SEE PROFILE Rachel Woods-Robinson Lawrence Berkeley National Laboratory 45 PUBLICATIONS 1,188 CITATIONS SEE PROFILE Joel W. Ager Lawrence Berkeley National Laboratory 560 PUBLICATIONS 37,651 CITATIONS SEE PROFILE All content following this page was uploaded by Monica Morales-Masis on 16 October 2017. The user has requested enhancement of the downloaded file. © 2017 WILEY-VCH Verlag GmbH & Co. KGaA, Weinheim (1 of 17) 1600529 wileyonlinelibrary.com PROGRESS REPORT Transparent Electrodes for Efficient Optoelectronics Monica Morales-Masis,* Stefaan De Wolf, Rachel Woods-Robinson, Joel W. Ager, and Christophe Ballif* DOI: 10.1002/aelm.201600529 1. Introduction The past few years have witnessed an unprecedented entrance in both variety and volume of optoelectronic devices into the consumer-electronics market. With this growth, there has also been a transition to devices that offer attractive features such as semi-transparency, flexibility, stretchability, tactility, and energy With the development of new generations of optoelectronic devices that combine high performance and novel functionalities (e.g., flexibility/bendability, adaptability, semi or full transparency), several classes of transparent electrodes have been developed in recent years. These range from optimized transparent conductive oxides (TCOs), which are historically the most commonly used transparent electrodes, to new electrodes made from nano- and 2D materials (e.g., metal nanowire networks and graphene), and to hybrid electrodes that integrate TCOs or dielectrics with nanowires, metal grids, or ultrathin metal films. Here, the most relevant transparent electrodes developed to date are introduced, their fundamental properties are described, and their materials are classified according to specific application requirements in high efficiency solar cells and flexible organic light-emitting diodes (OLEDs). This information serves as a guideline for selecting and developing appropriate transparent electrodes according to intended application requirements and functionality. Dr. M. Morales-Masis, Prof. C. Ballif Ecole Polytechnique Fédérale de Lausanne (EPFL) Institute of Microengineering (IMT) Photovoltaics and Thin Film Electronics Laboratory Rue de la Maladière 71, Neuchatel 2002, Switzerland E-mail: monica.moralesmasis@epfl.ch; christophe.ballif@epfl.ch Prof. S. De Wolf King Abdullah University of Science and Technology (KAUST) KAUST Solar Center (KSC) Thuwal 23955–6900, Saudi Arabia Prof. J. W. Ager Materials Sciences Division Lawrence Berkeley National Laboratory Berkeley, CA 94720, USA Prof. J. W. Ager Department of Materials Science and Engineering University of California, Berkeley Berkeley, CA 94720, USA R. Woods-Robinson Applied Science and Technology Graduate Group University of California, Berkeley Berkeley, CA 94720, USA efficiency. Most such devices with these attractive features require transparent electrodes that enable these functionalities. Sustainable fabrication of transparent electrodes with readily available raw materials and their recyclability are also important criteria for successful commercialization. This article reviews the status of the development of transparent electrodes for optoelectronic devices. In the first section, we list the relevant properties that these electrodes require for their intended applications, including transparency and conductivity. We also describe other factors that affect device operation or contribute to device efficiency. As an example, highly efficient silicon heterojunction solar cells can generate short-circuit current densities higher than 40 mA cm−2 that must be laterally transported to the metal contacts of the cells.[1] Such large photogenerated current densities require transparent electrodes that can carry the current densities over large surface areas without excessive power dissipation. The electrodes in some light-emitting diodes (LEDs) must also transport similarly large current densities. In the second part of this report, we describe the distinct material systems that simultaneously enable transparency and conductivity and that are available either at the laboratory or the commercial scale. In the third section, we classify transparent electrodes according to their applicability to various types of highly efficient solar cells and to organic and inorganic LEDs (OLEDs, LEDs). To this classification, we add the processing compatibility requirements for actual device fabrication and electrode integration. Because reviews on each class of transparent electrodes are available (e.g., on metal oxide electrodes for displays and thin-film transistors,[2,3] on properties of transparent conductive oxides (TCOs);[4–7] and on general properties of graphene, carbon nanotubes and metallic nanostructures[8]), the last section presents transparent electrodes by mostly focusing on the technological development, applications, and our perspective on future developments of inorganic electrodes. 2. Application Requirements of Transparent Electrodes in Optoelectronic Devices Typical optoelectronic devices that require transparent electrodes include touchscreens, liquid-crystal displays (LCDs), smart windows, most types of solar cells (e.g., thin-film silicon, chalcopyrite, organic, perovskite, and silicon-wafer-based www.advelectronicmat.de Adv. Electron. Mater. 2017, 1600529 www.advancedsciencenews.com © 2017 WILEY-VCH Verlag GmbH & Co. KGaA, Weinheim 1600529 (2 of 17) wileyonlinelibrary.com PROGRESS REPORT heterojunction solar cells), OLEDs, and LEDs. In general terms, the electrodes in solar cells should simultaneously guarantee unhindered current flow out of a large device area and efficient light coupling into the active area of the cell.[9] Displays and OLEDs have very similar requirements for their electrodes: current flow in and light coupling out. It is therefore tempting to suggest that all optoelectronic devices have identical requirements in terms of optical transmittance-lateral conductivity properties.[10] However, optimal performance from each type of device can be achieved only by specific optimization of its electrodes, such as minimized contact resistance with the adjacent active layer of the device (e.g., by work function matching),[11–13] low-damage deposition processing,[14–16] conformal film deposition, stretchability and bendability,[17–19] or temperature stability. In this context, we present the main requirements for transparent electrodes in each type of device in Table 1. We note that lateral conductivity is evaluated as sheet resistance (Rsh = 1/σd, where σ is the electrical conductivity of the material and d is the thickness of the electrode). As a device-relevant parameter, Rsh is used for comparison of the transparent electrodes discussed in Section 4 rather than conductivity, which is an intrinsic material property. Because of the broadness of this topic, we hereafter narrow our focus to transparent electrodes for high efficiency solar cells, LEDs and OLEDs. 3. Material Systems for Transparent Electrodes Only a few material systems simultaneously offer optical transparency and electrical conductivity. In fact, there is always a trade-off between these properties, which fortunately can often be tuned for specific applications. The first and most traditional strategy for developing a transparent conductor is to find a material that intrinsically offers both characteristics, i.e., a wide band-gap material with n- or p-type conduction. Classic examples of n-type doped transparent conductors are Sn-doped In2O3 (ITO), F-doped SnO2 (FTO), doped zinc oxide (ZnO), and cadmium oxide (CdO).[4,22–25] Conductive polymers such as poly(3,4-ethylenedioxythiophene) doped with polystyrene sulfonic acid (PEDOT:PSS) also partially offer both intrinsic properties.[26–28] A second strategy consists of dimensional engineering using conductive, but not necessarily transparent materials (e.g., metals or carbon-based materials[29]) and their arrangement in such a way that the system conducts in one direction and is transparent in the other. This is achieved by arranging the conductive material in either a very thin layer or a mesh of (nano-)wires.[8,30–32] The use of 2D materials can be considered as a third approach, with graphene as the most prominent material.[33–35] The latter material offers in theory inplane (ballistic) conductance, while being quite transparent due to their limited thickness. Also available are hybrid approaches that combine the properties of several material systems into a single functional electrode,[36–39] such as embedded metal nanowire networks in a dielectric matrix. Below, we consider three approaches that build on inorganic transparent electrodes developed in recent years, their fundamental properties, their fabrication processes, and their position in the market either as raw materials or utilized in commercial devices. To classify the electrodes based on its technology maturity we used the concept Monica Morales-Masis is team leader for transparent electrodes development at the Photovoltaics and Thin-Film Electronics Laboratory (PVLab) of the Ecole Polytechnique Federale de Lausanne (EPFL), Switzerland. She obtained her Ph.D. in Physics from Leiden University, The Netherlands in 2012, focusing on resistive switching memories. Her current research interests include the design, synthesis, functionalization, characterization and fundamental investigation of novel materials for applications in optoelectronic devices, including solar cells and light emitting diodes. Stefaan De Wolf received his Ph.D. degree in 2005 from the Katholieke Universiteit Leuven in Belgium, during which time he was also affiliated with imec in Belgium, working on crystalline silicon solar cells. From 2005 to 2008, he was with the National Institute of Advanced Industrial Science and Technology (AIST), Tsukuba, Japan, investigating silicon heterojunction structures and devices. In 2008, he joined the Photovoltaics and Thin-Film Electronics Laboratory, Ecole Polytechnique Federale de Lausanne (EPFL), Neuchatel, Switzerland, as a team leader for its activities on high-efficiency silicon solar cells. Since September 2016 he is associate professor at the King Abdullah University of Science and Technology (KAUST) in Saudi Arabia. Rachel Woods-Robinson received her B.S. in Physics from UCLA, and is currently a Chancellor’s Fellow and NSF Graduate Fellow Ph.D. student in Applied Science and Technology (AS&T) at UC Berkeley. She is conducting her thesis research at Lawrence Berkeley National Laboratory (LBNL) and the National Renewable Energy Laboratory (NREL), applying high-throughput materials computation, synthesis, and characterization to study materials for renewable energy and optoelectronic applications. She is the cofounder of Cycle for Science, a science education outreach organization, and is part of the 2016 inaugural class of the SHIFT Emerging Leaders Program in Jackson Hole, WY. www.advelectronicmat.de Adv. Electron. Mater. 2017, 1600529 www.advancedsciencenews.com © 2017 WILEY-VCH Verlag GmbH & Co. KGaA, Weinheim (3 of 17) 1600529 wileyonlinelibrary.com PROGRESS REPORT of technology readiness level (TRL). The TRL are given in a range from 1 to 9, with 1 being the lowest level of technology readiness (at the scientific study stage, observation of basic principles) and 9 the highest level (when a technology reaches commercialization). As commented above, Table 2 focuses on inorganic materials, extensive reviews of the conductive polymer approach have previously been published.[26,28,40] 3.1. Transparent Conductors 3.1.1. N-Type Transparent Conductors Highly doped (degenerate) metal oxides, commonly known as transparent conducting oxides (TCOs), are the most widely used and studied transparent electrodes to date. Conventional TCO materials are tin-, zinc-, cadmium- and indium-based oxides (SnO2, ZnO, CdO, In2O3). Other reported materials with TCO properties include titanium oxide (TiO2) and calcium aluminate (12CaO⋅7Al2O3).[42,43] Conventional TCOs are binary systems, mainly polycrystalline in nature and doped with halides, group XIII, or XV elements,[6] almost always forming n-type semiconductors. Recently, multi-compound oxides (e.g., IGZO, ZTO, IZO),[44] aiming at improved mechanical properties and thermal stability due to their amorphous nature, have also been widely studied and have electrical properties that are often on par with their polycrystalline counterparts.[44,45] The simultaneous ability of binary and multi-compound metal oxides to offer high optical transmittance in a broad photon-energy range and high electrical conductivity is attributed to their specific electronic structure. Conventional TCOs are mainly formed by metal atoms with the (n – 1)d10ns[2] electronic configuration.[44,46] Interaction of the metal s states (Ms) and oxygen p states (Op) results in the formation of a wide band gap (Eg > 3 eV), allowing the transmittance of photons in the visible range and below.[47] The valence band (VB) is composed of occupied oxygen 2p states, whereas the conduction band (CB) is formed by an overlapping Ms-Op-Ms network. This Ms-Op-Ms network results in a highly dispersed band (observed as a large curvature at the conduction band edge, see figure in Table 2, column 2, row 2) which leads to a low effective electron mass ( e * m ) in the range of 0.2–0.3m0, where m0 is the resting mass of the electron.[48] The electron mobility (μ) in dispersed bands in the relaxation time approximation depends on e * m and the average time between two scattering events (or carrier relaxation time) (τ), according to the following expression: e * e m µ τ = (1) τ is influenced by all possible scattering mechanisms relevant to electron transport in the films: grain boundaries in polycrystalline materials,[49] microstructural defects such as voids or stacking faults, point defects such as neutral or ionized impurities and lattice vibrations (i.e., phonon scattering). To increase the free electron mobility in TCOs, a low e * m , low free-carrier density and low-defective material are thus required. Typical TCO electron mobilities range from 10 up to 200 cm2 V−1 s−1.[3] The electron mobilities of polycrystalline and amorphous TCOs can be very similar. This similarity is generally attributed to the spherical symmetry of the Ms orbitals, which has a marginal effect on the angular variations in the Ms-Op-Msnetwork; this network forms the conduction band. The Ms-OpMs overlap (the cation-oxide orbital hybridization) plays a key www.advelectronicmat.de Adv. Electron. Mater. 2017, 1600529 www.advancedsciencenews.com Table 1. General requirements of optoelectronic devices and their transparent electrodes.[2,8,20,21] Transparent Electrode Requirements Optoelectronic Device Touch Screens LCDs Smart Windows LEDs/OLEDs Solar Cells Sheet resistance (Ω sq-1) 300–500 (resistive touch panels) 100–300 (pixel, TFT) 10–100 100–1000 (capacitive touch panels) 30–80 (common LCD) Transmittance range (nm) Visible (380–700 nm) UV-vis-NIR Visible (380–700 nm) UV-vis-NIR Other Uniformity +++ +++ +++ +++ +++ Conformal coating ++ +++ + + + Smooth surface +++ ++ + Bottom- emitting Top-emitting – +++ – (Haze beneficial for light in-coupling) Bendability +++ (for thin film devices fabricated on flexible substrates) Low contact resistance with metal + +++ + +++ +++ Low contact resistance with active layer + + + +++ +++ Work function match – – – ++ ++ Synthesis temperature (process and application specific) Chemical/environmental stability +++ +++ +++ +++ +++ © 2017 WILEY-VCH Verlag GmbH & Co. KGaA, Weinheim 1600529 (4 of 17) wileyonlinelibrary.com PROGRESS REPORT role in the electron transport in TCOs.[47,48,50] For example, cadmium oxide (CdO) features the largest electron mobility (in the range of 100–200 cm2 V−1 s−1) in the TCO family.[47,51,52] This large mobility is attributed to the octahedral coordination of the oxygen atoms in the rocksalt structure of CdO. This octahedral coordination ensures a large Ms-Op overlap, which in www.advelectronicmat.de Adv. Electron. Mater. 2017, 1600529 www.advancedsciencenews.com Table 2. Types of transparent conductive electrodes. The properties that allow simultaneous transmittance and conductivity, i.e., wide band gap and degeneration conduction in n-type TCOs (first two rows in column 2), metallic conduction by percolation through sparse nanowire networks (first two rows in column 3), and ballistic transport in the specific case of a monolayer of graphene, allowing transparency because of its 1-atom thickness (row 2, column 4).[41] The materials and deposition techniques used to fabricate these transparent electrodes are listed along with their market readiness and estimated technology readiness level (TRL). © 2017 WILEY-VCH Verlag GmbH & Co. KGaA, Weinheim (5 of 17) 1600529 wileyonlinelibrary.com PROGRESS REPORT turn gives rise to a large dispersion of the conduction band and therefore a small e * m . Various types of indium-oxide-based TCOs also exhibit high electron mobilities, as discussed further in Section 4. The electrical conductivity (σ) is proportional to μ and the free-carrier density (Ne) as σ = eμNe. Ne can be increased in TCOs by doping; typically used extrinsic dopants are halides, group XIII and XV elements. Intrinsic dopants can also be used, with oxygen vacancies the primary example.[6] Intrinsically, the Fermi level (EF) lies in most known TCOs close to the conduction band facilitating extrinsic n-type doping. Such doping shifts EF inside the conduction band, forming a degenerate n-type semiconductor, which also leads to further widening of the optical band gap (Eg) following the Burstein–Moss relation: ΔEg≈ Ne2/3.[5,53,54] Free-carrier densities of TCOs range from 1017 up to 1021 cm−3 (for comparison, metals have Ne on the order of 1022 cm−3). Although increasing Ne can be beneficial to the optical transmittance in the UV-vis range (wider optical Eg), such an increase has negative effects in the NIR-IR part of the spectrum due to parasitic optical absorption by free carriers in the conduction band. This effect is called free carrier absorption (FCA), which is well described by the classical Drude theory.[55,56] The direct relation between the absorption coefficient (α) and Ne for the case of highly doped semiconductors is given by:[5,57] 4 2 3 e 2 0 3 e * 2 opt a e N c n m λ π ε µ ( ) = (2) where λ is the photon wavelength, n is the refractive index, and μopt the optical mobility. It is important to note here that the μopt might differ from the Hall mobility (μHall) since the former is not affected by macroscopic scattering effects as grain-boundaries or film dislocations. Therefore, in polycrystalline films, μopt is often referred as in-grain mobility.[56,58] Equation (2) indicates that FCA (AFCA = 1 –e−αd, with A the absorptance and d is the thickness of the film), will increase with Ne and d. To minimize FCA (a strict requirement for application in efficient solar cells), Ne should be reduced and μ maximized. The absorptance curves and their correlation with the electrical and microstructural properties of distinct TCOs are presented in Section 4 and Figure 2. A full derivation of Equation (2) is given in the Supporting Information. 3.1.2. P-type Transparent Conductors All high-performance TCOs used in commercial applications are n-type. Comparable transparent p-type conductors have yet to be developed. If made available, they could be used in a number of applications, including as electrodes that could offer carrier selectivity and enable carrier collection in photovoltaic devices, as interconnect layers (i.e., recombination junctions) in tandem photovoltaics and as electrodes for fully transparent electronics. There have been some reports of transparent p-type conductors in the literature but their conductivities and figures of merit remain orders of magnitude lower than those of n-type TCOs (Figure 1). The difficulty in finding optimal p-type TCOs stems largely from the specific electronic structure of candidate wide-gap metal oxides, consisting of a highly localized oxygen 2p valence band with a large hole effective mass ( h * m > 1m0, compared with 0.2–0.3m0 for n-type) and thus a very low hole mobility, cf. Equation (1).[59] In addition, the valence band maximum (VBM) of most oxides is energetically situated deeply below the vacuum level, resulting in a high ionization potential. This impedes p-type doping, mainly due to compensation (i.e., “hole killing”) by intrinsic defect generation of the intentionally introduced p-dopants.[60] To improve the mobility by achieving high crystal purity (and minimal scattering), most p-type TCOs, like their n-type counterparts, require high synthesis temperatures that jeopardize their use in devices with sensitive thermal budgets. Fortunately, there are material design principles that can be employed to increase the mobility while maintaining wide optical band gaps in p-type metal oxides. The first such principle is to alloy a wide-gap metal oxide with Cu+1 to create CuxMyOz and then to hybridize the Cu+1 closed-shell 3d[10] electrons with O2p orbitals. This approach, which delocalizes the valence band and thus decreases h * m , was used to demonstrate the first p-TCO, delafossite CuAlO2, in 1997.[61] With a free carrier density of holes of Nh = 1.3 × 1017 cm−3 and a hole mobility at ≈10 cm2 V−1 s−1, the conductivity (<1 S cm−1) was much lower than of n-type TCOs. Subsequently, other Cu-based delafossites with Al replaced by other metal cations, such as Cr,[62] Fe,[63] Sc,[64] and Y,[65] were investigated with oxygen intercalation and various synthesis methods (and thus, various microstructures) with the aim of decreasing the dopant compensation and increasing mobility (Figure 1). Recently, the CuCrO2 has been explored with promising results; Mg-doped CuCrO2 has the highest p-type conductivity reported for an oxide to date, 220 S cm−1. In related work cationic and anion substitution and the role of Cr vacancies in this material has been studied.[66,67] High conductivity has also been shown experimentally in non-Cu metal oxides, most notably spinel-structured TCOs, such as NiCo2O4,[68,69] perovskites-structured TCOs, such as SrInxTi1–xO3 and SrxLa1–xCrO3,[70,71] and amorphous or composite oxides, such as ZnO·Rh2O3 and In:MoO3.[72,73] Other oxides, such as doped Cr2O3 and Ba2BiTaO6, have promise but remain to be synthesized with high conductivities.[74,75] A second, more recently employed approach is to look beyond oxides. Interestingly, one of the first transparent conductors, discovered by Karl Baedeker in 1907, was a nonoxide, p-type degenerate semiconductor, CuI.[76,77] Non-oxide wide-gap (direct and indirect) semiconductors with P, S, or N anions are attractive candidates for p-type materials discovery as their valence bands are more delocalized, leading to a lower hole effective mass.[59,78] This approach has been demonstrated experimentally with Cu-based p-type transparent chalcogenides (S, Se, Te) and oxychalcogenides, most notably CuAlS2, BaCu2S2, BaCu2(S, Se)F, and Cu-Zn-S, resolving one of the issues with the localized O 2p orbital and, upon optimization, reaching conductivities greater than 10 S cm−1.[79–82] The Cu-Zn-S system (also notated CuyS:CuxZn1–xS) includes films grown at temperatures lower than 100°C by pulsed laser deposition (PLD) and chemical bath deposition (CBD), achieving p-type conductivities approaching those of the n-type TCOs (Figure 1).[82] Additionally, Hosono and co-workers have www.advelectronicmat.de Adv. Electron. Mater. 2017, 1600529 www.advancedsciencenews.com © 2017 WILEY-VCH Verlag GmbH & Co. KGaA, Weinheim 1600529 (6 of 17) wileyonlinelibrary.com PROGRESS REPORT developed a new class of transparent layered oxychalcogenides LnOCuCh (Ln: La, Pr, Nd, Sm, Gd, Y; Ch: S, Se), with conductivities up to 140 S cm−1.[83,84] The transparent conducting materials discussed above present different challenges in terms of optimization and eventual device implementation. The majority of oxide-based p-type conductors discussed have low carrier concentrations (1017 to 1019 cm−3) and conduct via an activated transport or hopping mechanism. As a result, improving conductivity involves both increasing the electron density and the mobility. In the nonoxide chalcogenide-based systems, the band gap tends to be smaller compared to oxides. Additionally, the chalcogenidebased transparent p-type conductors are degenerately doped semiconductors with temperature-independent conductivity, limited by ionized impurity scattering. Compensation by deep donors can reduce both the hole concentration and the mobility, through the increase of ionized impurity scattering. This trade-off has been explored computationally for some specific oxide studies,[85,86] but a more general approach targeting non-oxides would be valuable. Phosphides and nitrides in general have lower hole effective masses, but are less transparent than oxides (phosphide band gaps are on the order of 2 eV). To circumvent this trade-off, a third design principle, proposed by Varley et al., among others,[78] is to explore systems with a low mh and a wide direct band gap. That is, materials with small indirect gaps could still be transparent in the visible so long as their direct gap is larger than 3.1 eV. Their study targeted and screened phosphides, suggesting further exploration of BP and AlP, among others. This approach was recently supported experimentally with pellets of CaCuP (with weak absorption at 2.2 eV and stronger absorption at 2.7 eV), showing conductivities up to 500 S cm−1, although thin films of this material have yet to be synthesized.[87] Figure 1 compares the conductivity of various high-performing transparent n-type and p-type conductors as a function of the synthesis temperature. It can be noted that at high values of conductivity the non-oxides tend to be more strongly absorbing due to their lower band gaps. Finally, as noted earlier, while n-type TCOs can reach high conductivity even in their amorphous state, p-type TCOs exhibit much lower conductivity at high synthesis temperatures. 3.2. Metal Nanowires, Nano- and Microgrids, and Ultrathin Films The use of metal nanowires (NWs) as transparent electrodes is based on the high metallic conductivity of the wires. The nanoto-micrometer-scale diameters of these wires allow the formation of microscale network grids that are sufficiently sparse to avoid dramatic shadow losses in the transparency. As a consequence, the conductivity of such transparent electrodes does not depend on intrinsic materials properties, as is the case for TCOs, but rather on the network density, quality of the nanowires and optimum welding of the network interconnects. In detail, a high density of NWs limits transmittance by increased reflection in the visible. A high aspect ratio (long, small diameter) with good crystalline quality (defect-free to avoid electron scattering and no nanoparticle formation within the wire to avoid plasmonic absorption) and a highly pure metal lead to high-quality nanowires, and passage of electrical current without contact barriers comes from optimum welding of the network interconnects.[88] Silver (Ag) is the most commonly used metal for transparent electrodes due to its high conductivity. Cu and Zn, as well as carbon nanotube (CNT) networks, have also been widely proposed.[8,89] Usually, these networks can be deposited gently on underlying structures, which can be an advantage for processing-sensitive devices, such as organic[90] and perovskite solar cells.[91] Challenges common to all NW network approaches are their poor chemical stability and tendency to oxidize, their large surface roughness, their weak adhesion to the substrate and high contact resistance to adjacent functional layers in devices. To overcome some of these challenges, NWs can be embedded in transparent dielectrics, conductive polymers,[92] graphene oxide,[93] and metal oxides.[94] Stability data on NW electrodes are not widely reported, but recent efforts indicate possibilities to improve the performance of transparent NW electrodes. The properties of Ag NWs, CNTs, and several other nanostructures for applications as transparent electrodes, optimization approaches and performance have been extensively reviewed in ref. [8,89,95] In relation to metallic networks, it is important to mention other recently proposed approaches. One consists of the formation of transparent conductive grid patterns by self-assembly of Ag nanoparticles deposited by ink-jet printing.[96] Another approach, closer to the standard one using macroscopic metal www.advelectronicmat.de Adv. Electron. Mater. 2017, 1600529 www.advancedsciencenews.com 1000 800 600 400 200 0 Synthesis Temperature [º C] 10 0 10 1 10 2 10 3 10 4 Conductivity [S cm -1] Increasing Transparency Cu-Zn-S MoO3:In CuCrO2:Mg CuYO2+x:Ca ZnAlCuO Zn:CuAlS2 CuScO2-x CuAlO2+x BaCu2S2 Zn-Co-O ZnO:Rh2O3 NiCo2O4 Sp Sp+an PLD Sp SG Sp+an CSA PLD TF Sp Sp+an Sp+an CuxZn1-xS PLD CBD Sp+an In2O3:Ce:H Sp+an CdO:In Sp Zn-In-O Sp ALD In2O3:H ZnS:Cu2S Zn6Sn28O66 Sp TiO2:Nb PLD Zn6Sn28O66 Sp+an SnO2:F APCVD In2O3:Sn Sp ZnO:B CVD In2O3:Sn ZnO:Al Sp Sp+an PLD CuAlO2 CuxCrOy SprPy LaCrO3:Sr MBE 10 2 10 3 10 4 10 5 10 6 Avg. [cm -1] n-type p-type Figure 1. Conductivity in relation to synthesis temperature (or annealing temperature) for selected transparent n-type and p-type conductors reported in literature. The color bar represents the absorption coefficient (averaged from 400–700 nm), with white the lowest (most transparent) and blue the highest (least transparent). The synthesis method is listed above the compound name, where “Sp” is sputtered (DC or RF), “PLD” is pulsed laser deposition, “CVD” is chemical bath deposition, “APCVD” is atmospheric pressure CVD, “CBD” is chemical bath deposition, “SPS” is spark plasma sintering, “SG” is sol-gel, “SprPy” is spray pyrolysis, “TF” is tube furnace, and “+an” indicates an annealing step. Note that among all the n-type TCOs listed, only the TiO2:Nb is not an s-band TCO, but a d-band TCO. A table with the complete list of transparent n- and p-type conductors and the respective references can be found in the Supporting Information. © 2017 WILEY-VCH Verlag GmbH & Co. KGaA, Weinheim (7 of 17) 1600529 wileyonlinelibrary.com PROGRESS REPORT grids, consists of 3D designs for the metal lines. These designs could redirect the light into the device avoiding shadow losses and forming “effectively transparent contacts”.[97] Ultrathin metal films have also been proposed as transparent conductors. Although these metal films have excellent electrical properties for thicknesses of only a few tens of nanometers, reflectance losses reduce the amount of light that couples effectively in devices, and the absence of a bandgap limits the transparency of the electrodes. Placing these metal films between two transparent, high-refractive-index layers reduces the reflectance of the metal, leading to gains in transmittance in the visible spectrum.[20] The optical absorptance and electrical properties of this type of electrodes are discussed in Section 4. 3.3. Graphene and Other 2D Materials Two-dimensional (2D) materials have been widely proposed as transparent electrodes, due to their atomic monolayer thicknesses (allowing high optical transmittance) and the possibility of ballistic transport, i.e., non-scattering of electrons even at room temperature. Of these materials, graphene is arguably the leading 2D material, which, despite its lack of a bandgap, was also quickly proposed as a potential transparent conductor.[98,99] A monolayer of graphene can have carrier mobilities above 10 000 cm2 V−1 s−1.[33] So far, such carrier mobility was achievable only in nanometer-scale, free-standing graphene flakes, obtained by mechanical exfoliation, and on films grown by chemical vapor deposition (CVD) on boron nitride substrates.[100] When transferring to substrates or upscaling the fabrication of graphene films, defects are introduced, thereby lowering the carrier mobility. Batch-to-batch production of high-quality graphene on large-area substrates, as well as the availability of transfer methods to obtain defect-free, highquality graphene, remain major obstacles in the application of graphene to commercial optoelectronic devices.[101] Moreover, despite its high mobility potential, the conductivity of graphene is low compared with more conventional transparent electrodes, largely because of its intrinsically low free carrier concentration (<1013 cm−3).[98] This may be resolved by impurity doping,[102] intercalation doping[103] and multilayer film growth,[33] all approaches that have resulted in device-relevant Rsh values. A clear advantage of graphene electrodes, like for metal NWs, is their tolerance to bending and stretching.[104] Therefore, for applications in which flexibility and stretchability are the most important requirements and a high Rsh is acceptable (e.g., foldable capacitive touch screens, see Table 1), graphene could be a good material candidate. In addition to graphene, other emerging 2D materials such as phosphorene[105] and stanene (a single layer of Sn, yet to be experimentally realized) have been proposed as promising optoelectronic materials because of their potential to be as transparent and flexible as graphene.[106] Further exploration in this field could lead to 2D-layered materials with the performance required for use as transparent electrodes in flexible, deformable, or even skin-like optoelectronic devices. Table 2 summarizes the above-described transparent electrodes, the property that allows both, conductivity and transmittance, the materials and methods used for fabrication, as well as their general position in the market. 4. Classification of Transparent Electrodes According to the Requirements for Solar Cells and OLEDs The two most important requirements of a high-performance transparent electrode are low optical absorptance and high lateral conductivity (low Rsh). When comparing transparent electrodes, we should remember that optical properties are dependent on wavelength. It is precisely this dependency of the optical properties on wavelength that largely dictates which transparent electrode is best suited to a specific application. Materials that feature low absorptance in the wavelength range at which the active part of the device absorbs or emits light most efficiently should be explored. In this section, we classify various transparent electrodes according to their Rsh and optical absorptance using the following methodology: a) The optical absorptance of different electrodes is compared instead of the transmittance. The reason for this is that the often-used optical transmittance is strongly linked to the reflectance of the transparent electrode, which, in turn, is strongly influenced by the optical properties of the substrate, the film thickness, and the surface texture. In addition, while the transmittance is normally measured on a flat glass substrate, several solar cell absorbers feature textured surfaces (e.g., silicon heterojunction solar cells[1]) or randomly oriented grains (e.g., CIGS and CZTS[107]), which increase the roughness of the films and influence the reflectance of the layered stacks. To make an accurate and fair comparison of the amount of light that is parasitically absorbed by a transparent electrode, independent of the substrate and surface roughness, we therefore use the absorptance (A) value, defined as A = 1 – TT – TR, where TT is the total transmittance and TR is the total reflectance. b) The spectrally weighted absorptance (Aweighted,x, where x is the solar cell or OLED) of the electrodes is compared rather than the absorptance at a single wavelength. The spectrally weighted absorptance takes into account the relevant wavelength range and the intensity of the light source that is absorbed or emitted by the device. This is expressed by d d weighted, light, light, 1, 2, 1 2 A I A I x x x x x ∫ ∫ λ λ λ λ ( ) ( ) = λ λ λ λ (3) where A(λ) is the absorptance of the transparent electrode as a function of wavelength, Ilight,x is the intensity of the light source spectrum, and λ1,x and λ2,x are the wavelength’s range as defined by the application. In solar cells, Ilight,solar is the 1 sun air mass 1.5 global (AM1.5G) solar spectrum. The wavelength range (λ1 to λ2) depends on the type of solar cell. Here, we use the wavelength range from λ1 = 320 to λ2 = 1200 nm (Figure 2a), which covers the range of most of the solar cells analyzed here. In OLEDs, Ilight,OLED is the emission spectrum of a white OLED in the wavelength range from λ1 = 380 to λ2 = 780 nm (Figure 3a). For display applications, the human optical www.advelectronicmat.de Adv. Electron. Mater. 2017, 1600529 www.advancedsciencenews.com © 2017 WILEY-VCH Verlag GmbH & Co. KGaA, Weinheim 1600529 (8 of 17) wileyonlinelibrary.com PROGRESS REPORT sensitivity spectrum (Figure 3b) should also be taken into account. c) To compare different transparent electrodes, we use the following figure of merit (FOM): FOM 1 weighted, sh A R x = (4) As a result, high-quality transparent electrodes are characterized by high FOM values. d) Finally, with the exception of graphene, we compare transparent electrodes only for which transmittance and reflectance data have been reported. 4.1. Transparent Electrodes as Front Contacts in Solar Cells Figure 2 shows the standardized terrestrial solar irradiance spectrum (AM1.5) under 1 sun intensity (a) and the external quantum efficiencies (QE) (left axis, b) for a range of archetypical high-efficiency solar cells that employ transparent electrodes, namely perovskite, copper indium gallium diselenide (CIGS), cadmium telluride (CdTe), silicon heterojunction (SHJ), and perovskite-SHJ tandem solar cells. The absorptance curves of various transparent electrodes are presented in Figure 2b (right axis). Figure 2b shows that the front transparent electrode in any solar cell should have a sufficiently large (>3 eV) optical band gap to avoid absorption losses in the visible range of the spectrum. This requirement is already fulfilled by several TCOs.[23] For example, the optical band gap (Eg) of sputtered ITO, IZO and IO:H films are between 3.5 and 3.8 eV.[111]
