Repository: kevin3998/in2o3_tco

File: data/extracted_json/pydantic/material_data_only.json (part 1 of 16)
[
  {
    "MaterialName": "Sn-doped In2O3 (ITO)",
    "Details": {
      "Design": {
        "HostMaterial": "In2O3",
        "PrimaryDopant": {
          "Element": "Sn"
        },
        "CoDopants": [],
        "TargetStoichiometry": "Sn-doped In2O3 (ITO)"
      },
      "Fabrication": {
        "DepositionMethod": "Sputtering",
        "TargetMaterialText": "ITO ceramic target",
        "DepositionParameters": {},
        "DepositionParametersTextSummary": "Films deposited by sputtering",
        "AnnealingConditions": {},
        "FilmThicknessUnit": "nm"
      },
      "Performance": {
        "ElectricalProperties": {},
        "OpticalProperties": {
          "OpticalBandGapUnit": "eV"
        },
        "StructuralProperties": {},
        "OtherPerformanceMetrics": {
          "WorkFunctionUnit": "eV"
        },
        "SheetResistance": "30 Ω/sq",
        "CarrierConcentration": "~10^20–10^21 cm⁻³ (n-type)",
        "HallMobility": "10–40 cm²/Vs",
        "OpticalTransmittance": "High transmittance in visible range with increased NIR absorption"
      },
      "Application": {
        "PotentialApplicationArea": "Window layers in solar cells, displays",
        "DemonstratedInDevice": {}
      }
    }
  },
  {
    "MaterialName": "Hydrogen-doped In2O3 (IO:H)",
    "Details": {
      "Design": {
        "HostMaterial": "In2O3",
        "PrimaryDopant": {
          "Element": "H",
          "Concentration_text": "Interstitial doping via H2 plasma"
        },
        "CoDopants": [],
        "TargetStoichiometry": "Hydrogenated In2O3"
      },
      "Fabrication": {
        "DepositionMethod": "Sputtering",
        "DepositionParameters": {},
        "DepositionParametersTextSummary": "Films deposited with H2 plasma treatment",
        "AnnealingConditions": {},
        "FilmThicknessUnit": "nm"
      },
      "Performance": {
        "ElectricalProperties": {},
        "OpticalProperties": {
          "OpticalBandGapUnit": "eV"
        },
        "StructuralProperties": {},
        "OtherPerformanceMetrics": {
          "WorkFunctionUnit": "eV"
        },
        "SheetResistance": "30–40 Ω/sq",
        "CarrierConcentration": "<3 × 10^20 cm⁻³ (n-type)",
        "HallMobility": "~100 cm²/Vs",
        "OpticalTransmittance": "Average >88% in visible range, low NIR absorption"
      },
      "Application": {
        "PotentialApplicationArea": "High-efficiency silicon heterojunction (SHJ), CIGS, and perovskite solar cells",
        "DemonstratedInDevice": {}
      }
    }
  },
  {
    "MaterialName": "Ce and H co-doped In2O3 (ICO:H)",
    "Details": {
      "Design": {
        "HostMaterial": "In2O3",
        "PrimaryDopant": {
          "Element": "Ce"
        },
        "CoDopants": [
          {
            "Element": "H",
            "Concentration_text": "Co-doping via H2 plasma"
          }
        ],
        "TargetStoichiometry": "Ce and H co-doped In2O3"
      },
      "Fabrication": {
        "DepositionMethod": "Sputtering",
        "DepositionParameters": {},
        "DepositionParametersTextSummary": "Films co-doped with Ce and H during deposition",
        "AnnealingConditions": {},
        "FilmThicknessUnit": "nm"
      },
      "Performance": {
        "ElectricalProperties": {},
        "OpticalProperties": {
          "OpticalBandGapUnit": "eV"
        },
        "StructuralProperties": {},
        "OtherPerformanceMetrics": {
          "WorkFunctionUnit": "eV"
        },
        "HallMobility": "140 cm²/Vs",
        "OpticalTransmittance": "Low absorptance across UV-vis-NIR spectrum"
      },
      "Application": {
        "PotentialApplicationArea": "High-efficiency solar cells",
        "DemonstratedInDevice": {}
      }
    }
  },
  {
    "MaterialName": "W and H co-doped In2O3 (IWO:H)",
    "Details": {
      "Design": {
        "HostMaterial": "In2O3",
        "PrimaryDopant": {
          "Element": "W"
        },
        "CoDopants": [
          {
            "Element": "H",
            "Concentration_text": "Co-doping via H2 plasma"
          }
        ],
        "TargetStoichiometry": "W and H co-doped In2O3"
      },
      "Fabrication": {
        "DepositionMethod": "Sputtering",
        "DepositionParameters": {},
        "DepositionParametersTextSummary": "Films co-doped with W and H during deposition",
        "AnnealingConditions": {},
        "FilmThicknessUnit": "nm"
      },
      "Performance": {
        "ElectricalProperties": {},
        "OpticalProperties": {
          "OpticalBandGapUnit": "eV"
        },
        "StructuralProperties": {},
        "OtherPerformanceMetrics": {
          "WorkFunctionUnit": "eV"
        },
        "HallMobility": "~100 cm²/Vs",
        "OpticalTransmittance": "Low absorptance across UV-vis-NIR spectrum"
      },
      "Application": {
        "PotentialApplicationArea": "High-efficiency solar cells",
        "DemonstratedInDevice": {}
      }
    }
  },
  {
    "MaterialName": "poly-In2O3",
    "Details": {
      "Design": {
        "HostMaterial": "In2O3",
        "PrimaryDopant": {},
        "CoDopants": [],
        "TargetStoichiometry": "In2O3"
      },
      "Fabrication": {
        "DepositionMethod": "Reactive Plasma Deposition (RPD)",
        "SubstrateMaterial": "glass",
        "DepositionParameters": {
          "SubstrateTemperature": "200°C"
        },
        "AnnealingConditions": {},
        "FilmThicknessUnit": "nm",
        "FilmThicknessText": "220 nm"
      },
      "Performance": {
        "ElectricalProperties": {},
        "OpticalProperties": {
          "OpticalBandGapUnit": "eV"
        },
        "StructuralProperties": {},
        "OtherPerformanceMetrics": {
          "WorkFunctionUnit": "eV"
        },
        "Resistivity": "2.8 x 10^-4 Ω·cm",
        "CarrierConcentration": "2.8 x 10^19 cm⁻³",
        "HallMobility": "30 cm²/Vs"
      },
      "Application": {
        "DemonstratedInDevice": {}
      }
    }
  },
  {
    "MaterialName": "In2O3:W (1 wt.% WO3)",
    "Details": {
      "Design": {
        "HostMaterial": "In2O3",
        "PrimaryDopant": {
          "Element": "W",
          "Concentration_text": "1 wt.% WO3"
        },
        "CoDopants": [],
        "TargetStoichiometry": "In2O3 with 1 wt.% WO3"
      },
      "Fabrication": {
        "DepositionMethod": "Reactive Plasma Deposition (RPD)",
        "SubstrateMaterial": "glass",
        "DepositionParameters": {
          "SubstrateTemperature": "200°C"
        },
        "AnnealingConditions": {},
        "FilmThicknessUnit": "nm",
        "FilmThicknessText": "220 nm"
      },
      "Performance": {
        "ElectricalProperties": {},
        "OpticalProperties": {
          "OpticalBandGapUnit": "eV"
        },
        "StructuralProperties": {},
        "OtherPerformanceMetrics": {
          "WorkFunctionUnit": "eV"
        },
        "Resistivity": "1.5 x 10^-4 Ω·cm",
        "CarrierConcentration": "1.5 x 10^20 cm⁻³",
        "HallMobility": "90 cm²/Vs"
      },
      "Application": {
        "DemonstratedInDevice": {}
      }
    }
  },
  {
    "MaterialName": "In2O3:Ce (1 wt.% CeO2)",
    "Details": {
      "Design": {
        "HostMaterial": "In2O3",
        "PrimaryDopant": {
          "Element": "Ce",
          "Concentration_text": "1 wt.% CeO2"
        },
        "CoDopants": [],
        "TargetStoichiometry": "In2O3 with 1 wt.% CeO2"
      },
      "Fabrication": {
        "DepositionMethod": "Reactive Plasma Deposition (RPD)",
        "SubstrateMaterial": "glass",
        "DepositionParameters": {
          "SubstrateTemperature": "200°C"
        },
        "AnnealingConditions": {},
        "FilmThicknessUnit": "nm",
        "FilmThicknessText": "220 nm"
      },
      "Performance": {
        "ElectricalProperties": {},
        "OpticalProperties": {
          "OpticalBandGapUnit": "eV"
        },
        "StructuralProperties": {},
        "OtherPerformanceMetrics": {
          "WorkFunctionUnit": "eV"
        },
        "Resistivity": "9.9 x 10^-4 Ω·cm",
        "CarrierConcentration": "9.9 x 10^19 cm⁻³",
        "HallMobility": "74 cm²/Vs"
      },
      "Application": {
        "DemonstratedInDevice": {}
      }
    }
  },
  {
    "MaterialName": "spc-In2O3:H",
    "Details": {
      "Design": {
        "HostMaterial": "In2O3",
        "PrimaryDopant": {
          "Element": "H",
          "Concentration_text": "Interstitial doping via H2O vapor"
        },
        "CoDopants": []
      },
      "Fabrication": {
        "DepositionMethod": "Reactive Plasma Deposition (RPD)",
        "SubstrateMaterial": "glass",
        "DepositionParameters": {},
        "DepositionParametersTextSummary": "Deposited without substrate heating (<60°C) at PH2O 2x10^-5 - 5x10^-5 Pa",
        "AnnealingConditions": {
          "Temperature": "250°C",
          "Atmosphere": "Vacuum"
        },
        "FilmThicknessUnit": "nm",
        "FilmThicknessText": "220 nm"
      },
      "Performance": {
        "ElectricalProperties": {},
        "OpticalProperties": {
          "OpticalBandGapUnit": "eV"
        },
        "StructuralProperties": {},
        "OtherPerformanceMetrics": {
          "WorkFunctionUnit": "eV"
        },
        "Resistivity": "1.1 x 10^-4 Ω·cm",
        "CarrierConcentration": "1.1 x 10^20 cm⁻³",
        "HallMobility": "140-160 cm²/Vs",
        "OpticalTransmittance": "High transparency in visible/NIR regions"
      },
      "Application": {
        "DemonstratedInDevice": {}
      }
    }
  },
  {
    "MaterialName": "spc-In2O3:Ce,H (1 wt.% CeO2)",
    "Details": {
      "Design": {
        "HostMaterial": "In2O3",
        "PrimaryDopant": {
          "Element": "Ce",
          "Concentration_text": "1 wt.% CeO2"
        },
        "CoDopants": [
          {
            "Element": "H",
            "Concentration_text": "Interstitial doping via H2O vapor"
          }
        ],
        "TargetStoichiometry": "In2O3 with 1 wt.% CeO2"
      },
      "Fabrication": {
        "DepositionMethod": "Reactive Plasma Deposition (RPD)",
        "SubstrateMaterial": "glass",
        "DepositionParameters": {},
        "DepositionParametersTextSummary": "Deposited without substrate heating (<60°C)",
        "AnnealingConditions": {
          "Temperature": "250°C",
          "Atmosphere": "Vacuum"
        },
        "FilmThicknessUnit": "nm",
        "FilmThicknessText": "220 nm"
      },
      "Performance": {
        "ElectricalProperties": {},
        "OpticalProperties": {
          "OpticalBandGapUnit": "eV"
        },
        "StructuralProperties": {},
        "OtherPerformanceMetrics": {
          "WorkFunctionUnit": "eV"
        },
        "Resistivity": "1.7 x 10^-4 Ω·cm",
        "CarrierConcentration": "1.7 x 10^20 cm⁻³",
        "HallMobility": "140-160 cm²/Vs"
      },
      "Application": {
        "DemonstratedInDevice": {}
      }
    }
  },
  {
    "MaterialName": "spc-In2O3:Ce,H (3 wt.% CeO2)",
    "Details": {
      "Design": {
        "HostMaterial": "In2O3",
        "PrimaryDopant": {
          "Element": "Ce",
          "Concentration_text": "3 wt.% CeO2"
        },
        "CoDopants": [
          {
            "Element": "H",
            "Concentration_text": "Interstitial doping via H2O vapor"
          }
        ],
        "TargetStoichiometry": "In2O3 with 3 wt.% CeO2"
      },
      "Fabrication": {
        "DepositionMethod": "Reactive Plasma Deposition (RPD)",
        "SubstrateMaterial": "glass",
        "DepositionParameters": {},
        "DepositionParametersTextSummary": "Deposited without substrate heating (<60°C)",
        "AnnealingConditions": {
          "Temperature": "250°C",
          "Atmosphere": "Vacuum"
        },
        "FilmThicknessUnit": "nm",
        "FilmThicknessText": "220 nm"
      },
      "Performance": {
        "ElectricalProperties": {},
        "OpticalProperties": {
          "OpticalBandGapUnit": "eV"
        },
        "StructuralProperties": {},
        "OtherPerformanceMetrics": {
          "WorkFunctionUnit": "eV"
        },
        "Resistivity": "1.81 x 10^-4 Ω·cm",
        "CarrierConcentration": "2.24 x 10^20 cm⁻³",
        "HallMobility": "154 cm²/Vs"
      },
      "Application": {
        "PotentialApplicationArea": "High-efficiency solar cells and optoelectronic devices",
        "DemonstratedInDevice": {}
      }
    }
  },
  {
    "MaterialName": "Ce and H co-doped In2O3 (ICO:H)",
    "Details": {
      "Design": {
        "HostMaterial": "In2O3",
        "PrimaryDopant": {
          "Element": "Ce",
          "Concentration_text": "3 wt% CeO2"
        },
        "CoDopants": [
          {
            "Element": "H",
            "Concentration_text": "1.3 at.% (from 1.0% H2-gas flow)"
          }
        ],
        "TargetStoichiometry": "In2O3 with 3 wt% CeO2"
      },
      "Fabrication": {
        "DepositionMethod": "dc arc-discharge ion plating",
        "SubstrateMaterial": "Corning Eagle XG glass",
        "TargetMaterialText": "In2O3 with 3 wt% CeO2 pellets",
        "DepositionParameters": {
          "DepositionTemperature": "150°C",
          "GasAtmosphere": "Ar, O2 (8–13 vol%), H2 (1.0 vol%)",
          "TotalGasPressure": "0.45 Pa",
          "UltimateVacuumPressure": "1×10^-4 Pa"
        },
        "AnnealingConditions": {
          "Temperature": "200°C",
          "Atmosphere": "Air",
          "Duration": "30 min"
        },
        "FilmThicknessUnit": "nm",
        "FilmThicknessText": "100 nm"
      },
      "Performance": {
        "ElectricalProperties": {},
        "OpticalProperties": {
          "OpticalBandGapUnit": "eV"
        },
        "StructuralProperties": {},
        "OtherPerformanceMetrics": {
          "WorkFunctionUnit": "eV"
        },
        "HallMobility": "130–145 cm² V⁻¹ s⁻¹",
        "CarrierConcentration": "~1 × 10^20 cm⁻³ (n-type)",
        "SurfaceRoughnessRMS": "0.232 nm (AFM)",
        "CrystalStructure": "Polycrystalline bixbyite In2O3 phase (post-annealed)"
      },
      "Application": {
        "PotentialApplicationArea": "Transparent conductive electrodes for solar cells",
        "DemonstratedInDevice": {}
      }
    }
  },
  {
    "MaterialName": "Sn-doped In2O3 (90:10 SnO2/In2O3)",
    "Details": {
      "Design": {
        "HostMaterial": "In2O3",
        "PrimaryDopant": {
          "Element": "Sn",
          "Concentration_text": "10 wt.% SnO2"
        },
        "CoDopants": [],
        "TargetStoichiometry": "90:10 SnO2/In2O3"
      },
      "Fabrication": {
        "DepositionMethod": "Magnetron Sputtering",
        "DepositionParameters": {
          "WorkingPressure": "0.4 Pa",
          "DepositionTemperature": "RT",
          "GasAtmosphere": "O2/Ar (~0.8%)",
          "DepositionPower": "120W"
        },
        "AnnealingConditions": {},
        "FilmThicknessUnit": "nm"
      },
      "Performance": {
        "ElectricalProperties": {},
        "OpticalProperties": {
          "OpticalBandGapUnit": "eV"
        },
        "StructuralProperties": {},
        "OtherPerformanceMetrics": {
          "WorkFunctionUnit": "eV"
        },
        "Resistivity": "2.1x10^-4 Ω·cm",
        "CarrierConcentration": "8.5x10^20 cm⁻³",
        "HallMobility": "35 cm²/Vs"
      },
      "Application": {
        "PotentialApplicationArea": "SHJ solar cells",
        "DemonstratedInDevice": {}
      }
    }
  },
  {
    "MaterialName": "Sn-doped In2O3 (95:5 SnO2/In2O3)",
    "Details": {
      "Design": {
        "HostMaterial": "In2O3",
        "PrimaryDopant": {
          "Element": "Sn",
          "Concentration_text": "5 wt.% SnO2"
        },
        "CoDopants": [],
        "TargetStoichiometry": "95:5 SnO2/In2O3"
      },
      "Fabrication": {
        "DepositionMethod": "Magnetron Sputtering",
        "DepositionParameters": {
          "WorkingPressure": "0.4 Pa",
          "DepositionTemperature": "RT",
          "GasAtmosphere": "O2/Ar (~0.8%)",
          "DepositionPower": "120W"
        },
        "AnnealingConditions": {},
        "FilmThicknessUnit": "nm"
      },
      "Performance": {
        "ElectricalProperties": {},
        "OpticalProperties": {
          "OpticalBandGapUnit": "eV"
        },
        "StructuralProperties": {},
        "OtherPerformanceMetrics": {
          "WorkFunctionUnit": "eV"
        },
        "Resistivity": "4.45x10^-4 Ω·cm",
        "CarrierConcentration": "3.0x10^20 cm⁻³",
        "HallMobility": "48 cm²/Vs"
      },
      "Application": {
        "PotentialApplicationArea": "SHJ solar cells",
        "DemonstratedInDevice": {}
      }
    }
  },
  {
    "MaterialName": "Sn-doped In2O3 (98:2 SnO2/In2O3)",
    "Details": {
      "Design": {
        "HostMaterial": "In2O3",
        "PrimaryDopant": {
          "Element": "Sn",
          "Concentration_text": "2 wt.% SnO2"
        },
        "CoDopants": [],
        "TargetStoichiometry": "98:2 SnO2/In2O3"
      },
      "Fabrication": {
        "DepositionMethod": "Magnetron Sputtering",
        "DepositionParameters": {
          "WorkingPressure": "0.4 Pa",
          "DepositionTemperature": "RT",
          "GasAtmosphere": "O2/Ar (~0.8%)",
          "DepositionPower": "120W"
        },
        "AnnealingConditions": {},
        "FilmThicknessUnit": "nm"
      },
      "Performance": {
        "ElectricalProperties": {},
        "OpticalProperties": {
          "OpticalBandGapUnit": "eV"
        },
        "StructuralProperties": {},
        "OtherPerformanceMetrics": {
          "WorkFunctionUnit": "eV"
        },
        "Resistivity": "5.34x10^-4 Ω·cm",
        "CarrierConcentration": "4.5x10^20 cm⁻³",
        "HallMobility": "64 cm²/Vs"
      },
      "Application": {
        "PotentialApplicationArea": "SHJ solar cells",
        "DemonstratedInDevice": {}
      }
    }
  },
  {
    "MaterialName": "Undoped In2O3 (IO)",
    "Details": {
      "Design": {
        "HostMaterial": "In2O3",
        "PrimaryDopant": {},
        "CoDopants": []
      },
      "Fabrication": {
        "DepositionMethod": "Magnetron Sputtering",
        "DepositionParameters": {
          "WorkingPressure": "0.4 Pa",
          "DepositionTemperature": "RT",
          "GasAtmosphere": "O2/Ar (~0.8%)",
          "DepositionPower": "120W"
        },
        "AnnealingConditions": {},
        "FilmThicknessUnit": "nm"
      },
      "Performance": {
        "ElectricalProperties": {},
        "OpticalProperties": {
          "OpticalBandGapUnit": "eV"
        },
        "StructuralProperties": {},
        "OtherPerformanceMetrics": {
          "WorkFunctionUnit": "eV"
        },
        "HallMobility": ">120 cm²/Vs"
      },
      "Application": {
        "PotentialApplicationArea": "SHJ solar cells",
        "DemonstratedInDevice": {}
      }
    }
  },
  {
    "MaterialName": "W-doped In2O3 (IWO)",
    "Details": {
      "Design": {
        "HostMaterial": "In2O3",
        "PrimaryDopant": {
          "Element": "W",
          "Concentration_text": "1 wt.% WO3"
        },
        "CoDopants": [],
        "TargetStoichiometry": "99:1 In2O3:WO3"
      },
      "Fabrication": {
        "DepositionMethod": "Magnetron Sputtering",
        "DepositionParameters": {
          "WorkingPressure": "0.4 Pa",
          "DepositionTemperature": "RT",
          "GasAtmosphere": "O2/Ar (~0.8%)",
          "DepositionPower": "120W"
        },
        "AnnealingConditions": {},
        "FilmThicknessUnit": "nm"
      },
      "Performance": {
        "ElectricalProperties": {},
        "OpticalProperties": {
          "OpticalBandGapUnit": "eV"
        },
        "StructuralProperties": {},
        "OtherPerformanceMetrics": {
          "WorkFunctionUnit": "eV"
        },
        "Resistivity": "3.56x10^-4 Ω·cm",
        "CarrierConcentration": "1.50x10^20 cm⁻³",
        "HallMobility": "80 cm²/Vs"
      },
      "Application": {
        "PotentialApplicationArea": "SHJ solar cells",
        "DemonstratedInDevice": {}
      }
    }
  },
  {
    "MaterialName": "SCOT",
    "Details": {
      "Design": {
        "HostMaterial": "In2O3",
        "PrimaryDopant": {},
        "CoDopants": []
      },
      "Fabrication": {
        "DepositionMethod": "Magnetron Sputtering",
        "DepositionParameters": {
          "WorkingPressure": "0.4 Pa",
          "DepositionTemperature": "RT",
          "GasAtmosphere": "O2/Ar (~0.8%)",
          "DepositionPower": "120W"
        },
        "AnnealingConditions": {},
        "FilmThicknessUnit": "nm"
      },
      "Performance": {
        "ElectricalProperties": {},
        "OpticalProperties": {
          "OpticalBandGapUnit": "eV"
        },
        "StructuralProperties": {},
        "OtherPerformanceMetrics": {
          "WorkFunctionUnit": "eV"
        },
        "Resistivity": "2x10^-4 Ω·cm",
        "CarrierConcentration": "1.0x10^20 cm⁻³",
        "HallMobility": "80-100 cm²/Vs"
      },
      "Application": {
        "PotentialApplicationArea": "SHJ solar cells",
        "DemonstratedInDevice": {}
      }
    }
  },
  {
    "MaterialName": "SRE",
    "Details": {
      "Design": {
        "HostMaterial": "In2O3",
        "PrimaryDopant": {},
        "CoDopants": []
      },
      "Fabrication": {
        "DepositionMethod": "Magnetron Sputtering",
        "DepositionParameters": {
          "WorkingPressure": "0.4 Pa",
          "DepositionTemperature": "RT",
          "GasAtmosphere": "O2/Ar (~0.8%)",
          "DepositionPower": "120W"
        },
        "AnnealingConditions": {},
        "FilmThicknessUnit": "nm"
      },
      "Performance": {
        "ElectricalProperties": {},
        "OpticalProperties": {
          "OpticalBandGapUnit": "eV"
        },
        "StructuralProperties": {},
        "OtherPerformanceMetrics": {
          "WorkFunctionUnit": "eV"
        },
        "Resistivity": "2x10^-4 Ω·cm",
        "CarrierConcentration": "2.0x10^20 cm⁻³",
        "HallMobility": "70-100 cm²/Vs"
      },
      "Application": {
        "PotentialApplicationArea": "SHJ solar cells",
        "DemonstratedInDevice": {}
      }
    }
  },
  {
    "MaterialName": "Ti, Zr, Ga co-doped In2O3 (SCOT)",
    "Details": {
      "Design": {
        "HostMaterial": "In2O3",
        "PrimaryDopant": {
          "Element": "Ti",
          "Concentration_text": "0.5 wt% TiO2"
        },
        "CoDopants": [
          {
            "Element": "Zr",
            "Concentration_text": "0.5 wt% ZrO2"
          },
          {
            "Element": "Ga",
            "Concentration_text": "0.5 wt% Ga2O3"
          }
        ],
        "TargetStoichiometry": "In2O3:ZrO2:TiO2:Ga2O3 = 98.5:0.5:0.5:0.5 wt%"
      },
      "Fabrication": {
        "DepositionMethod": "RF Magnetron Sputtering",
        "TargetMaterialText": "Ceramic target (98.5 wt% In2O3, 0.5 wt% ZrO2, 0.5 wt% TiO2, 0.5 wt% Ga2O3)",
        "DepositionParameters": {
          "WorkingPressure": "0.45 Pa",
          "DepositionTemperature": "RT to 160°C",
          "GasAtmosphere": "Ar + O2",
          "DepositionPower": "120W",
          "OxygenPartialPressure": "0.008"
        },
        "AnnealingConditions": {
          "Temperature": "200°C",
          "Atmosphere": "Air",
          "Duration": "30 min"
        },
        "FilmThicknessUnit": "nm",
        "FilmThicknessText": "70 nm and 400 nm"
      },
      "Performance": {
        "ElectricalProperties": {},
        "OpticalProperties": {
          "OpticalBandGapUnit": "eV"
        },
        "StructuralProperties": {},
        "OtherPerformanceMetrics": {
          "WorkFunctionUnit": "eV"
        },
        "Resistivity": "0.0003-0.0006 Ω·cm",
        "CarrierConcentration": "1.5×10^20 to 4.0×10^20 cm⁻³",
        "HallMobility": "40-100 cm²/Vs",
        "SurfaceRoughnessRMS": "0.54-1.49 nm (depending on deposition temperature)"
      },
      "Application": {
        "DemonstratedInDevice": {}
      }
    }
  },
  {
    "MaterialName": "Mn-doped In2O3 (x=0.04)",
    "Details": {
      "Design": {
        "HostMaterial": "In2O3",
        "PrimaryDopant": {
          "Element": "Mn",
          "Concentration_text": "4 at.%"
        },
        "CoDopants": [],
        "TargetStoichiometry": "(In0.96Mn0.04)2O3"
      },
      "Fabrication": {
        "DepositionMethod": "RF-magnetron sputtering",
        "SubstrateMaterial": "(001)Si and ultrawhite glass",
        "TargetMaterialText": "In2O3 target (99.995%) with Mn chips (99.995%)",
        "DepositionParameters": {
          "BasePressure": "<8 × 10^-5 Pa",
          "WorkingPressure": "0.8 Pa",
          "GasAtmosphere": "Pure Ar",
          "SubstrateTemperature": "400°C",
          "ArgonFlowRate": "10 sccm",
          "OxygenFlowRate": "0 sccm"
        },
        "AnnealingConditions": {},
        "FilmThicknessUnit": "nm",
        "FilmThicknessText": "900 nm"
      },
      "Performance": {
        "ElectricalProperties": {},
        "OpticalProperties": {
          "OpticalBandGapUnit": "eV"
        },
        "StructuralProperties": {},
        "OtherPerformanceMetrics": {
          "WorkFunctionUnit": "eV"
        },
        "Resistivity": "5.1 × 10^2 Ω·cm",
        "CarrierConcentration": "3.3 × 10^18 cm⁻³ (n-type)",
        "OpticalBandGapText": "3.55 eV",
        "OpticalTransmittance": "70–80% in visible range",
        "CrystalStructure": "Cubic bixbyite In2O3 phase with preferred (222) orientation"
      },
      "Application": {
        "PotentialApplicationArea": "Spintronic devices",
        "DemonstratedInDevice": {}
      }
    }
  },
  {
    "MaterialName": "Mn-doped In2O3 (x=0.05)",
    "Details": {
      "Design": {
        "HostMaterial": "In2O3",
        "PrimaryDopant": {
          "Element": "Mn",
          "Concentration_text": "5 at.%"
        },
        "CoDopants": [],
        "TargetStoichiometry": "(In0.95Mn0.05)2O3"
      },
      "Fabrication": {
        "DepositionMethod": "RF-magnetron sputtering",
        "SubstrateMaterial": "(001)Si and ultrawhite glass",
        "TargetMaterialText": "In2O3 target (99.995%) with Mn chips (99.995%)",
        "DepositionParameters": {
          "BasePressure": "<8 × 10^-5 Pa",
          "WorkingPressure": "0.8 Pa",
          "GasAtmosphere": "Pure Ar",
          "SubstrateTemperature": "400°C",
          "ArgonFlowRate": "10 sccm",
          "OxygenFlowRate": "0 sccm"
        },
        "AnnealingConditions": {},
        "FilmThicknessUnit": "nm",
        "FilmThicknessText": "900 nm"
      },
      "Performance": {
        "ElectricalProperties": {},
        "OpticalProperties": {
          "OpticalBandGapUnit": "eV"
        },
        "StructuralProperties": {},
        "OtherPerformanceMetrics": {
          "WorkFunctionUnit": "eV"
        },
        "Resistivity": "48 × 10^2 Ω·cm",
        "CarrierConcentration": "2.3 × 10^18 cm⁻³ (n-type)",
        "OpticalBandGapText": "3.52 eV",
        "OpticalTransmittance": "70–80% in visible range",
        "CrystalStructure": "Cubic bixbyite In2O3 phase with preferred (222) orientation"
      },
      "Application": {
        "PotentialApplicationArea": "Spintronic devices",
        "DemonstratedInDevice": {}
      }
    }
  },
  {
    "MaterialName": "Mn-doped In2O3 (x=0.085)",
    "Details": {
      "Design": {
        "HostMaterial": "In2O3",
        "PrimaryDopant": {
          "Element": "Mn",
          "Concentration_text": "8.5 at.%"
        },
        "CoDopants": [],
        "TargetStoichiometry": "(In0.915Mn0.085)2O3"
      },
      "Fabrication": {
        "DepositionMethod": "RF-magnetron sputtering",
        "SubstrateMaterial": "(001)Si and ultrawhite glass",
        "TargetMaterialText": "In2O3 target (99.995%) with Mn chips (99.995%)",
        "DepositionParameters": {
          "BasePressure": "<8 × 10^-5 Pa",
          "WorkingPressure": "0.8 Pa",
          "GasAtmosphere": "Pure Ar",
          "SubstrateTemperature": "400°C",
          "ArgonFlowRate": "10 sccm",
          "OxygenFlowRate": "0 sccm"
        },
        "AnnealingConditions": {},
        "FilmThicknessUnit": "nm",
        "FilmThicknessText": "900 nm"
      },
      "Performance": {
        "ElectricalProperties": {},
        "OpticalProperties": {
          "OpticalBandGapUnit": "eV"
        },
        "StructuralProperties": {},
        "OtherPerformanceMetrics": {
          "WorkFunctionUnit": "eV"
        },
        "Resistivity": "102.6 × 10^2 Ω·cm",
        "CarrierConcentration": "1.8 × 10^18 cm⁻³ (n-type)",
        "OpticalBandGapText": "3.49 eV",
        "OpticalTransmittance": "70–80% in visible range",
        "CrystalStructure": "Cubic bixbyite In2O3 phase with preferred (222) orientation"
      },
      "Application": {
        "PotentialApplicationArea": "Spintronic devices",
        "DemonstratedInDevice": {}
      }
    }
  },
  {
    "MaterialName": "Mn-doped In2O3 (x=0.137)",
    "Details": {
      "Design": {
        "HostMaterial": "In2O3",
        "PrimaryDopant": {
          "Element": "Mn",
          "Concentration_text": "13.7 at.%"
        },
        "CoDopants": [],
        "TargetStoichiometry": "(In0.863Mn0.137)2O3"
      },
      "Fabrication": {
        "DepositionMethod": "RF-magnetron sputtering",
        "SubstrateMaterial": "(001)Si and ultrawhite glass",
        "TargetMaterialText": "In2O3 target (99.995%) with Mn chips (99.995%)",
        "DepositionParameters": {
          "BasePressure": "<8 × 10^-5 Pa",
          "WorkingPressure": "0.8 Pa",
          "GasAtmosphere": "Pure Ar",
          "SubstrateTemperature": "400°C",
          "ArgonFlowRate": "10 sccm",
          "OxygenFlowRate": "0 sccm"
        },
        "AnnealingConditions": {},
        "FilmThicknessUnit": "nm",
        "FilmThicknessText": "900 nm"
      },
      "Performance": {
        "ElectricalProperties": {},
        "OpticalProperties": {
          "OpticalBandGapUnit": "eV"
        },
        "StructuralProperties": {},
        "OtherPerformanceMetrics": {
          "WorkFunctionUnit": "eV"
        },
        "Resistivity": "163.6 × 10^2 Ω·cm",
        "CarrierConcentration": "1.1 × 10^18 cm⁻³ (n-type)",
        "OpticalBandGapText": "3.45 eV",
        "OpticalTransmittance": "70–80% in visible range",
        "CrystalStructure": "Cubic bixbyite In2O3 phase with preferred (222) orientation"
      },
      "Application": {
        "PotentialApplicationArea": "Spintronic devices",
        "DemonstratedInDevice": {}
      }
    }
  },
  {
    "MaterialName": "Mo-doped In2O3 (IMO)",
    "Details": {
      "Design": {
        "HostMaterial": "In2O3",
        "PrimaryDopant": {
          "Element": "Mo",
          "Concentration_text": "2 wt.%"
        },
        "CoDopants": [],
        "TargetStoichiometry": "In2O3:Mo (98:2 wt%)"
      },
      "Fabrication": {
        "DepositionMethod": "Pulsed Laser Deposition (PLD)",
        "SubstrateMaterial": "Quartz",
        "DepositionParameters": {
          "DepositionTemperature": "500°C"
        },
        "AnnealingConditions": {},
        "FilmThicknessUnit": "nm",
        "FilmThicknessText": "~140 nm"
      },
      "Performance": {
        "ElectricalProperties": {},
        "OpticalProperties": {
          "OpticalBandGapUnit": "eV"
        },
        "StructuralProperties": {},
        "OtherPerformanceMetrics": {
          "WorkFunctionUnit": "eV"
        },
        "Resistivity": "6.7 x 10^-5 Ω·cm",
        "CarrierConcentration": "3.6 x 10^20 cm⁻³",
        "HallMobility": "250 cm²/Vs",
        "OpticalTransmittance": ">80% in visible range"
      },
      "Application": {
        "PotentialApplicationArea": "Transparent electrodes for solar cells",
        "DemonstratedInDevice": {}
      }
    }
  },
  {
    "MaterialName": "Ti-doped In2O3 (ITiO)",
    "Details": {
      "Design": {
        "HostMaterial": "In2O3",
        "PrimaryDopant": {
          "Element": "Ti",
          "Concentration_text": "Not specified"
        },
        "CoDopants": []
      },
      "Fabrication": {
        "DepositionMethod": "RF Magnetron Sputtering",
        "DepositionParameters": {
          "DepositionTemperature": "530°C"
        },
        "AnnealingConditions": {
          "Temperature": "530°C",
          "Atmosphere": "Not specified"
        },
        "FilmThicknessUnit": "nm"
      },
      "Performance": {
        "ElectricalProperties": {},
        "OpticalProperties": {
          "OpticalBandGapUnit": "eV"
        },
        "StructuralProperties": {},
        "OtherPerformanceMetrics": {
          "WorkFunctionUnit": "eV"
        },
        "Resistivity": "1.95 x 10^-4 Ω·cm",
        "HallMobility": "105 cm²/Vs",
        "CarrierConcentration": "3.1 x 10^20 cm⁻³"
      },
      "Application": {
        "PotentialApplicationArea": "CIGS solar cells",
        "DemonstratedInDevice": {}
      }
    }
  },
  {
    "MaterialName": "W-doped In2O3 (IWO)",
    "Details": {
      "Design": {
        "HostMaterial": "In2O3",
        "PrimaryDopant": {
          "Element": "W",
          "Concentration_text": "Not specified"
        },
        "CoDopants": []
      },
      "Fabrication": {
        "DepositionMethod": "DC Magnetron Sputtering",
        "DepositionParameters": {
          "DepositionTemperature": "300°C"
        },
        "AnnealingConditions": {},
        "FilmThicknessUnit": "nm"
      },
      "Performance": {
        "ElectricalProperties": {},
        "OpticalProperties": {
          "OpticalBandGapUnit": "eV"
        },
        "StructuralProperties": {},
        "OtherPerformanceMetrics": {
          "WorkFunctionUnit": "eV"
        },
        "Resistivity": "3.0 x 10^-4 Ω·cm",
        "HallMobility": "73 cm²/Vs",
        "CarrierConcentration": "2.9 x 10^20 cm⁻³"
      },
      "Application": {
        "DemonstratedInDevice": {}
      }
    }
  },
  {
    "MaterialName": "Hydrogen-doped In2O3",
    "Details": {
      "Design": {
        "HostMaterial": "In2O3",
        "PrimaryDopant": {
          "Element": "H",
          "Concentration_text": "Interstitial doping via H2 plasma"
        },
        "CoDopants": []
      },
      "Fabrication": {
        "DepositionMethod": "Sputtering with H2 plasma treatment",
        "DepositionParameters": {},
        "DepositionParametersTextSummary": "Post-deposition hydrogen plasma treatment",
        "AnnealingConditions": {},
        "FilmThicknessUnit": "nm"
      },
      "Performance": {
        "ElectricalProperties": {},
        "OpticalProperties": {
          "OpticalBandGapUnit": "eV"
        },
        "StructuralProperties": {},
        "OtherPerformanceMetrics": {
          "WorkFunctionUnit": "eV"
        },
        "Resistivity": "5.0 x 10^-4 Ω·cm",
        "CarrierConcentration": "1.78 x 10^20 cm⁻³",
        "HallMobility": "130 cm²/Vs"
      },
      "Application": {
        "PotentialApplicationArea": "High mobility TFTs",
        "DemonstratedInDevice": {}
      }
    }
  },
  {
    "MaterialName": "ITO (In2O3:Sn)",
    "Details": {
      "Design": {
        "HostMaterial": "In2O3",
        "PrimaryDopant": {
          "Element": "Sn",
          "Concentration_text": "3-10 wt.%"
        },
        "CoDopants": [],
        "TargetStoichiometry": "97/3-ITO (front) and 90/10-ITO (rear)"
      },
      "Fabrication": {
        "DepositionMethod": "DC Magnetron Sputtering",
        "DepositionParameters": {},
        "DepositionParametersTextSummary": "Deposited at low power and high chamber pressure",
        "AnnealingConditions": {},
        "AnnealingConditionsTextSummary": "Annealed at 180-200°C to recover passivation",
        "FilmThicknessUnit": "nm"
      },
      "Performance": {
        "ElectricalProperties": {},
        "OpticalProperties": {
          "OpticalBandGapUnit": "eV"
        },
        "StructuralProperties": {},
        "OtherPerformanceMetrics": {
          "WorkFunctionUnit": "eV"
        },
        "Resistivity": "3.5 x 10^-4 Ω·cm",
        "CarrierConcentration": "10^19 to 10^21 cm⁻³ (n-type)",
        "HallMobility": "20-40 cm²/Vs",
        "OpticalTransmittance": ">88% in visible range"
      },
      "Application": {
        "PotentialApplicationArea": "Front and rear electrodes in SHJ solar cells",
        "DemonstratedInDevice": {},
        "DevicePerformance": "Record PCE of 26.81% achieved by LONGi Co."
      }
    }
  },
  {
    "MaterialName": "IO:H (Hydrogen-doped In2O3)",
    "Details": {
      "Design": {
        "HostMaterial": "In2O3",
        "PrimaryDopant": {
          "Element": "H",
          "Concentration_text": "Interstitial doping via H2 plasma"
        },
        "CoDopants": []
      },
      "Fabrication": {
        "DepositionMethod": "Sputtering with H2 plasma treatment",
        "DepositionParameters": {},
        "DepositionParametersTextSummary": "Bilayer structure with ITO for reduced contact resistance",
        "AnnealingConditions": {},
        "FilmThicknessUnit": "nm"
      },
      "Performance": {
        "ElectricalProperties": {},
        "OpticalProperties": {
          "OpticalBandGapUnit": "eV"
        },
        "StructuralProperties": {},
        "OtherPerformanceMetrics": {
          "WorkFunctionUnit": "eV"
        },
        "Resistivity": "5.0 x 10^-4 Ω·cm",
        "CarrierConcentration": "7.0 x 10^20 cm⁻³",
        "OpticalTransmittance": "85% in visible region"
      },
      "Application": {
        "PotentialApplicationArea": "High mobility TFTs and SHJ solar cells",
        "DemonstratedInDevice": {},
        "DevicePerformance": "PCE of 22.5% with Cu-plated grids"
      }
    }
  },
  {
    "MaterialName": "IWO (W-doped In2O3)",
    "Details": {
      "Design": {
        "HostMaterial": "In2O3",
        "PrimaryDopant": {
          "Element": "W",
          "Concentration_text": "1.1 wt% WO3"
        },
        "CoDopants": [
          {
            "Element": "Ti",
            "Concentration_text": "0.05 wt% TiO2"
          }
        ],
        "TargetStoichiometry": "In2O3 with 1.1 wt% WO3 and 0.05 wt% TiO2"
      },
      "Fabrication": {
        "DepositionMethod": "Reactive Plasma Deposition (RPD)",
        "DepositionParameters": {},
        "DepositionParametersTextSummary": "Low-temperature deposition for SHJ compatibility",
        "AnnealingConditions": {},
        "FilmThicknessUnit": "nm"
      },
      "Performance": {
        "ElectricalProperties": {},
        "OpticalProperties": {
          "OpticalBandGapUnit": "eV"
        },
        "StructuralProperties": {},
        "OtherPerformanceMetrics": {
          "WorkFunctionUnit": "eV"
        },
        "Resistivity": "4.5 x 10^-4 Ω·cm",
        "HallMobility": "50-80 cm²/Vs",
        "OpticalTransmittance": "94.21% at 80 nm thickness (NIR)"
      },
      "Application": {
        "PotentialApplicationArea": "Large-area SHJ solar cells",
        "DemonstratedInDevice": {},
        "DevicePerformance": "PCE of 25.18% achieved in 244.6 cm² devices"
      }
    }
  },
  {
    "MaterialName": "AZO (Al-doped ZnO)",
    "Details": {
      "Design": {
        "HostMaterial": "ZnO",
        "PrimaryDopant": {
          "Element": "Al",
          "Concentration_text": "Not specified"
        },
        "CoDopants": []
      },
      "Fabrication": {
        "DepositionMethod": "Magnetron Sputtering",
        "DepositionParameters": {},
        "DepositionParametersTextSummary": "Low-temperature deposition with stability challenges",
        "AnnealingConditions": {},
        "FilmThicknessUnit": "nm"
      },
      "Performance": {
        "ElectricalProperties": {},
        "OpticalProperties": {
          "OpticalBandGapUnit": "eV"
        },
        "StructuralProperties": {},
        "OtherPerformanceMetrics": {
          "WorkFunctionUnit": "eV"
        },
        "Resistivity": "Higher than ITO",
        "OpticalTransmittance": "Comparable to ITO in visible range"
      },
      "Application": {
        "PotentialApplicationArea": "Indium-free rear electrodes in SHJ cells",
        "DemonstratedInDevice": {},
        "DevicePerformance": "PCE of 23.96% in back-AZO configurations"
      }
    }
  },
  {
    "MaterialName": "ICO:H (Ce-doped In2O3)",
