Repository: kevin3998/in2o3_tco

File: data/extracted_json/pydantic/material_data_only2.json (part 1 of 15)
[
  {
    "MaterialName": "Sn-doped In2O3 (ITO)",
    "Details": {
      "Design": {
        "HostMaterial": "In2O3",
        "PrimaryDopant": {
          "Element": "Sn",
          "Concentration_text": "Doped"
        },
        "CoDopants": [],
        "TargetStoichiometry": "In2O3:Sn",
        "MaterialDescriptionSource": "Commercial ITO targets"
      },
      "Fabrication": {
        "DepositionMethod": "Sputtering",
        "SubstrateMaterial": "Glass",
        "DepositionParameters": {
          "DepositionTemperature": "Room Temperature"
        },
        "AnnealingConditions": {},
        "FilmThicknessUnit": "nm",
        "FilmThicknessText": "~75 nm (for ARC conditions)"
      },
      "Performance": {
        "ElectricalProperties": {},
        "OpticalProperties": {
          "OpticalBandGapUnit": "eV"
        },
        "StructuralProperties": {},
        "OtherPerformanceMetrics": {
          "WorkFunctionUnit": "eV"
        },
        "Resistivity": "2.5 x 10^-4 Ω·cm",
        "CarrierConcentration": "~1 x 10^21 cm⁻³",
        "HallMobility": "40 cm²/Vs",
        "AverageTransmittance": ">85% in visible range",
        "OpticalBandGapText": "3.5–3.8 eV",
        "CrystalStructure": "Polycrystalline"
      },
      "Application": {
        "PotentialApplicationArea": "Solar cells, OLEDs",
        "DemonstratedInDevice": {}
      }
    }
  },
  {
    "MaterialName": "Hydrogen-doped In2O3 (IO:H)",
    "Details": {
      "Design": {
        "HostMaterial": "In2O3",
        "PrimaryDopant": {
          "Element": "H",
          "Concentration_text": "Doped"
        },
        "CoDopants": [],
        "TargetStoichiometry": "In2O3:H",
        "MaterialDescriptionSource": "Sputtered with H incorporation"
      },
      "Fabrication": {
        "DepositionMethod": "Sputtering",
        "SubstrateMaterial": "Glass",
        "DepositionParameters": {
          "DepositionTemperature": "Room Temperature"
        },
        "AnnealingConditions": {},
        "FilmThicknessUnit": "nm",
        "FilmThicknessText": "~75 nm"
      },
      "Performance": {
        "ElectricalProperties": {},
        "OpticalProperties": {
          "OpticalBandGapUnit": "eV"
        },
        "StructuralProperties": {},
        "OtherPerformanceMetrics": {
          "WorkFunctionUnit": "eV"
        },
        "Resistivity": "30–40 Ω·cm",
        "HallMobility": "~100 cm²/Vs",
        "AverageTransmittance": ">85% (400–1200 nm)",
        "OpticalBandGapText": "3.5–3.8 eV",
        "CrystalStructure": "Polycrystalline"
      },
      "Application": {
        "PotentialApplicationArea": "Silicon heterojunction (SHJ) solar cells, perovskite solar cells",
        "DemonstratedInDevice": {}
      }
    }
  },
  {
    "MaterialName": "Ce/H co-doped In2O3 (ICO:H)",
    "Details": {
      "Design": {
        "HostMaterial": "In2O3",
        "PrimaryDopant": {
          "Element": "Ce",
          "Concentration_text": "Doped"
        },
        "CoDopants": [
          {
            "Element": "H",
            "Concentration_text": "Co-doped"
          }
        ],
        "TargetStoichiometry": "In2O3:Ce,H"
      },
      "Fabrication": {
        "DepositionMethod": "Sputtering",
        "DepositionParameters": {},
        "DepositionParametersTextSummary": "Deposited at low temperatures with H incorporation",
        "AnnealingConditions": {},
        "FilmThicknessUnit": "nm"
      },
      "Performance": {
        "ElectricalProperties": {},
        "OpticalProperties": {
          "OpticalBandGapUnit": "eV"
        },
        "StructuralProperties": {},
        "OtherPerformanceMetrics": {
          "WorkFunctionUnit": "eV"
        },
        "HallMobility": "140 cm²/Vs",
        "AverageTransmittance": "Low FCA in NIR-IR range",
        "CrystalStructure": "Polycrystalline"
      },
      "Application": {
        "PotentialApplicationArea": "High-efficiency solar cells",
        "DemonstratedInDevice": {}
      }
    }
  },
  {
    "MaterialName": "W/H co-doped In2O3 (IWO:H)",
    "Details": {
      "Design": {
        "HostMaterial": "In2O3",
        "PrimaryDopant": {
          "Element": "W",
          "Concentration_text": "Doped"
        },
        "CoDopants": [
          {
            "Element": "H",
            "Concentration_text": "Co-doped"
          }
        ],
        "TargetStoichiometry": "In2O3:W,H"
      },
      "Fabrication": {
        "DepositionParameters": {},
        "AnnealingConditions": {},
        "FilmThicknessUnit": "nm"
      },
      "Performance": {
        "ElectricalProperties": {},
        "OpticalProperties": {
          "OpticalBandGapUnit": "eV"
        },
        "StructuralProperties": {},
        "OtherPerformanceMetrics": {
          "WorkFunctionUnit": "eV"
        },
        "HallMobility": "~100 cm²/Vs",
        "AverageTransmittance": "Low FCA in NIR-IR range"
      },
      "Application": {
        "PotentialApplicationArea": "Solar cells",
        "DemonstratedInDevice": {}
      }
    }
  },
  {
    "MaterialName": "Amorphous In-Zn oxide (IZO)",
    "Details": {
      "Design": {
        "HostMaterial": "In2O3-ZnO",
        "PrimaryDopant": {
          "Element": "Zn",
          "Concentration_text": "Alloyed"
        },
        "CoDopants": [],
        "TargetStoichiometry": "In2O3-ZnO"
      },
      "Fabrication": {
        "DepositionMethod": "Sputtering",
        "DepositionParameters": {
          "DepositionTemperature": "Room Temperature"
        },
        "AnnealingConditions": {},
        "FilmThicknessUnit": "nm"
      },
      "Performance": {
        "ElectricalProperties": {},
        "OpticalProperties": {
          "OpticalBandGapUnit": "eV"
        },
        "StructuralProperties": {},
        "OtherPerformanceMetrics": {
          "WorkFunctionUnit": "eV"
        },
        "HallMobility": "60 cm²/Vs",
        "CarrierConcentration": "1–3 x 10^20 cm⁻³",
        "OpticalTransmittanceDescription": "UV absorption due to Urbach tails",
        "CrystalStructure": "Amorphous"
      },
      "Application": {
        "PotentialApplicationArea": "SHJ solar cells, perovskite solar cells",
        "DemonstratedInDevice": {}
      }
    }
  },
  {
    "MaterialName": "Poly-In2O3 film deposited at 200°C",
    "Details": {
      "Design": {
        "HostMaterial": "In2O3",
        "PrimaryDopant": {},
        "CoDopants": [],
        "TargetStoichiometry": "In2O3"
      },
      "Fabrication": {
        "DepositionMethod": "Reactive Plasma Deposition (RPD)",
        "SubstrateMaterial": "Glass",
        "DepositionParameters": {
          "WorkingPressure": "0.4 Pa",
          "DepositionTemperature": "200°C",
          "GasAtmosphere": "Ar, O2 (24% flow ratio)"
        },
        "AnnealingConditions": {},
        "FilmThicknessUnit": "nm",
        "FilmThicknessText": "220 nm"
      },
      "Performance": {
        "ElectricalProperties": {},
        "OpticalProperties": {
          "OpticalBandGapUnit": "eV"
        },
        "StructuralProperties": {},
        "OtherPerformanceMetrics": {
          "WorkFunctionUnit": "eV"
        },
        "Resistivity": "2.8 x 10^-4 Ω·cm",
        "CarrierConcentration": "3 x 10^19 cm⁻³",
        "HallMobility": "30 cm²/Vs",
        "CrystalStructure": "Polycrystalline with <111> preferred orientation"
      },
      "Application": {
        "DemonstratedInDevice": {}
      }
    }
  },
  {
    "MaterialName": "In2O3:W (WO3 1 wt.%) film deposited at 200°C",
    "Details": {
      "Design": {
        "HostMaterial": "In2O3",
        "PrimaryDopant": {
          "Element": "W",
          "Concentration_text": "0.39 at.% (WO3 1 wt.%)"
        },
        "CoDopants": [],
        "TargetStoichiometry": "In2O3 with 1 wt.% WO3"
      },
      "Fabrication": {
        "DepositionMethod": "Reactive Plasma Deposition (RPD)",
        "SubstrateMaterial": "Glass",
        "DepositionParameters": {
          "WorkingPressure": "0.4 Pa",
          "DepositionTemperature": "200°C",
          "GasAtmosphere": "Ar, O2 (24% flow ratio)"
        },
        "AnnealingConditions": {},
        "FilmThicknessUnit": "nm",
        "FilmThicknessText": "220 nm"
      },
      "Performance": {
        "ElectricalProperties": {},
        "OpticalProperties": {
          "OpticalBandGapUnit": "eV"
        },
        "StructuralProperties": {},
        "OtherPerformanceMetrics": {
          "WorkFunctionUnit": "eV"
        },
        "Resistivity": "1.5 x 10^-4 Ω·cm",
        "CarrierConcentration": "1.5 x 10^20 cm⁻³",
        "HallMobility": "90 cm²/Vs",
        "CrystalStructure": "Polycrystalline with <111> preferred orientation"
      },
      "Application": {
        "DemonstratedInDevice": {}
      }
    }
  },
  {
    "MaterialName": "In2O3:Ce (CeO2 3 wt.%) film deposited at 200°C",
    "Details": {
      "Design": {
        "HostMaterial": "In2O3",
        "PrimaryDopant": {
          "Element": "Ce",
          "Concentration_text": "1.3 at.% (CeO2 3 wt.%)"
        },
        "CoDopants": [],
        "TargetStoichiometry": "In2O3 with 3 wt.% CeO2"
      },
      "Fabrication": {
        "DepositionMethod": "Reactive Plasma Deposition (RPD)",
        "SubstrateMaterial": "Glass",
        "DepositionParameters": {
          "WorkingPressure": "0.4 Pa",
          "DepositionTemperature": "200°C",
          "GasAtmosphere": "Ar, O2 (24% flow ratio)"
        },
        "AnnealingConditions": {},
        "FilmThicknessUnit": "nm",
        "FilmThicknessText": "220 nm"
      },
      "Performance": {
        "ElectricalProperties": {},
        "OpticalProperties": {
          "OpticalBandGapUnit": "eV"
        },
        "StructuralProperties": {},
        "OtherPerformanceMetrics": {
          "WorkFunctionUnit": "eV"
        },
        "Resistivity": "1.8 x 10^-4 Ω·cm",
        "CarrierConcentration": "1.8 x 10^20 cm⁻³",
        "HallMobility": "94 cm²/Vs",
        "CrystalStructure": "Polycrystalline with suppressed <111> orientation"
      },
      "Application": {
        "DemonstratedInDevice": {}
      }
    }
  },
  {
    "MaterialName": "spc-In2O3:H film post-annealed at 250°C",
    "Details": {
      "Design": {
        "HostMaterial": "In2O3",
        "PrimaryDopant": {
          "Element": "H",
          "Concentration_text": "Up to 0.5 at.% (PH2O-dependent)"
        },
        "CoDopants": [],
        "TargetStoichiometry": "In2O3:H"
      },
      "Fabrication": {
        "DepositionMethod": "Reactive Plasma Deposition (RPD)",
        "SubstrateMaterial": "Glass",
        "DepositionParameters": {
          "WorkingPressure": "0.4 Pa",
          "DepositionTemperature": "<60°C",
          "GasAtmosphere": "Ar, O2, H2O vapor (PH2O varied)"
        },
        "AnnealingConditions": {
          "Temperature": "250°C",
          "Atmosphere": "Vacuum"
        },
        "FilmThicknessUnit": "nm",
        "FilmThicknessText": "220 nm"
      },
      "Performance": {
        "ElectricalProperties": {},
        "OpticalProperties": {
          "OpticalBandGapUnit": "eV"
        },
        "StructuralProperties": {},
        "OtherPerformanceMetrics": {
          "WorkFunctionUnit": "eV"
        },
        "Resistivity": "1.1 x 10^-4 Ω·cm",
        "CarrierConcentration": "1.5 x 10^20 cm⁻³",
        "HallMobility": "160 cm²/Vs",
        "CrystalStructure": "Large-grain polycrystalline after annealing",
        "OpticalTransmittanceDescription": "High transparency in visible and NIR regions"
      },
      "Application": {
        "PotentialApplicationArea": "High-efficiency solar cells",
        "DemonstratedInDevice": {}
      }
    }
  },
  {
    "MaterialName": "spc-In2O3:Ce,H (CeO2 3 wt.%) film post-annealed at 250°C",
    "Details": {
      "Design": {
        "HostMaterial": "In2O3",
        "PrimaryDopant": {
          "Element": "Ce",
          "Concentration_text": "1.3 at.% (CeO2 3 wt.%)"
        },
        "CoDopants": [
          {
            "Element": "H",
            "Concentration_text": "PH2O-dependent"
          }
        ],
        "TargetStoichiometry": "In2O3:Ce,H with 3 wt.% CeO2"
      },
      "Fabrication": {
        "DepositionMethod": "Reactive Plasma Deposition (RPD)",
        "SubstrateMaterial": "Glass",
        "DepositionParameters": {
          "WorkingPressure": "0.4 Pa",
          "DepositionTemperature": "<60°C",
          "GasAtmosphere": "Ar, O2, H2O vapor (PH2O varied)"
        },
        "AnnealingConditions": {
          "Temperature": "250°C",
          "Atmosphere": "Vacuum"
        },
        "FilmThicknessUnit": "nm",
        "FilmThicknessText": "220 nm"
      },
      "Performance": {
        "ElectricalProperties": {},
        "OpticalProperties": {
          "OpticalBandGapUnit": "eV"
        },
        "StructuralProperties": {},
        "OtherPerformanceMetrics": {
          "WorkFunctionUnit": "eV"
        },
        "Resistivity": "1.81 x 10^-4 Ω·cm",
        "CarrierConcentration": "2.24 x 10^20 cm⁻³",
        "HallMobility": "154 cm²/Vs",
        "CrystalStructure": "Large-grain polycrystalline with random orientation",
        "OpticalTransmittanceDescription": "High transparency in visible and NIR regions"
      },
      "Application": {
        "PotentialApplicationArea": "Transparent electrodes for optoelectronic devices",
        "DemonstratedInDevice": {}
      }
    }
  },
  {
    "MaterialName": "Ce-doped In2O3 (3 wt% CeO2)",
    "Details": {
      "Design": {
        "HostMaterial": "In2O3",
        "PrimaryDopant": {
          "Element": "Ce",
          "Concentration_text": "3 wt% CeO2"
        },
        "CoDopants": [],
        "TargetStoichiometry": "In2O3 with 3 wt% CeO2",
        "MaterialDescriptionSource": "In2O3 with CeO2 (3 wt%) pellets (Sumitomo Metal Mining)"
      },
      "Fabrication": {
        "DepositionMethod": "dc arc-discharge ion plating",
        "SubstrateMaterial": "Corning Eagle XG glass",
        "TargetMaterialText": "In2O3 with 3 wt% CeO2 pellets",
        "DepositionParameters": {
          "BasePressure": "1 × 10^-4 Pa",
          "WorkingPressure": "0.45 Pa",
          "DepositionTemperature": "150 °C",
          "GasAtmosphere": "Ar, O2 (8-13 vol%)"
        },
        "AnnealingConditions": {
          "Temperature": "200 °C",
          "Atmosphere": "air",
          "Duration": "30 min"
        },
        "FilmThicknessUnit": "nm",
        "FilmThicknessText": "100 nm"
      },
      "Performance": {
        "ElectricalProperties": {},
        "OpticalProperties": {
          "OpticalBandGapUnit": "eV"
        },
        "StructuralProperties": {},
        "OtherPerformanceMetrics": {
          "WorkFunctionUnit": "eV"
        },
        "CrystalStructure": "Polycrystalline bixbyite In2O3"
      },
      "Application": {
        "DemonstratedInDevice": {}
      }
    }
  },
  {
    "MaterialName": "Ce and H co-doped In2O3 (3 wt% CeO2, 1.0% H2)",
    "Details": {
      "Design": {
        "HostMaterial": "In2O3",
        "PrimaryDopant": {
          "Element": "Ce",
          "Concentration_text": "3 wt% CeO2"
        },
        "CoDopants": [
          {
            "Element": "H",
            "Concentration_text": "1.3 at.%"
          }
        ],
        "TargetStoichiometry": "In2O3 with 3 wt% CeO2",
        "MaterialDescriptionSource": "In2O3 with CeO2 (3 wt%) pellets (Sumitomo Metal Mining)"
      },
      "Fabrication": {
        "DepositionMethod": "dc arc-discharge ion plating",
        "SubstrateMaterial": "Corning Eagle XG glass",
        "TargetMaterialText": "In2O3 with 3 wt% CeO2 pellets",
        "DepositionParameters": {
          "BasePressure": "1 × 10^-4 Pa",
          "WorkingPressure": "0.45 Pa",
          "DepositionTemperature": "150 °C",
          "GasAtmosphere": "Ar, O2 (8-13 vol%), H2 (1.0 vol%)"
        },
        "AnnealingConditions": {
          "Temperature": "200 °C",
          "Atmosphere": "air",
          "Duration": "30 min"
        },
        "FilmThicknessUnit": "nm",
        "FilmThicknessText": "100 nm"
      },
      "Performance": {
        "ElectricalProperties": {},
        "OpticalProperties": {
          "OpticalBandGapUnit": "eV"
        },
        "StructuralProperties": {},
        "OtherPerformanceMetrics": {
          "WorkFunctionUnit": "eV"
        },
        "HallMobility": "130–145 cm²/Vs",
        "CarrierConcentration": "~1 × 10^20 cm⁻³",
        "CarrierType": "n-type",
        "CrystalStructure": "Polycrystalline cubic bixbyite In2O3",
        "SurfaceRoughnessRMS": "0.232 nm (Ra)",
        "OpticalTransmittanceDescription": "High optical transparency"
      },
      "Application": {
        "PotentialApplicationArea": "Solar cells requiring high mobility and low infrared absorption",
        "DemonstratedInDevice": {}
      }
    }
  },
  {
    "MaterialName": "Ce and H co-doped In2O3 (3 wt% CeO2, 1.5% H2)",
    "Details": {
      "Design": {
        "HostMaterial": "In2O3",
        "PrimaryDopant": {
          "Element": "Ce",
          "Concentration_text": "3 wt% CeO2"
        },
        "CoDopants": [
          {
            "Element": "H",
            "Concentration_text": "H2-gas flow ratio 1.5%"
          }
        ],
        "TargetStoichiometry": "In2O3 with 3 wt% CeO2",
        "MaterialDescriptionSource": "In2O3 with CeO2 (3 wt%) pellets (Sumitomo Metal Mining)"
      },
      "Fabrication": {
        "DepositionMethod": "dc arc-discharge ion plating",
        "SubstrateMaterial": "Corning Eagle XG glass",
        "TargetMaterialText": "In2O3 with 3 wt% CeO2 pellets",
        "DepositionParameters": {
          "BasePressure": "1 × 10^-4 Pa",
          "WorkingPressure": "0.45 Pa",
          "DepositionTemperature": "150 °C",
          "GasAtmosphere": "Ar, O2 (8-13 vol%), H2 (1.5 vol%)"
        },
        "AnnealingConditions": {
          "Temperature": "200 °C",
          "Atmosphere": "air",
          "Duration": "30 min"
        },
        "FilmThicknessUnit": "nm",
        "FilmThicknessText": "100 nm"
      },
      "Performance": {
        "ElectricalProperties": {},
        "OpticalProperties": {
          "OpticalBandGapUnit": "eV"
        },
        "StructuralProperties": {},
        "OtherPerformanceMetrics": {
          "WorkFunctionUnit": "eV"
        },
        "CrystalStructure": "Mixed crystal-grown and amorphous areas"
      },
      "Application": {
        "DemonstratedInDevice": {}
      }
    }
  },
  {
    "MaterialName": "Ce and H co-doped In2O3 (3 wt% CeO2, 2.0% H2)",
    "Details": {
      "Design": {
        "HostMaterial": "In2O3",
        "PrimaryDopant": {
          "Element": "Ce",
          "Concentration_text": "3 wt% CeO2"
        },
        "CoDopants": [
          {
            "Element": "H",
            "Concentration_text": "H2-gas flow ratio 2.0%"
          }
        ],
        "TargetStoichiometry": "In2O3 with 3 wt% CeO2",
        "MaterialDescriptionSource": "In2O3 with CeO2 (3 wt%) pellets (Sumitomo Metal Mining)"
      },
      "Fabrication": {
        "DepositionMethod": "dc arc-discharge ion plating",
        "SubstrateMaterial": "Corning Eagle XG glass",
        "TargetMaterialText": "In2O3 with 3 wt% CeO2 pellets",
        "DepositionParameters": {
          "BasePressure": "1 × 10^-4 Pa",
          "WorkingPressure": "0.45 Pa",
          "DepositionTemperature": "150 °C",
          "GasAtmosphere": "Ar, O2 (8-13 vol%), H2 (2.0 vol%)"
        },
        "AnnealingConditions": {
          "Temperature": "200 °C",
          "Atmosphere": "air",
          "Duration": "30 min"
        },
        "FilmThicknessUnit": "nm",
        "FilmThicknessText": "100 nm"
      },
      "Performance": {
        "ElectricalProperties": {},
        "OpticalProperties": {
          "OpticalBandGapUnit": "eV"
        },
        "StructuralProperties": {},
        "OtherPerformanceMetrics": {
          "WorkFunctionUnit": "eV"
        }
      },
      "Application": {
        "DemonstratedInDevice": {}
      }
    }
  },
  {
    "MaterialName": "H-doped In2O3 (1.0% H2)",
    "Details": {
      "Design": {
        "HostMaterial": "In2O3",
        "PrimaryDopant": {
          "Element": "H"
        },
        "CoDopants": [],
        "TargetStoichiometry": "In2O3",
        "MaterialDescriptionSource": "Pure In2O3 pellets (Sumitomo Metal Mining)"
      },
      "Fabrication": {
        "DepositionMethod": "dc arc-discharge ion plating",
        "SubstrateMaterial": "Corning Eagle XG glass",
        "TargetMaterialText": "Pure In2O3 pellets",
        "DepositionParameters": {
          "BasePressure": "1 × 10^-4 Pa",
          "WorkingPressure": "0.45 Pa",
          "DepositionTemperature": "150 °C",
          "GasAtmosphere": "Ar, O2 (8-13 vol%), H2 (1.0 vol%)"
        },
        "AnnealingConditions": {
          "Temperature": "200 °C",
          "Atmosphere": "air",
          "Duration": "30 min"
        },
        "FilmThicknessUnit": "nm",
        "FilmThicknessText": "100 nm"
      },
      "Performance": {
        "ElectricalProperties": {},
        "OpticalProperties": {
          "OpticalBandGapUnit": "eV"
        },
        "StructuralProperties": {},
        "OtherPerformanceMetrics": {
          "WorkFunctionUnit": "eV"
        }
      },
      "Application": {
        "DemonstratedInDevice": {}
      }
    }
  },
  {
    "MaterialName": "H-doped In2O3 (2.0% H2)",
    "Details": {
      "Design": {
        "HostMaterial": "In2O3",
        "PrimaryDopant": {
          "Element": "H"
        },
        "CoDopants": [],
        "TargetStoichiometry": "In2O3",
        "MaterialDescriptionSource": "Pure In2O3 pellets (Sumitomo Metal Mining)"
      },
      "Fabrication": {
        "DepositionMethod": "dc arc-discharge ion plating",
        "SubstrateMaterial": "Corning Eagle XG glass",
        "TargetMaterialText": "Pure In2O3 pellets",
        "DepositionParameters": {
          "BasePressure": "1 × 10^-4 Pa",
          "WorkingPressure": "0.45 Pa",
          "DepositionTemperature": "150 °C",
          "GasAtmosphere": "Ar, O2 (8-13 vol%), H2 (2.0 vol%)"
        },
        "AnnealingConditions": {
          "Temperature": "200 °C",
          "Atmosphere": "air",
          "Duration": "30 min"
        },
        "FilmThicknessUnit": "nm",
        "FilmThicknessText": "100 nm"
      },
      "Performance": {
        "ElectricalProperties": {},
        "OpticalProperties": {
          "OpticalBandGapUnit": "eV"
        },
        "StructuralProperties": {},
        "OtherPerformanceMetrics": {
          "WorkFunctionUnit": "eV"
        }
      },
      "Application": {
        "DemonstratedInDevice": {}
      }
    }
  },
  {
    "MaterialName": "ITO (90:10 In2O3:SnO2)",
    "Details": {
      "Design": {
        "HostMaterial": "In2O3",
        "PrimaryDopant": {
          "Element": "Sn",
          "Concentration_text": "10 wt% SnO2"
        },
        "CoDopants": [],
        "TargetStoichiometry": "In2O3 with 10 wt% SnO2"
      },
      "Fabrication": {
        "DepositionMethod": "DC Magnetron Sputtering",
        "SubstrateMaterial": "Glass",
        "TargetMaterialText": "ITO ceramic target (90 wt% In2O3, 10 wt% SnO2)",
        "DepositionParameters": {
          "WorkingPressure": "0.4 Pa",
          "DepositionTemperature": "RT",
          "GasAtmosphere": "O2/Ar ~0.8%",
          "DepositionPower": "~120W"
        },
        "AnnealingConditions": {
          "Temperature": "200°C",
          "Atmosphere": "Air",
          "Duration": "30 min"
        },
        "FilmThicknessUnit": "nm"
      },
      "Performance": {
        "ElectricalProperties": {},
        "OpticalProperties": {
          "OpticalBandGapUnit": "eV"
        },
        "StructuralProperties": {},
        "OtherPerformanceMetrics": {
          "WorkFunctionUnit": "eV"
        },
        "Resistivity": "2.0x10^-4 Ω·cm",
        "CarrierConcentration": "1.4x10^21 cm⁻³",
        "HallMobility": "32 cm²/Vs",
        "OpticalTransmittanceDescription": "Transmittance decreases with Sn doping; higher near-IR extinction coefficient"
      },
      "Application": {
        "PotentialApplicationArea": "Transparent electrodes for silicon heterojunction (SHJ) solar cells",
        "DemonstratedInDevice": {}
      }
    }
  },
  {
    "MaterialName": "ITO (95:5 In2O3:SnO2)",
    "Details": {
      "Design": {
        "HostMaterial": "In2O3",
        "PrimaryDopant": {
          "Element": "Sn",
          "Concentration_text": "5 wt% SnO2"
        },
        "CoDopants": [],
        "TargetStoichiometry": "In2O3 with 5 wt% SnO2"
      },
      "Fabrication": {
        "DepositionMethod": "DC Magnetron Sputtering",
        "SubstrateMaterial": "Glass",
        "TargetMaterialText": "ITO ceramic target (95 wt% In2O3, 5 wt% SnO2)",
        "DepositionParameters": {
          "WorkingPressure": "0.4 Pa",
          "DepositionTemperature": "RT",
          "GasAtmosphere": "O2/Ar ~0.8%",
          "DepositionPower": "~120W"
        },
        "AnnealingConditions": {
          "Temperature": "200°C",
          "Atmosphere": "Air",
          "Duration": "30 min"
        },
        "FilmThicknessUnit": "nm"
      },
      "Performance": {
        "ElectricalProperties": {},
        "OpticalProperties": {
          "OpticalBandGapUnit": "eV"
        },
        "StructuralProperties": {},
        "OtherPerformanceMetrics": {
          "WorkFunctionUnit": "eV"
        },
        "Resistivity": "4.0x10^-4 Ω·cm",
        "CarrierConcentration": "1.2x10^21 cm⁻³",
        "HallMobility": "48 cm²/Vs"
      },
      "Application": {
        "PotentialApplicationArea": "Transparent electrodes for silicon heterojunction (SHJ) solar cells",
        "DemonstratedInDevice": {}
      }
    }
  },
  {
    "MaterialName": "ITO (98:2 In2O3:SnO2)",
    "Details": {
      "Design": {
        "HostMaterial": "In2O3",
        "PrimaryDopant": {
          "Element": "Sn",
          "Concentration_text": "2 wt% SnO2"
        },
        "CoDopants": [],
        "TargetStoichiometry": "In2O3 with 2 wt% SnO2"
      },
      "Fabrication": {
        "DepositionMethod": "DC Magnetron Sputtering",
        "SubstrateMaterial": "Glass",
        "TargetMaterialText": "ITO ceramic target (98 wt% In2O3, 2 wt% SnO2)",
        "DepositionParameters": {
          "WorkingPressure": "0.4 Pa",
          "DepositionTemperature": "RT",
          "GasAtmosphere": "O2/Ar ~0.8%",
          "DepositionPower": "~120W"
        },
        "AnnealingConditions": {
          "Temperature": "200°C",
          "Atmosphere": "Air",
          "Duration": "30 min"
        },
        "FilmThicknessUnit": "nm"
      },
      "Performance": {
        "ElectricalProperties": {},
        "OpticalProperties": {
          "OpticalBandGapUnit": "eV"
        },
        "StructuralProperties": {},
        "OtherPerformanceMetrics": {
          "WorkFunctionUnit": "eV"
        },
        "Resistivity": "6.0x10^-4 Ω·cm",
        "CarrierConcentration": "8.0x10^20 cm⁻³",
        "HallMobility": "64 cm²/Vs"
      },
      "Application": {
        "PotentialApplicationArea": "Transparent electrodes for silicon heterojunction (SHJ) solar cells",
        "DemonstratedInDevice": {}
      }
    }
  },
  {
    "MaterialName": "IO (Undoped In2O3)",
    "Details": {
      "Design": {
        "HostMaterial": "In2O3",
        "PrimaryDopant": {},
        "CoDopants": [],
        "TargetStoichiometry": "In2O3"
      },
      "Fabrication": {
        "DepositionMethod": "DC Magnetron Sputtering",
        "SubstrateMaterial": "Glass",
        "TargetMaterialText": "In2O3 target",
        "DepositionParameters": {
          "WorkingPressure": "0.4 Pa",
          "DepositionTemperature": "RT",
          "GasAtmosphere": "O2/Ar ~0.8%",
          "DepositionPower": "~120W"
        },
        "AnnealingConditions": {
          "Temperature": "200°C",
          "Atmosphere": "Air",
          "Duration": "30 min"
        },
        "FilmThicknessUnit": "nm"
      },
      "Performance": {
        "ElectricalProperties": {},
        "OpticalProperties": {
          "OpticalBandGapUnit": "eV"
        },
        "StructuralProperties": {},
        "OtherPerformanceMetrics": {
          "WorkFunctionUnit": "eV"
        },
        "HallMobility": ">120 cm²/Vs",
        "OpticalTransmittanceDescription": "Higher transmittance compared to Sn-doped samples"
      },
      "Application": {
        "PotentialApplicationArea": "Transparent electrodes for silicon heterojunction (SHJ) solar cells",
        "DemonstratedInDevice": {}
      }
    }
  },
  {
    "MaterialName": "IWO (W-doped In2O3)",
    "Details": {
      "Design": {
        "HostMaterial": "In2O3",
        "PrimaryDopant": {
          "Element": "W",
          "Concentration_text": "1 wt% WO3"
        },
        "CoDopants": [],
        "TargetStoichiometry": "In2O3 with 1 wt% WO3"
      },
      "Fabrication": {
        "DepositionMethod": "DC Magnetron Sputtering",
        "SubstrateMaterial": "Glass",
        "TargetMaterialText": "IWO target (99 wt% In2O3, 1 wt% WO3)",
        "DepositionParameters": {
          "WorkingPressure": "0.4 Pa",
          "DepositionTemperature": "RT",
          "GasAtmosphere": "O2/Ar ~0.8%",
          "DepositionPower": "~120W"
        },
        "AnnealingConditions": {},
        "FilmThicknessUnit": "nm"
      },
      "Performance": {
        "ElectricalProperties": {},
        "OpticalProperties": {
          "OpticalBandGapUnit": "eV"
        },
        "StructuralProperties": {},
        "OtherPerformanceMetrics": {
          "WorkFunctionUnit": "eV"
        },
        "Resistivity": "3x10^-4 Ω·cm",
        "CarrierConcentration": "6x10^20 cm⁻³",
        "HallMobility": "40-80 cm²/Vs",
        "OpticalTransmittanceDescription": "Highest refractive index among tested TCOs"
      },
      "Application": {
        "PotentialApplicationArea": "Transparent electrodes for silicon heterojunction (SHJ) solar cells",
        "DemonstratedInDevice": {}
      }
    }
  },
  {
    "MaterialName": "SCOT",
    "Details": {
      "Design": {
        "HostMaterial": "In2O3",
        "PrimaryDopant": {},
        "CoDopants": []
      },
      "Fabrication": {
        "DepositionMethod": "DC Magnetron Sputtering",
        "SubstrateMaterial": "Glass",
        "DepositionParameters": {
          "WorkingPressure": "0.4 Pa",
          "DepositionTemperature": "RT",
          "GasAtmosphere": "O2/Ar ~0.8%",
          "DepositionPower": "~120W"
        },
        "AnnealingConditions": {},
        "FilmThicknessUnit": "nm"
      },
      "Performance": {
        "ElectricalProperties": {},
        "OpticalProperties": {
          "OpticalBandGapUnit": "eV"
        },
        "StructuralProperties": {},
        "OtherPerformanceMetrics": {
          "WorkFunctionUnit": "eV"
        },
        "Resistivity": "2x10^-4 Ω·cm",
        "CarrierConcentration": "3x10^20 cm⁻³",
        "HallMobility": "80-100 cm²/Vs"
      },
      "Application": {
        "PotentialApplicationArea": "Transparent electrodes for silicon heterojunction (SHJ) solar cells",
        "DemonstratedInDevice": {}
      }
    }
  },
  {
    "MaterialName": "SRE",
    "Details": {
      "Design": {
        "HostMaterial": "In2O3",
        "PrimaryDopant": {},
        "CoDopants": []
      },
      "Fabrication": {
        "DepositionMethod": "DC Magnetron Sputtering",
        "SubstrateMaterial": "Glass",
        "DepositionParameters": {
          "WorkingPressure": "0.4 Pa",
          "DepositionTemperature": "RT",
          "GasAtmosphere": "O2/Ar ~0.8%",
          "DepositionPower": "~120W"
        },
        "AnnealingConditions": {},
        "FilmThicknessUnit": "nm"
      },
      "Performance": {
        "ElectricalProperties": {},
        "OpticalProperties": {
          "OpticalBandGapUnit": "eV"
        },
        "StructuralProperties": {},
        "OtherPerformanceMetrics": {
          "WorkFunctionUnit": "eV"
        },
        "Resistivity": "2x10^-4 Ω·cm",
        "CarrierConcentration": "3x10^20 cm⁻³",
        "HallMobility": "70-100 cm²/Vs"
      },
      "Application": {
        "PotentialApplicationArea": "Transparent electrodes for silicon heterojunction (SHJ) solar cells",
        "DemonstratedInDevice": {}
      }
    }
  },
  {
    "MaterialName": "Ti, Zr, Ga-doped In2O3 (SCOT)",
    "Details": {
      "Design": {
        "HostMaterial": "In2O3",
        "PrimaryDopant": {
          "Element": "Ti",
          "Concentration_text": "0.5 wt%"
        },
        "CoDopants": [
          {
            "Element": "Zr",
            "Concentration_text": "0.5 wt%"
          },
          {
            "Element": "Ga",
            "Concentration_text": "0.5 wt%"
          }
        ],
        "TargetStoichiometry": "In2O3:ZrO2:TiO2:Ga2O3 = 98.5:0.5:0.5:0.5"
      },
      "Fabrication": {
        "DepositionMethod": "RF Magnetron Sputtering",
        "TargetMaterialText": "Ceramic target with In2O3:ZrO2:TiO2:Ga2O3 = 98.5:0.5:0.5:0.5",
        "DepositionParameters": {
          "BasePressure": "~10^-4 Pa",
          "WorkingPressure": "0.45 Pa",
          "GasAtmosphere": "Ar + O2",
          "DepositionPower": "120W"
        },
        "AnnealingConditions": {
          "Temperature": "200°C",
          "Atmosphere": "Air",
          "Duration": "30 min"
        },
        "FilmThicknessUnit": "nm",
        "FilmThicknessText": "70 nm and 400 nm"
      },
      "Performance": {
        "ElectricalProperties": {},
        "OpticalProperties": {
          "OpticalBandGapUnit": "eV"
        },
        "StructuralProperties": {},
        "OtherPerformanceMetrics": {
          "WorkFunctionUnit": "eV"
        },
        "Resistivity": "0.0003-0.0006 Ω·cm",
        "CarrierConcentration": "1.5 x 10^20 - 4.0 x 10^20 cm⁻³",
        "HallMobility": "40-100 cm²/Vs",
        "OpticalTransmittanceDescription": "High transmittance in visible and near-infrared regions (graphs shown for 400-2600 nm)",
        "SurfaceRoughnessRMS": "0.54-1.49 nm (RMS)"
      },
      "Application": {
        "DemonstratedInDevice": {}
      }
    }
  },
  {
    "MaterialName": "(In0.96Mn0.04)2O3 film",
    "Details": {
      "Design": {
        "HostMaterial": "In2O3",
        "PrimaryDopant": {
          "Element": "Mn",
          "Concentration_text": "4 at.%"
        },
        "CoDopants": [],
        "TargetStoichiometry": "(In0.96Mn0.04)2O3",
        "MaterialDescriptionSource": "In2O3 target (99.995% purity) with Mn chips (99.995% purity)"
      },
      "Fabrication": {
        "DepositionMethod": "RF-magnetron sputtering",
        "SubstrateMaterial": "(001)Si and ultrawhite glass",
        "TargetMaterialText": "In2O3 target with symmetrically attached Mn chips",
        "DepositionParameters": {
          "BasePressure": "8 x 10^-5 Pa",
          "WorkingPressure": "0.8 Pa",
          "DepositionTemperature": "400°C",
          "GasAtmosphere": "Ar (10 sccm)"
        },
        "AnnealingConditions": {},
        "FilmThicknessUnit": "nm",
        "FilmThicknessText": "900 nm"
      },
      "Performance": {
        "ElectricalProperties": {},
        "OpticalProperties": {
          "OpticalBandGapUnit": "eV"
        },
        "StructuralProperties": {},
        "OtherPerformanceMetrics": {
          "WorkFunctionUnit": "eV"
        },
        "Resistivity": "5.1 x 10^2 Ω·cm",
        "CarrierConcentration": "3.3 x 10^18 cm⁻³",
        "CarrierType": "n-type",
        "OpticalBandGapText": "3.55 eV",
        "CrystalStructure": "Cubic bixbyite structure with preferred (222) orientation"
      },
      "Application": {
        "PotentialApplicationArea": "Spintronic devices",
        "DemonstratedInDevice": {}
      }
    }
  },
  {
    "MaterialName": "(In0.95Mn0.05)2O3 film",
    "Details": {
      "Design": {
        "HostMaterial": "In2O3",
        "PrimaryDopant": {
          "Element": "Mn",
          "Concentration_text": "5 at.%"
        },
        "CoDopants": [],
        "TargetStoichiometry": "(In0.95Mn0.05)2O3",
        "MaterialDescriptionSource": "In2O3 target (99.995% purity) with Mn chips (99.995% purity)"
      },
      "Fabrication": {
        "DepositionMethod": "RF-magnetron sputtering",
        "SubstrateMaterial": "(001)Si and ultrawhite glass",
        "TargetMaterialText": "In2O3 target with symmetrically attached Mn chips",
        "DepositionParameters": {
          "BasePressure": "8 x 10^-5 Pa",
          "WorkingPressure": "0.8 Pa",
          "DepositionTemperature": "400°C",
          "GasAtmosphere": "Ar (10 sccm)"
        },
        "AnnealingConditions": {},
        "FilmThicknessUnit": "nm",
        "FilmThicknessText": "900 nm"
      },
      "Performance": {
        "ElectricalProperties": {},
        "OpticalProperties": {
          "OpticalBandGapUnit": "eV"
        },
        "StructuralProperties": {},
        "OtherPerformanceMetrics": {
          "WorkFunctionUnit": "eV"
        },
        "Resistivity": "48 x 10^2 Ω·cm",
        "CarrierConcentration": "2.3 x 10^18 cm⁻³",
        "CarrierType": "n-type",
        "OpticalBandGapText": "3.52 eV",
        "CrystalStructure": "Cubic bixbyite structure with preferred (222) orientation"
      },
      "Application": {
        "PotentialApplicationArea": "Spintronic devices",
        "DemonstratedInDevice": {}
      }
    }
  },
  {
    "MaterialName": "(In0.915Mn0.085)2O3 film",
    "Details": {
      "Design": {
        "HostMaterial": "In2O3",
        "PrimaryDopant": {
          "Element": "Mn",
          "Concentration_text": "8.5 at.%"
        },
        "CoDopants": [],
        "TargetStoichiometry": "(In0.915Mn0.085)2O3",
        "MaterialDescriptionSource": "In2O3 target (99.995% purity) with Mn chips (99.995% purity)"
      },
      "Fabrication": {
        "DepositionMethod": "RF-magnetron sputtering",
        "SubstrateMaterial": "(001)Si and ultrawhite glass",
        "TargetMaterialText": "In2O3 target with symmetrically attached Mn chips",
        "DepositionParameters": {
          "BasePressure": "8 x 10^-5 Pa",
          "WorkingPressure": "0.8 Pa",
          "DepositionTemperature": "400°C",
          "GasAtmosphere": "Ar (10 sccm)"
        },
        "AnnealingConditions": {},
        "FilmThicknessUnit": "nm",
        "FilmThicknessText": "900 nm"
      },
      "Performance": {
        "ElectricalProperties": {},
        "OpticalProperties": {
          "OpticalBandGapUnit": "eV"
        },
        "StructuralProperties": {},
        "OtherPerformanceMetrics": {
          "WorkFunctionUnit": "eV"
        },
        "Resistivity": "102.6 x 10^2 Ω·cm",
        "CarrierConcentration": "1.8 x 10^18 cm⁻³",
        "CarrierType": "n-type",
        "OpticalBandGapText": "3.49 eV",
        "CrystalStructure": "Cubic bixbyite structure with preferred (222) orientation"
      },
      "Application": {
        "PotentialApplicationArea": "Spintronic devices",
        "DemonstratedInDevice": {}
      }
    }
  },
  {
    "MaterialName": "(In0.863Mn0.137)2O3 film",
    "Details": {
      "Design": {
        "HostMaterial": "In2O3",
        "PrimaryDopant": {
          "Element": "Mn",
          "Concentration_text": "13.7 at.%"
        },
        "CoDopants": [],
        "TargetStoichiometry": "(In0.863Mn0.137)2O3",
        "MaterialDescriptionSource": "In2O3 target (99.995% purity) with Mn chips (99.995% purity)"
      },
      "Fabrication": {
        "DepositionMethod": "RF-magnetron sputtering",
        "SubstrateMaterial": "(001)Si and ultrawhite glass",
        "TargetMaterialText": "In2O3 target with symmetrically attached Mn chips",
        "DepositionParameters": {
          "BasePressure": "8 x 10^-5 Pa",
          "WorkingPressure": "0.8 Pa",
          "DepositionTemperature": "400°C",
          "GasAtmosphere": "Ar (10 sccm)"
        },
        "AnnealingConditions": {},
        "FilmThicknessUnit": "nm",
        "FilmThicknessText": "900 nm"
      },
      "Performance": {
        "ElectricalProperties": {},
        "OpticalProperties": {
