Repository: kevin3998/in2o3_tco

File: data/extracted_json/pydantic/material_data_only.json (part 2 of 16)
[
    "Details": {
      "Design": {
        "HostMaterial": "In2O3",
        "PrimaryDopant": {
          "Element": "Ce",
          "Concentration_text": "Not specified"
        },
        "CoDopants": []
      },
      "Fabrication": {
        "DepositionParameters": {},
        "AnnealingConditions": {},
        "FilmThicknessUnit": "nm"
      },
      "Performance": {
        "ElectricalProperties": {},
        "OpticalProperties": {
          "OpticalBandGapUnit": "eV"
        },
        "StructuralProperties": {},
        "OtherPerformanceMetrics": {
          "WorkFunctionUnit": "eV"
        },
        "HallMobility": "140 cm²/Vs",
        "OpticalTransmittance": "Improved Jsc by 0.6 mA/cm² vs ITO"
      },
      "Application": {
        "DemonstratedInDevice": {},
        "DevicePerformance": "PCE of 24.1% in SHJ solar cells"
      }
    }
  },
  {
    "MaterialName": "Undoped In2O3 (IO)",
    "Details": {
      "Design": {
        "HostMaterial": "In2O3",
        "PrimaryDopant": {},
        "CoDopants": [],
        "TargetStoichiometry": "In2O3"
      },
      "Fabrication": {
        "DepositionMethod": "RF Magnetron Sputtering",
        "SubstrateMaterial": "Corning 7059 glass",
        "TargetMaterialText": "Undoped In2O3 (99.99% purity)",
        "DepositionParameters": {
          "WorkingPressure": "10 mtorr",
          "GasAtmosphere": "Ar/O2 mixture",
          "DepositionPower": "80 W"
        },
        "DepositionParametersTextSummary": "Substrate temperature varied between 120-420°C; oxygen partial pressure (O2%) varied during deposition.",
        "AnnealingConditions": {},
        "AnnealingConditionsTextSummary": "Post-deposition maintained in sputtering ambient for 1 hour followed by cooling under vacuum.",
        "FilmThicknessUnit": "nm",
        "FilmThicknessText": "100-1200 nm"
      },
      "Performance": {
        "ElectricalProperties": {},
        "OpticalProperties": {
          "OpticalBandGapUnit": "eV"
        },
        "StructuralProperties": {},
        "OtherPerformanceMetrics": {
          "WorkFunctionUnit": "eV"
        },
        "Resistivity": "4 x 10^-2 Ω·cm",
        "CarrierConcentration": "5 x 10^18 cm⁻³",
        "HallMobility": "33 cm²/Vs"
      },
      "Application": {
        "PotentialApplicationArea": "Transparent conducting oxide films",
        "DemonstratedInDevice": {}
      }
    }
  },
  {
    "MaterialName": "Sn-doped In2O3 (ITO)",
    "Details": {
      "Design": {
        "HostMaterial": "In2O3",
        "PrimaryDopant": {
          "Element": "Sn",
          "Concentration_text": "3.29 at.%"
        },
        "CoDopants": [],
        "TargetStoichiometry": "91 wt% In2O3, 9 wt% SnO2"
      },
      "Fabrication": {
        "DepositionMethod": "RF Magnetron Sputtering",
        "SubstrateMaterial": "Corning 7059 glass",
        "TargetMaterialText": "ITO ceramic target (91 wt% In2O3, 9 wt% SnO2)",
        "DepositionParameters": {
          "WorkingPressure": "10 mtorr",
          "GasAtmosphere": "Ar/O2 mixture",
          "DepositionPower": "80 W"
        },
        "DepositionParametersTextSummary": "Substrate temperature varied between 120-420°C; oxygen partial pressure (O2%) optimized at ~0.3%.",
        "AnnealingConditions": {},
        "AnnealingConditionsTextSummary": "Post-deposition maintained in sputtering ambient for 1 hour followed by cooling under vacuum.",
        "FilmThicknessUnit": "nm",
        "FilmThicknessText": "100-1200 nm"
      },
      "Performance": {
        "ElectricalProperties": {},
        "OpticalProperties": {
          "OpticalBandGapUnit": "eV"
        },
        "StructuralProperties": {},
        "OtherPerformanceMetrics": {
          "WorkFunctionUnit": "eV"
        },
        "Resistivity": "2 x 10^-4 Ω·cm",
        "CarrierConcentration": "7 x 10^20 cm⁻³",
        "HallMobility": "37 cm²/Vs",
        "OpticalTransmittance": "High transparency in visible range (optimized at ~0.3% O2%)"
      },
      "Application": {
        "PotentialApplicationArea": "Transparent electrodes for optoelectronic devices",
        "DemonstratedInDevice": {}
      }
    }
  },
  {
    "MaterialName": "Zr-doped In2O3 (IZrO)",
    "Details": {
      "Design": {
        "HostMaterial": "In2O3",
        "PrimaryDopant": {
          "Element": "Zr",
          "Concentration_text": "3.93 at.%"
        },
        "CoDopants": [],
        "TargetStoichiometry": "91 wt% In2O3, 9 wt% ZrO2"
      },
      "Fabrication": {
        "DepositionMethod": "RF Magnetron Sputtering",
        "SubstrateMaterial": "Corning 7059 glass",
        "TargetMaterialText": "IZrO ceramic target (91 wt% In2O3, 9 wt% ZrO2)",
        "DepositionParameters": {
          "WorkingPressure": "10 mtorr",
          "GasAtmosphere": "Ar/O2 mixture",
          "DepositionPower": "80 W"
        },
        "DepositionParametersTextSummary": "Substrate temperature varied between 120-420°C; oxygen partial pressure (O2%) varied during deposition.",
        "AnnealingConditions": {},
        "AnnealingConditionsTextSummary": "Post-deposition maintained in sputtering ambient for 1 hour followed by cooling under vacuum.",
        "FilmThicknessUnit": "nm",
        "FilmThicknessText": "100-1200 nm"
      },
      "Performance": {
        "ElectricalProperties": {},
        "OpticalProperties": {
          "OpticalBandGapUnit": "eV"
        },
        "StructuralProperties": {},
        "OtherPerformanceMetrics": {
          "WorkFunctionUnit": "eV"
        },
        "Resistivity": "1 x 10^-2 Ω·cm",
        "CarrierConcentration": "4 x 10^19 cm⁻³",
        "HallMobility": "15 cm²/Vs",
        "OpticalTransmittance": ">80% in pure Ar ambient (0.7-1.2 µm thickness)"
      },
      "Application": {
        "PotentialApplicationArea": "TCO films with reduced oxygen sensitivity",
        "DemonstratedInDevice": {}
      }
    }
  },
  {
    "MaterialName": "Sn and Zr co-doped In2O3 (ITZO)",
    "Details": {
      "Design": {
        "HostMaterial": "In2O3",
        "PrimaryDopant": {
          "Element": "Sn",
          "Concentration_text": "3.27 at.%"
        },
        "CoDopants": [
          {
            "Element": "Zr",
            "Concentration_text": "0.49 at.%"
          }
        ],
        "TargetStoichiometry": "90 wt% In2O3, 9 wt% SnO2, 1 wt% ZrO2"
      },
      "Fabrication": {
        "DepositionMethod": "RF Magnetron Sputtering",
        "SubstrateMaterial": "Corning 7059 glass",
        "TargetMaterialText": "ITZO ceramic target (90 wt% In2O3, 9 wt% SnO2, 1 wt% ZrO2)",
        "DepositionParameters": {
          "WorkingPressure": "10 mtorr",
          "GasAtmosphere": "Ar/O2 mixture",
          "DepositionPower": "80 W"
        },
        "DepositionParametersTextSummary": "Substrate temperature varied between 120-420°C; oxygen partial pressure (O2%) tolerance up to 0.7%.",
        "AnnealingConditions": {},
        "AnnealingConditionsTextSummary": "Post-deposition maintained in sputtering ambient for 1 hour followed by cooling under vacuum.",
        "FilmThicknessUnit": "nm",
        "FilmThicknessText": "100-1200 nm"
      },
      "Performance": {
        "ElectricalProperties": {},
        "OpticalProperties": {
          "OpticalBandGapUnit": "eV"
        },
        "StructuralProperties": {},
        "OtherPerformanceMetrics": {
          "WorkFunctionUnit": "eV"
        },
        "Resistivity": "2 x 10^-4 Ω·cm",
        "CarrierConcentration": "8 x 10^20 cm⁻³",
        "HallMobility": "35 cm²/Vs",
        "OpticalTransmittance": "Improved visible and near-infrared transparency compared to ITO",
        "OpticalBandGapText": "Increased dielectric permittivity via Zr addition"
      },
      "Application": {
        "PotentialApplicationArea": "Large-area production TCO films with wider process window",
        "DemonstratedInDevice": {}
      }
    }
  },
  {
    "MaterialName": "Ce-doped In2O3 (ICO)",
    "Details": {
      "Design": {
        "HostMaterial": "In2O3",
        "PrimaryDopant": {
          "Element": "Ce",
          "Concentration_text": "3 wt% CeO2"
        },
        "CoDopants": [],
        "TargetStoichiometry": "In2O3:CeO2 target (3 wt%)"
      },
      "Fabrication": {
        "DepositionMethod": "RF magnetron sputtering",
        "SubstrateMaterial": "Eagle XG glass",
        "TargetMaterialText": "Ceramic In2O3:CeO2 target (3 wt%)",
        "DepositionParameters": {
          "BasePressure": "<1 × 10⁻⁵ Pa",
          "WorkingPressure": "1.5 mTorr",
          "DepositionTemperature": "Room Temperature (RT)",
          "DepositionPower": "2.6 W/cm²"
        },
        "AnnealingConditions": {},
        "FilmThicknessUnit": "nm",
        "FilmThicknessText": "100 nm (±5 nm) measured by profilometer"
      },
      "Performance": {
        "ElectricalProperties": {},
        "OpticalProperties": {
          "OpticalBandGapUnit": "eV"
        },
        "StructuralProperties": {},
        "OtherPerformanceMetrics": {
          "WorkFunctionUnit": "eV"
        },
        "Resistivity": "5.74 × 10⁻⁴ Ω·cm",
        "CarrierConcentration": "2.11 × 10²⁰ cm⁻³ (n-type)",
        "HallMobility": "51.6 cm²/Vs",
        "OpticalTransmittance": "Average 83.5% in 400-1800 nm range",
        "OpticalBandGapText": "3.61 eV (from Tauc plot)"
      },
      "Application": {
        "PotentialApplicationArea": "Semi-transparent perovskite solar cells, perovskite/silicon tandem solar cells",
        "DemonstratedInDevice": {},
        "DevicePerformance": "Tandem solar cell PCE improved from 18.85% to 20.37% (relative 8.06% improvement)"
      }
    }
  },
  {
    "MaterialName": "Sn-doped In2O3 (ITO)",
    "Details": {
      "Design": {
        "HostMaterial": "In2O3",
        "PrimaryDopant": {
          "Element": "Sn",
          "Concentration_text": "10 wt% SnO2"
        },
        "CoDopants": [],
        "TargetStoichiometry": "In2O3:SnO2 target (10 wt%)"
      },
      "Fabrication": {
        "DepositionMethod": "RF magnetron sputtering",
        "SubstrateMaterial": "Eagle XG glass",
        "TargetMaterialText": "Ceramic In2O3:SnO2 target (10 wt%)",
        "DepositionParameters": {
          "BasePressure": "<1 × 10⁻⁵ Pa",
          "WorkingPressure": "1.5 mTorr",
          "DepositionTemperature": "Room Temperature (RT)",
          "DepositionPower": "2.6 W/cm²"
        },
        "AnnealingConditions": {},
        "FilmThicknessUnit": "nm",
        "FilmThicknessText": "100 nm (±5 nm) measured by profilometer"
      },
      "Performance": {
        "ElectricalProperties": {},
        "OpticalProperties": {
          "OpticalBandGapUnit": "eV"
        },
        "StructuralProperties": {},
        "OtherPerformanceMetrics": {
          "WorkFunctionUnit": "eV"
        },
        "Resistivity": "6.58 × 10⁻⁴ Ω·cm",
        "CarrierConcentration": "3.61 × 10²⁰ cm⁻³ (n-type)",
        "HallMobility": "26.3 cm²/Vs",
        "OpticalTransmittance": "Average 78.5% in 400-1800 nm range"
      },
      "Application": {
        "PotentialApplicationArea": "Reference electrode for perovskite solar cells",
        "DemonstratedInDevice": {},
        "DevicePerformance": "Baseline tandem solar cell PCE: 18.85%"
      }
    }
  },
  {
    "MaterialName": "Mo-doped In2O3 (mist-CVD, ~1 at% Mo)",
    "Details": {
      "Design": {
        "HostMaterial": "In2O3",
        "PrimaryDopant": {
          "Element": "Mo",
          "Concentration_text": "~1 at%"
        },
        "CoDopants": [],
        "TargetStoichiometry": "Mo-doped In2O3 with Mo concentration ~1 at% in film"
      },
      "Fabrication": {
        "DepositionMethod": "Atmospheric-pressure mist chemical-vapor deposition (mist-CVD)",
        "SubstrateMaterial": "Corning Eagle XG glass",
        "PrecursorMaterialsText": "0.1 M InCl3·4H2O and MoCl5 in methanol",
        "DepositionParameters": {
          "DepositionTime": "1 min",
          "SubstrateTemperature": "400°C",
          "CarrierGasFlowRate": "1.0 L/min N2"
        },
        "AnnealingConditions": {
          "Temperature": "600°C",
          "Atmosphere": "Vacuum (3 × 10^-3 Pa)",
          "Duration": "1 hour"
        },
        "FilmThicknessUnit": "nm",
        "FilmThicknessText": "150–250 nm"
      },
      "Performance": {
        "ElectricalProperties": {},
        "OpticalProperties": {
          "OpticalBandGapUnit": "eV"
        },
        "StructuralProperties": {},
        "OtherPerformanceMetrics": {
          "WorkFunctionUnit": "eV"
        },
        "Resistivity": "(3–4) × 10^-4 Ω·cm",
        "CarrierConcentration": "(2–3) × 10^20 cm⁻³ (n-type)",
        "HallMobility": ">80 cm²/Vs",
        "OpticalTransmittance": ">70% in 0.3–2.5 μm range",
        "OpticalBandGapText": "Plasma wavelength ~3.7 μm"
      },
      "Application": {
        "PotentialApplicationArea": "Transparent electrodes in thin-film photovoltaic cells and energy-efficient windows",
        "DemonstratedInDevice": {}
      }
    }
  },
  {
    "MaterialName": "Mo-doped In2O3 (sputtered, 1.0 at% Mo target)",
    "Details": {
      "Design": {
        "HostMaterial": "In2O3",
        "PrimaryDopant": {
          "Element": "Mo",
          "Concentration_text": "1.0 at% in target"
        },
        "CoDopants": [],
        "TargetStoichiometry": "In2O3 with 1.0 at% Mo (phase-pure IMO target)"
      },
      "Fabrication": {
        "DepositionMethod": "RF magnetron sputtering",
        "SubstrateMaterial": "Glass",
        "TargetMaterialText": "Hot-pressed In2O3-Mo composite target (1.0 at% Mo)",
        "DepositionParameters": {
          "WorkingPressure": "0.3 Pa",
          "GasAtmosphere": "Ar",
          "DepositionPower": "100 W RF",
          "DepositionTime": "30 min",
          "SubstrateTemperature": "100–500°C"
        },
        "AnnealingConditions": {},
        "FilmThicknessUnit": "nm",
        "FilmThicknessText": "~500 nm (measured by XRR)"
      },
      "Performance": {
        "ElectricalProperties": {},
        "OpticalProperties": {
          "OpticalBandGapUnit": "eV"
        },
        "StructuralProperties": {},
        "OtherPerformanceMetrics": {
          "WorkFunctionUnit": "eV"
        },
        "Resistivity": "4.4 × 10^-4 Ω·cm",
        "CarrierConcentration": "1.5 × 10^20 cm⁻³ (n-type)",
        "HallMobility": "93 cm²/Vs",
        "OpticalTransmittance": "~55% at 2.5 μm wavelength",
        "OpticalBandGapText": "Plasma wavelength >4 μm"
      },
      "Application": {
        "PotentialApplicationArea": "Transparent electrodes in photovoltaic cells and heat-reflective electrodes in energy-efficient electrochromic windows",
        "DemonstratedInDevice": {}
      }
    }
  },
  {
    "MaterialName": "Ti and W co-doped In2O3 (IWTO) - 1.1 wt% WO3, 0.05 wt% TiO2",
    "Details": {
      "Design": {
        "HostMaterial": "In2O3",
        "PrimaryDopant": {
          "Element": "W",
          "Concentration_text": "1.1 wt% WO3"
        },
        "CoDopants": [
          {
            "Element": "Ti",
            "Concentration_text": "0.05 wt% TiO2"
          }
        ],
        "TargetStoichiometry": "In2O3 doped with 1.1 wt% WO3 and 0.05 wt% TiO2"
      },
      "Fabrication": {
        "DepositionMethod": "Reactive Plasma Deposition (RPD)",
        "SubstrateMaterial": "Corning 7059 glass",
        "TargetMaterialText": "IWTO ceramic target (1.1 wt% WO3, 0.05 wt% TiO2, 99.99% purity)",
        "DepositionParameters": {
          "WorkingPressure": "0.4 Pa",
          "DepositionTemperature": "150°C",
          "GasAtmosphere": "Ar and O2",
          "GasFlowRates": "Ar: 100 sccm, O2: 30 sccm",
          "Current": "145 A",
          "Voltage": "18 V"
        },
        "AnnealingConditions": {
          "Temperature": "200°C",
          "Atmosphere": "Air",
          "Duration": "30 min"
        },
        "FilmThicknessUnit": "nm",
        "FilmThicknessText": "~100 nm"
      },
      "Performance": {
        "ElectricalProperties": {},
        "OpticalProperties": {
          "OpticalBandGapUnit": "eV"
        },
        "StructuralProperties": {},
        "OtherPerformanceMetrics": {
          "WorkFunctionUnit": "eV"
        },
        "Resistivity": "2.13 × 10^−4 Ω·cm",
        "HallMobility": "92.1 cm²/Vs",
        "OpticalTransmittance": "Average >89.5% in 400–1200 nm wavelength range",
        "CrystalStructure": "Polycrystalline with preferred (222) orientation"
      },
      "Application": {
        "PotentialApplicationArea": "Silicon heterojunction solar cells",
        "DemonstratedInDevice": {},
        "DevicePerformance": "Solar cell efficiency of 23.8% (Voc: 0.746 V, Jsc: 38.7 mA/cm², FF: 82.9%)"
      }
    }
  },
  {
    "MaterialName": "Nb-doped In2O3 (0.7 at%)",
    "Details": {
      "Design": {
        "HostMaterial": "In2O3",
        "PrimaryDopant": {
          "Element": "Nb",
          "Concentration_text": "0.7 at%"
        },
        "CoDopants": [],
        "TargetStoichiometry": "In2(1-x)Nb2xO3"
      },
      "Fabrication": {
        "DepositionMethod": "Co-sputtering (RF In2O3 + DC Nb targets)",
        "SubstrateMaterial": "(001) YSZ substrates",
        "DepositionParameters": {
          "BasePressure": "<5×10^-7 Torr",
          "WorkingPressure": "66 mTorr",
          "GasAtmosphere": "Ar",
          "SubstrateTemperature": "550°C"
        },
        "AnnealingConditions": {},
        "FilmThicknessUnit": "nm",
        "FilmThicknessText": "200-300 nm"
      },
      "Performance": {
        "ElectricalProperties": {},
        "OpticalProperties": {
          "OpticalBandGapUnit": "eV"
        },
        "StructuralProperties": {},
        "OtherPerformanceMetrics": {
          "WorkFunctionUnit": "eV"
        },
        "Resistivity": "100 times lower than undoped (pristine ρ ≈ 56 mΩ·cm)",
        "CarrierConcentration": "2.38×10^20 cm⁻³ (n-type)",
        "HallMobility": "13.48 cm²/Vs",
        "OpticalTransmittance": ">97% in visible range (450-700 nm)",
        "OpticalBandGapText": "3.67 eV",
        "CrystalStructure": "Cubic bixbyite In2O3 phase (epitaxial)"
      },
      "Application": {
        "PotentialApplicationArea": "Transparent conductors for displays, LEDs, solar cells",
        "DemonstratedInDevice": {}
      }
    }
  },
  {
    "MaterialName": "Nb-doped In2O3 (3.2 at%)",
    "Details": {
      "Design": {
        "HostMaterial": "In2O3",
        "PrimaryDopant": {
          "Element": "Nb",
          "Concentration_text": "3.2 at%"
        },
        "CoDopants": [],
        "TargetStoichiometry": "In2(1-x)Nb2xO3"
      },
      "Fabrication": {
        "DepositionMethod": "Co-sputtering (RF In2O3 + DC Nb targets)",
        "SubstrateMaterial": "(001) YSZ substrates",
        "DepositionParameters": {
          "BasePressure": "<5×10^-7 Torr",
          "WorkingPressure": "66 mTorr",
          "GasAtmosphere": "Ar",
          "SubstrateTemperature": "550°C"
        },
        "AnnealingConditions": {},
        "FilmThicknessUnit": "nm",
        "FilmThicknessText": "200-300 nm"
      },
      "Performance": {
        "ElectricalProperties": {},
        "OpticalProperties": {
          "OpticalBandGapUnit": "eV"
        },
        "StructuralProperties": {},
        "OtherPerformanceMetrics": {
          "WorkFunctionUnit": "eV"
        },
        "Resistivity": "4.1×10^-4 Ω·cm",
        "CarrierConcentration": "8.66×10^20 cm⁻³ (n-type)",
        "HallMobility": "17.40 cm²/Vs",
        "OpticalTransmittance": ">97% in visible range (450-700 nm)",
        "OpticalBandGapText": "3.78 eV",
        "CrystalStructure": "Cubic bixbyite In2O3 phase (epitaxial)"
      },
      "Application": {
        "PotentialApplicationArea": "Transparent conductors for displays, LEDs, solar cells",
        "DemonstratedInDevice": {}
      }
    }
  },
  {
    "MaterialName": "Nb-doped In2O3 (4.2 at%)",
    "Details": {
      "Design": {
        "HostMaterial": "In2O3",
        "PrimaryDopant": {
          "Element": "Nb",
          "Concentration_text": "4.2 at%"
        },
        "CoDopants": [],
        "TargetStoichiometry": "In2(1-x)Nb2xO3"
      },
      "Fabrication": {
        "DepositionMethod": "Co-sputtering (RF In2O3 + DC Nb targets)",
        "SubstrateMaterial": "(001) YSZ substrates",
        "DepositionParameters": {
          "BasePressure": "<5×10^-7 Torr",
          "WorkingPressure": "66 mTorr",
          "GasAtmosphere": "Ar",
          "SubstrateTemperature": "550°C"
        },
        "AnnealingConditions": {},
        "FilmThicknessUnit": "nm",
        "FilmThicknessText": "200-300 nm"
      },
      "Performance": {
        "ElectricalProperties": {},
        "OpticalProperties": {
          "OpticalBandGapUnit": "eV"
        },
        "StructuralProperties": {},
        "OtherPerformanceMetrics": {
          "WorkFunctionUnit": "eV"
        },
        "CarrierConcentration": "1.68×10^21 cm⁻³ (n-type)",
        "HallMobility": "0.27 cm²/Vs",
        "OpticalTransmittance": ">97% in visible range (450-700 nm)",
        "OpticalBandGapText": "3.88 eV",
        "CrystalStructure": "Cubic bixbyite In2O3 phase (epitaxial)"
      },
      "Application": {
        "PotentialApplicationArea": "Transparent conductors for displays, LEDs, solar cells",
        "DemonstratedInDevice": {}
      }
    }
  },
  {
    "MaterialName": "Nb-doped In2O3 (9.1 at%)",
    "Details": {
      "Design": {
        "HostMaterial": "In2O3",
        "PrimaryDopant": {
          "Element": "Nb",
          "Concentration_text": "9.1 at%"
        },
        "CoDopants": [],
        "TargetStoichiometry": "In2(1-x)Nb2xO3"
      },
      "Fabrication": {
        "DepositionMethod": "Co-sputtering (RF In2O3 + DC Nb targets)",
        "SubstrateMaterial": "(001) YSZ substrates",
        "DepositionParameters": {
          "BasePressure": "<5×10^-7 Torr",
          "WorkingPressure": "66 mTorr",
          "GasAtmosphere": "Ar",
          "SubstrateTemperature": "550°C"
        },
        "AnnealingConditions": {},
        "FilmThicknessUnit": "nm",
        "FilmThicknessText": "200-300 nm"
      },
      "Performance": {
        "ElectricalProperties": {},
        "OpticalProperties": {
          "OpticalBandGapUnit": "eV"
        },
        "StructuralProperties": {},
        "OtherPerformanceMetrics": {
          "WorkFunctionUnit": "eV"
        },
        "CarrierConcentration": "1.89×10^21 cm⁻³ (n-type)",
        "HallMobility": "2.29 cm²/Vs",
        "OpticalTransmittance": ">97% in visible range (450-700 nm)",
        "OpticalBandGapText": "3.92 eV",
        "CrystalStructure": "Cubic bixbyite In2O3 phase (epitaxial)"
      },
      "Application": {
        "PotentialApplicationArea": "Transparent conductors for displays, LEDs, solar cells",
        "DemonstratedInDevice": {}
      }
    }
  },
  {
    "MaterialName": "Nb-doped In2O3 (0.7 at%)",
    "Details": {
      "Design": {
        "HostMaterial": "In2O3",
        "PrimaryDopant": {
          "Element": "Nb",
          "Concentration_text": "0.7 at%"
        },
        "CoDopants": [],
        "TargetStoichiometry": "In2(1-x)Nb2xO3 with x=0.7 at%"
      },
      "Fabrication": {
        "DepositionMethod": "Co-sputtering of In2O3 and Nb targets",
        "SubstrateMaterial": "(001) YSZ substrates",
        "TargetMaterialText": "In2O3 RF target (99.99% purity) and Nb DC target (99.95% purity)",
        "DepositionParameters": {
          "BasePressure": "<5×10^-7 Torr",
          "WorkingPressure": "66 mTorr",
          "DepositionTemperature": "550°C",
          "GasAtmosphere": "Ar"
        },
        "AnnealingConditions": {},
        "FilmThicknessUnit": "nm",
        "FilmThicknessText": "200-300 nm"
      },
      "Performance": {
        "ElectricalProperties": {},
        "OpticalProperties": {
          "OpticalBandGapUnit": "eV"
        },
        "StructuralProperties": {},
        "OtherPerformanceMetrics": {
          "WorkFunctionUnit": "eV"
        },
        "Resistivity": "1.95×10^-3 Ω·cm",
        "CarrierConcentration": "2.38×10^20 cm⁻³ (n-type)",
        "HallMobility": "13.48 cm²/Vs",
        "OpticalTransmittance": ">97% in visible range (450-700 nm)",
        "OpticalBandGapText": "3.67 eV",
        "CrystalStructure": "Cubic bixbyite In2O3 epitaxial on YSZ substrate"
      },
      "Application": {
        "PotentialApplicationArea": "Transparent conductive electrodes for displays, LEDs, solar cells",
        "DemonstratedInDevice": {}
      }
    }
  },
  {
    "MaterialName": "Nb-doped In2O3 (3.2 at%)",
    "Details": {
      "Design": {
        "HostMaterial": "In2O3",
        "PrimaryDopant": {
          "Element": "Nb",
          "Concentration_text": "3.2 at%"
        },
        "CoDopants": [],
        "TargetStoichiometry": "In2(1-x)Nb2xO3 with x=3.2 at%"
      },
      "Fabrication": {
        "DepositionMethod": "Co-sputtering of In2O3 and Nb targets",
        "SubstrateMaterial": "(001) YSZ substrates",
        "TargetMaterialText": "In2O3 RF target (99.99% purity) and Nb DC target (99.95% purity)",
        "DepositionParameters": {
          "BasePressure": "<5×10^-7 Torr",
          "WorkingPressure": "66 mTorr",
          "DepositionTemperature": "550°C",
          "GasAtmosphere": "Ar"
        },
        "AnnealingConditions": {},
        "FilmThicknessUnit": "nm",
        "FilmThicknessText": "200-300 nm"
      },
      "Performance": {
        "ElectricalProperties": {},
        "OpticalProperties": {
          "OpticalBandGapUnit": "eV"
        },
        "StructuralProperties": {},
        "OtherPerformanceMetrics": {
          "WorkFunctionUnit": "eV"
        },
        "Resistivity": "4.1×10^-4 Ω·cm",
        "CarrierConcentration": "8.66×10^20 cm⁻³ (n-type)",
        "HallMobility": "17.4 cm²/Vs",
        "OpticalTransmittance": ">97% in visible range (450-700 nm)",
        "OpticalBandGapText": "3.78 eV",
        "CrystalStructure": "Cubic bixbyite In2O3 epitaxial on YSZ substrate"
      },
      "Application": {
        "PotentialApplicationArea": "Transparent conductive electrodes for displays, LEDs, solar cells",
        "DemonstratedInDevice": {}
      }
    }
  },
  {
    "MaterialName": "Nb-doped In2O3 (4.2 at%)",
    "Details": {
      "Design": {
        "HostMaterial": "In2O3",
        "PrimaryDopant": {
          "Element": "Nb",
          "Concentration_text": "4.2 at%"
        },
        "CoDopants": [],
        "TargetStoichiometry": "In2(1-x)Nb2xO3 with x=4.2 at%"
      },
      "Fabrication": {
        "DepositionMethod": "Co-sputtering of In2O3 and Nb targets",
        "SubstrateMaterial": "(001) YSZ substrates",
        "TargetMaterialText": "In2O3 RF target (99.99% purity) and Nb DC target (99.95% purity)",
        "DepositionParameters": {
          "BasePressure": "<5×10^-7 Torr",
          "WorkingPressure": "66 mTorr",
          "DepositionTemperature": "550°C",
          "GasAtmosphere": "Ar"
        },
        "AnnealingConditions": {},
        "FilmThicknessUnit": "nm",
        "FilmThicknessText": "200-300 nm"
      },
      "Performance": {
        "ElectricalProperties": {},
        "OpticalProperties": {
          "OpticalBandGapUnit": "eV"
        },
        "StructuralProperties": {},
        "OtherPerformanceMetrics": {
          "WorkFunctionUnit": "eV"
        },
        "Resistivity": "1.38×10^-2 Ω·cm",
        "CarrierConcentration": "1.68×10^21 cm⁻³ (n-type)",
        "HallMobility": "0.27 cm²/Vs",
        "OpticalTransmittance": ">97% in visible range (450-700 nm)",
        "OpticalBandGapText": "3.88 eV",
        "CrystalStructure": "Cubic bixbyite In2O3 epitaxial on YSZ substrate"
      },
      "Application": {
        "PotentialApplicationArea": "Transparent conductive electrodes for displays, LEDs, solar cells",
        "DemonstratedInDevice": {}
      }
    }
  },
  {
    "MaterialName": "Nb-doped In2O3 (9.1 at%)",
    "Details": {
      "Design": {
        "HostMaterial": "In2O3",
        "PrimaryDopant": {
          "Element": "Nb",
          "Concentration_text": "9.1 at%"
        },
        "CoDopants": [],
        "TargetStoichiometry": "In2(1-x)Nb2xO3 with x=9.1 at%"
      },
      "Fabrication": {
        "DepositionMethod": "Co-sputtering of In2O3 and Nb targets",
        "SubstrateMaterial": "(001) YSZ substrates",
        "TargetMaterialText": "In2O3 RF target (99.99% purity) and Nb DC target (99.95% purity)",
        "DepositionParameters": {
          "BasePressure": "<5×10^-7 Torr",
          "WorkingPressure": "66 mTorr",
          "DepositionTemperature": "550°C",
          "GasAtmosphere": "Ar"
        },
        "AnnealingConditions": {},
        "FilmThicknessUnit": "nm",
        "FilmThicknessText": "200-300 nm"
      },
      "Performance": {
        "ElectricalProperties": {},
        "OpticalProperties": {
          "OpticalBandGapUnit": "eV"
        },
        "StructuralProperties": {},
        "OtherPerformanceMetrics": {
          "WorkFunctionUnit": "eV"
        },
        "Resistivity": "1.44×10^-3 Ω·cm",
        "CarrierConcentration": "1.89×10^21 cm⁻³ (n-type)",
        "HallMobility": "2.29 cm²/Vs",
        "OpticalTransmittance": ">97% in visible range (450-700 nm)",
        "OpticalBandGapText": "3.92 eV",
        "CrystalStructure": "Cubic bixbyite In2O3 epitaxial on YSZ substrate"
      },
      "Application": {
        "PotentialApplicationArea": "Transparent conductive electrodes for displays, LEDs, solar cells",
        "DemonstratedInDevice": {}
      }
    }
  },
  {
    "MaterialName": "CeO2 and H co-doped In2O3 (ICO:H)",
    "Details": {
      "Design": {
        "HostMaterial": "In2O3",
        "PrimaryDopant": {
          "Element": "Ce",
          "Concentration_text": "0.6 at.% (from RBS/HFS)"
        },
        "CoDopants": [
          {
            "Element": "H",
            "Concentration_text": "1.3 at.% (from HFS)"
          }
        ],
        "TargetStoichiometry": "In2O3 with 3% CeO2 pellets"
      },
      "Fabrication": {
        "DepositionMethod": "Ion plating with dc arc-discharge (HPE)",
        "SubstrateMaterial": "Corning Eagle XG glass",
        "DepositionParameters": {
          "DepositionTemperature": "150°C",
          "O2GasFlowRatio": "11%",
          "H2GasFlowRatio": "1.0%",
          "TotalGasPressure": "0.45 Pa"
        },
        "AnnealingConditions": {},
        "FilmThicknessUnit": "nm",
        "FilmThicknessText": "70 nm (on each side of wafer)"
      },
      "Performance": {
        "ElectricalProperties": {},
        "OpticalProperties": {
          "OpticalBandGapUnit": "eV"
        },
        "StructuralProperties": {},
        "OtherPerformanceMetrics": {
          "WorkFunctionUnit": "eV"
        },
        "Resistivity": "2.21 x 10^-4 Ω·cm",
        "CarrierConcentration": "2.01 x 10^20 cm⁻³",
        "HallMobility": "141 cm²/V·s",
        "OpticalBandGapText": "3.84 eV",
        "CrystalStructure": "O-rich composition (62.4% O)"
      },
      "Application": {
        "PotentialApplicationArea": "Silicon heterojunction solar cells",
        "DemonstratedInDevice": {},
        "DevicePerformance": "24.1% conversion efficiency (243.4 cm² cell)"
      }
    }
  },
  {
    "MaterialName": "Sn-doped In2O3 (ITO)",
    "Details": {
      "Design": {
        "HostMaterial": "In2O3",
        "PrimaryDopant": {
          "Element": "Sn",
          "Concentration_text": "10% SnO2 target component"
        },
        "CoDopants": [],
        "TargetStoichiometry": "In2O3 with 10% SnO2 pellets"
      },
      "Fabrication": {
        "DepositionMethod": "Ion plating with dc arc-discharge (HPE)",
        "DepositionParameters": {},
        "AnnealingConditions": {},
        "FilmThicknessUnit": "nm"
      },
      "Performance": {
        "ElectricalProperties": {},
        "OpticalProperties": {
          "OpticalBandGapUnit": "eV"
        },
        "StructuralProperties": {},
        "OtherPerformanceMetrics": {
          "WorkFunctionUnit": "eV"
        },
        "Resistivity": "2.48 x 10^-4 Ω·cm",
        "CarrierConcentration": "9.72 x 10^20 cm⁻³",
        "HallMobility": "25.9 cm²/V·s",
        "OpticalBandGapText": "4.24 eV"
      },
      "Application": {
        "DemonstratedInDevice": {}
      }
    }
  },
  {
    "MaterialName": "H-doped In2O3 (IO:H) QH=1.0%",
    "Details": {
      "Design": {
        "HostMaterial": "In2O3",
        "PrimaryDopant": {
          "Element": "H",
          "Concentration_text": "1.0% H2 gas flow ratio"
        },
        "CoDopants": []
      },
      "Fabrication": {
        "DepositionParameters": {},
        "AnnealingConditions": {},
        "FilmThicknessUnit": "nm"
      },
      "Performance": {
        "ElectricalProperties": {},
        "OpticalProperties": {
          "OpticalBandGapUnit": "eV"
        },
        "StructuralProperties": {},
        "OtherPerformanceMetrics": {
          "WorkFunctionUnit": "eV"
        },
        "Resistivity": "5.60 x 10^-4 Ω·cm",
        "CarrierConcentration": "1.20 x 10^20 cm⁻³",
        "HallMobility": "92.8 cm²/V·s",
        "OpticalBandGapText": "3.77 eV"
      },
      "Application": {
        "DemonstratedInDevice": {}
      }
    }
  },
  {
    "MaterialName": "H-doped In2O3 (IO:H) QH=2.0%",
    "Details": {
      "Design": {
        "HostMaterial": "In2O3",
        "PrimaryDopant": {
          "Element": "H",
          "Concentration_text": "2.0% H2 gas flow ratio"
        },
        "CoDopants": []
      },
      "Fabrication": {
        "DepositionParameters": {},
        "AnnealingConditions": {},
        "FilmThicknessUnit": "nm"
      },
      "Performance": {
        "ElectricalProperties": {},
        "OpticalProperties": {
          "OpticalBandGapUnit": "eV"
        },
        "StructuralProperties": {},
        "OtherPerformanceMetrics": {
          "WorkFunctionUnit": "eV"
        },
        "Resistivity": "3.19 x 10^-4 Ω·cm",
        "CarrierConcentration": "1.87 x 10^20 cm⁻³",
        "HallMobility": "105 cm²/V·s",
        "OpticalBandGapText": "3.81 eV"
      },
      "Application": {
        "DemonstratedInDevice": {}
      }
    }
  },
  {
    "MaterialName": "W-doped In2O3 (IWO)",
    "Details": {
      "Design": {
        "HostMaterial": "In2O3",
        "PrimaryDopant": {
          "Element": "W",
          "Concentration_text": "1% WO3 target component"
        },
        "CoDopants": [],
        "TargetStoichiometry": "In2O3 with 1% WO3 pellets"
      },
      "Fabrication": {
        "DepositionParameters": {},
        "AnnealingConditions": {},
        "FilmThicknessUnit": "nm"
      },
      "Performance": {
        "ElectricalProperties": {},
        "OpticalProperties": {
          "OpticalBandGapUnit": "eV"
        },
        "StructuralProperties": {},
        "OtherPerformanceMetrics": {
          "WorkFunctionUnit": "eV"
        },
        "Resistivity": "0.26-0.29 mΩ·cm"
      },
      "Application": {
        "DemonstratedInDevice": {}
      }
    }
  },
  {
    "MaterialName": "IMO:H (0% fH2, L-Fgas)",
    "Details": {
      "Design": {
        "HostMaterial": "In2O3",
        "PrimaryDopant": {
          "Element": "W",
          "Concentration_text": "0.3 wt% WO3"
        },
        "CoDopants": [
          {
            "Element": "Mo",
            "Concentration_text": "0.5 wt% MoO3"
          },
          {
            "Element": "Ti",
            "Concentration_text": "0.6 wt% TiO2"
          },
          {
            "Element": "Zr",
            "Concentration_text": "1.0 wt% ZrO2"
          },
          {
            "Element": "Ga",
            "Concentration_text": "0.6 wt% Ga2O3"
          }
        ],
        "TargetStoichiometry": "In2O3 doped with 0.3 wt% WO3, 0.5 wt% MoO3, 0.6 wt% TiO2, 1.0 wt% ZrO2, and 0.6 wt% Ga2O3"
      },
      "Fabrication": {
        "DepositionMethod": "DC Magnetron Sputtering",
        "SubstrateMaterial": "Corning 7059 glass",
        "TargetMaterialText": "Ceramic target (99.99% purity) with In2O3 doped by 0.3 wt% WO3, 0.5 wt% MoO3, 0.6 wt% TiO2, 1.0 wt% ZrO2, and 0.6 wt% Ga2O3",
        "DepositionParameters": {
          "WorkingPressure": "0.45 Pa",
          "GasAtmosphere": "Ar, O2, Ar + H2 (0% H2)",
          "SputteringPower": "120 W",
          "GasFlowRateRatio": "fO2 = 2%"
        },
        "AnnealingConditions": {
          "Temperature": "200°C",
          "Atmosphere": "Air",
          "Duration": "30 min"
        },
        "FilmThicknessUnit": "nm",
        "FilmThicknessText": "~100 nm"
      },
      "Performance": {
        "ElectricalProperties": {},
        "OpticalProperties": {
          "OpticalBandGapUnit": "eV"
        },
        "StructuralProperties": {},
        "OtherPerformanceMetrics": {
          "WorkFunctionUnit": "eV"
        },
        "CarrierConcentration": "4.06 × 10^20 cm⁻³ (n-type)",
        "HallMobility": "58.29 cm²/Vs",
        "OpticalTransmittance": "Average effective total transmittance (TTe) >97.86% above 600 nm"
      },
      "Application": {
        "PotentialApplicationArea": "Rear electrode in SHJ solar cells",
        "DemonstratedInDevice": {},
        "DevicePerformance": "Achieved JSC of 38.79 mA/cm² and PCE up to 23.81% in champion cell"
      }
    }
  },
  {
    "MaterialName": "IMO:H (0.1% fH2, L-Fgas)",
    "Details": {
      "Design": {
        "HostMaterial": "In2O3",
        "PrimaryDopant": {
          "Element": "W",
          "Concentration_text": "0.3 wt% WO3"
        },
        "CoDopants": [
          {
            "Element": "Mo",
            "Concentration_text": "0.5 wt% MoO3"
          },
          {
            "Element": "Ti",
            "Concentration_text": "0.6 wt% TiO2"
          },
          {
            "Element": "Zr",
            "Concentration_text": "1.0 wt% ZrO2"
          },
          {
            "Element": "Ga",
            "Concentration_text": "0.6 wt% Ga2O3"
          }
        ],
        "TargetStoichiometry": "In2O3 doped with 0.3 wt% WO3, 0.5 wt% MoO3, 0.6 wt% TiO2, 1.0 wt% ZrO2, and 0.6 wt% Ga2O3"
      },
      "Fabrication": {
        "DepositionMethod": "DC Magnetron Sputtering",
        "SubstrateMaterial": "Corning 7059 glass",
        "TargetMaterialText": "Ceramic target (99.99% purity) with In2O3 doped by 0.3 wt% WO3, 0.5 wt% MoO3, 0.6 wt% TiO2, 1.0 wt% ZrO2, and 0.6 wt% Ga2O3",
        "DepositionParameters": {
          "WorkingPressure": "0.45 Pa",
          "GasAtmosphere": "Ar, O2, Ar + H2 (0.1% H2)",
          "SputteringPower": "120 W",
          "GasFlowRateRatio": "fO2 = 2%"
        },
        "AnnealingConditions": {
          "Temperature": "200°C",
          "Atmosphere": "Air",
          "Duration": "30 min"
        },
        "FilmThicknessUnit": "nm",
        "FilmThicknessText": "~100 nm"
      },
      "Performance": {
        "ElectricalProperties": {},
        "OpticalProperties": {
          "OpticalBandGapUnit": "eV"
        },
        "StructuralProperties": {},
        "OtherPerformanceMetrics": {
          "WorkFunctionUnit": "eV"
        },
        "Resistivity": "2.59 × 10^-4 Ω·cm",
        "HallMobility": "67.31 cm²/Vs",
        "OpticalTransmittance": "Average effective total transmittance (TTe) >98.86% above 600 nm"
      },
      "Application": {
        "PotentialApplicationArea": "Rear electrode in SHJ solar cells",
        "DemonstratedInDevice": {},
        "DevicePerformance": "Champion cell achieved PCE of 23.81% with FF of 82.18%"
      }
    }
  },
  {
    "MaterialName": "IMO:H (0.2% fH2, L-Fgas)",
    "Details": {
      "Design": {
        "HostMaterial": "In2O3",
        "PrimaryDopant": {
          "Element": "W",
          "Concentration_text": "0.3 wt% WO3"
        },
        "CoDopants": [
          {
            "Element": "Mo",
            "Concentration_text": "0.5 wt% MoO3"
          },
          {
            "Element": "Ti",
            "Concentration_text": "0.6 wt% TiO2"
          },
          {
            "Element": "Zr",
            "Concentration_text": "1.0 wt% ZrO2"
          },
          {
