Repository: kevin3998/in2o3_tco

File: data/extracted_json/pydantic/material_data_only2.json (part 2 of 15)
[
          "OpticalBandGapUnit": "eV"
        },
        "StructuralProperties": {},
        "OtherPerformanceMetrics": {
          "WorkFunctionUnit": "eV"
        },
        "Resistivity": "163.6 x 10^2 Ω·cm",
        "CarrierConcentration": "1.1 x 10^18 cm⁻³",
        "CarrierType": "n-type",
        "OpticalBandGapText": "3.45 eV",
        "CrystalStructure": "Cubic bixbyite structure with preferred (222) orientation"
      },
      "Application": {
        "PotentialApplicationArea": "Spintronic devices",
        "DemonstratedInDevice": {}
      }
    }
  },
  {
    "MaterialName": "Mo-doped In2O3 (IMO)",
    "Details": {
      "Design": {
        "HostMaterial": "In2O3",
        "PrimaryDopant": {
          "Element": "Mo",
          "Concentration_text": "2 wt% MoO3"
        },
        "CoDopants": [],
        "TargetStoichiometry": "In2O3:Mo (98:2 wt%)"
      },
      "Fabrication": {
        "DepositionMethod": "Pulsed DC Magnetron Sputtering",
        "SubstrateMaterial": "Glass",
        "DepositionParameters": {
          "WorkingPressure": "1.0 Pa",
          "GasAtmosphere": "Ar + 0.53 vol.% O2"
        },
        "AnnealingConditions": {},
        "FilmThicknessUnit": "nm",
        "FilmThicknessText": "383 nm"
      },
      "Performance": {
        "ElectricalProperties": {},
        "OpticalProperties": {
          "OpticalBandGapUnit": "eV"
        },
        "StructuralProperties": {},
        "OtherPerformanceMetrics": {
          "WorkFunctionUnit": "eV"
        },
        "Resistivity": "1.8×10^-4 Ω·cm",
        "CarrierConcentration": "2.6×10^20 cm⁻³",
        "HallMobility": "130 cm²/Vs",
        "AverageTransmittance": ">80% in visible range"
      },
      "Application": {
        "PotentialApplicationArea": "Transparent electrodes for solar cells",
        "DemonstratedInDevice": {}
      }
    }
  },
  {
    "MaterialName": "Ti-doped In2O3 (ITiO)",
    "Details": {
      "Design": {
        "HostMaterial": "In2O3",
        "PrimaryDopant": {
          "Element": "Ti",
          "Concentration_text": "Not specified"
        },
        "CoDopants": []
      },
      "Fabrication": {
        "DepositionMethod": "Pulsed Laser Deposition (PLD)",
        "SubstrateMaterial": "Quartz",
        "DepositionParameters": {
          "DepositionTemperature": "500°C"
        },
        "AnnealingConditions": {},
        "FilmThicknessUnit": "nm"
      },
      "Performance": {
        "ElectricalProperties": {},
        "OpticalProperties": {
          "OpticalBandGapUnit": "eV"
        },
        "StructuralProperties": {},
        "OtherPerformanceMetrics": {
          "WorkFunctionUnit": "eV"
        },
        "Resistivity": "0.98×10^-4 Ω·cm",
        "CarrierConcentration": "0.8×10^20 cm⁻³",
        "HallMobility": "199 cm²/Vs",
        "CrystalStructure": "Cubic bixbyite"
      },
      "Application": {
        "DemonstratedInDevice": {}
      }
    }
  },
  {
    "MaterialName": "W-doped In2O3 (IWO)",
    "Details": {
      "Design": {
        "HostMaterial": "In2O3",
        "PrimaryDopant": {
          "Element": "W",
          "Concentration_text": "Not specified"
        },
        "CoDopants": []
      },
      "Fabrication": {
        "DepositionMethod": "DC Magnetron Sputtering",
        "DepositionParameters": {
          "DepositionTemperature": "300°C"
        },
        "AnnealingConditions": {},
        "FilmThicknessUnit": "nm"
      },
      "Performance": {
        "ElectricalProperties": {},
        "OpticalProperties": {
          "OpticalBandGapUnit": "eV"
        },
        "StructuralProperties": {},
        "OtherPerformanceMetrics": {
          "WorkFunctionUnit": "eV"
        },
        "Resistivity": "3.0×10^-4 Ω·cm",
        "CarrierConcentration": "2.9×10^20 cm⁻³",
        "HallMobility": "73 cm²/Vs"
      },
      "Application": {
        "DemonstratedInDevice": {}
      }
    }
  },
  {
    "MaterialName": "Hydrogen-doped In2O3",
    "Details": {
      "Design": {
        "HostMaterial": "In2O3",
        "PrimaryDopant": {
          "Element": "H",
          "Concentration_text": "Not specified"
        },
        "CoDopants": []
      },
      "Fabrication": {
        "DepositionParameters": {},
        "AnnealingConditions": {},
        "FilmThicknessUnit": "nm"
      },
      "Performance": {
        "ElectricalProperties": {},
        "OpticalProperties": {
          "OpticalBandGapUnit": "eV"
        },
        "StructuralProperties": {},
        "OtherPerformanceMetrics": {
          "WorkFunctionUnit": "eV"
        },
        "CarrierConcentration": "1.78×10^20 cm⁻³",
        "HallMobility": "130 cm²/Vs"
      },
      "Application": {
        "DemonstratedInDevice": {}
      }
    }
  },
  {
    "MaterialName": "Zr-doped In2O3",
    "Details": {
      "Design": {
        "HostMaterial": "In2O3",
        "PrimaryDopant": {
          "Element": "Zr",
          "Concentration_text": "Not specified"
        },
        "CoDopants": []
      },
      "Fabrication": {
        "DepositionMethod": "Atomic Layer Deposition (ALD)",
        "DepositionParameters": {
          "DepositionTemperature": "500°C"
        },
        "AnnealingConditions": {},
        "FilmThicknessUnit": "nm"
      },
      "Performance": {
        "ElectricalProperties": {},
        "OpticalProperties": {
          "OpticalBandGapUnit": "eV"
        },
        "StructuralProperties": {},
        "OtherPerformanceMetrics": {
          "WorkFunctionUnit": "eV"
        },
        "Resistivity": "3.7×10^-4 Ω·cm",
        "CarrierConcentration": "2.2×10^20 cm⁻³",
        "HallMobility": "76 cm²/Vs"
      },
      "Application": {
        "DemonstratedInDevice": {}
      }
    }
  },
  {
    "MaterialName": "ITO (90/10 In2O3/SnO2)",
    "Details": {
      "Design": {
        "HostMaterial": "In2O3",
        "PrimaryDopant": {
          "Element": "Sn",
          "Concentration_text": "10 wt% SnO2 in target"
        },
        "CoDopants": [],
        "TargetStoichiometry": "In2O3 with 10 wt% SnO2"
      },
      "Fabrication": {
        "DepositionMethod": "DC Magnetron Sputtering",
        "SubstrateMaterial": "Glass",
        "TargetMaterialText": "ITO ceramic target (90 wt% In2O3, 10 wt% SnO2)",
        "DepositionParameters": {
          "WorkingPressure": "0.4 Pa",
          "DepositionTemperature": "Room Temperature",
          "GasAtmosphere": "Ar (20 sccm), O2 (0.1 sccm)"
        },
        "AnnealingConditions": {},
        "FilmThicknessUnit": "nm",
        "FilmThicknessText": "70-80 nm"
      },
      "Performance": {
        "ElectricalProperties": {},
        "OpticalProperties": {
          "OpticalBandGapUnit": "eV"
        },
        "StructuralProperties": {},
        "OtherPerformanceMetrics": {
          "WorkFunctionUnit": "eV"
        },
        "Resistivity": "2.5 x 10^-4 Ω·cm",
        "CarrierConcentration": "7.5 x 10^20 cm⁻³",
        "HallMobility": "33 cm²/Vs",
        "AverageTransmittance": ">85% (400-800 nm)",
        "CrystalStructure": "Polycrystalline cubic bixbyite"
      },
      "Application": {
        "PotentialApplicationArea": "Front and rear electrodes in SHJ solar cells",
        "DemonstratedInDevice": {}
      }
    }
  },
  {
    "MaterialName": "ITO (97/3 In2O3/SnO2)",
    "Details": {
      "Design": {
        "HostMaterial": "In2O3",
        "PrimaryDopant": {
          "Element": "Sn",
          "Concentration_text": "3 wt% SnO2 in target"
        },
        "CoDopants": [],
        "TargetStoichiometry": "In2O3 with 3 wt% SnO2"
      },
      "Fabrication": {
        "DepositionMethod": "DC Magnetron Sputtering",
        "SubstrateMaterial": "Glass",
        "TargetMaterialText": "ITO ceramic target (97 wt% In2O3, 3 wt% SnO2)",
        "DepositionParameters": {},
        "AnnealingConditions": {},
        "FilmThicknessUnit": "nm"
      },
      "Performance": {
        "ElectricalProperties": {},
        "OpticalProperties": {
          "OpticalBandGapUnit": "eV"
        },
        "StructuralProperties": {},
        "OtherPerformanceMetrics": {
          "WorkFunctionUnit": "eV"
        },
        "Resistivity": "Lower than 90/10 ITO",
        "AverageTransmittance": "Optimized for front-side transparency"
      },
      "Application": {
        "PotentialApplicationArea": "Front electrodes in SHJ solar cells",
        "DemonstratedInDevice": {}
      }
    }
  },
  {
    "MaterialName": "Hydrogen-doped In2O3 (IO:H)",
    "Details": {
      "Design": {
        "HostMaterial": "In2O3",
        "PrimaryDopant": {
          "Element": "H",
          "Concentration_text": "Hydrogen-doped"
        },
        "CoDopants": [],
        "MaterialDescriptionSource": "High-mobility TCO for reduced free-carrier absorption"
      },
      "Fabrication": {
        "DepositionMethod": "Reactive Plasma Deposition (RPD)",
        "DepositionParameters": {},
        "DepositionParametersTextSummary": "Films prepared by RPD at substrate temperatures below 60°C",
        "AnnealingConditions": {
          "Temperature": "180-200°C",
          "Atmosphere": "Hydrogen-containing"
        },
        "FilmThicknessUnit": "nm",
        "FilmThicknessText": "~80 nm"
      },
      "Performance": {
        "ElectricalProperties": {},
        "OpticalProperties": {
          "OpticalBandGapUnit": "eV"
        },
        "StructuralProperties": {},
        "OtherPerformanceMetrics": {
          "WorkFunctionUnit": "eV"
        },
        "HallMobility": "100 cm²/Vs",
        "AverageTransmittance": ">90% in visible range",
        "OpticalBandGapText": "3.85 eV"
      },
      "Application": {
        "PotentialApplicationArea": "Front transparent electrodes for SHJ solar cells",
        "DemonstratedInDevice": {},
        "DevicePerformance": "PCE: 22.5% with Cu-plated grids"
      }
    }
  },
  {
    "MaterialName": "Tungsten-doped In2O3 (IWO)",
    "Details": {
      "Design": {
        "HostMaterial": "In2O3",
        "PrimaryDopant": {
          "Element": "W",
          "Concentration_text": "5 at.% W"
        },
        "CoDopants": [],
        "TargetStoichiometry": "In2O3:W"
      },
      "Fabrication": {
        "DepositionMethod": "Reactive Plasma Deposition (RPD)",
        "DepositionParameters": {
          "DepositionTemperature": "Room Temperature"
        },
        "AnnealingConditions": {},
        "FilmThicknessUnit": "nm",
        "FilmThicknessText": "80 nm"
      },
      "Performance": {
        "ElectricalProperties": {},
        "OpticalProperties": {
          "OpticalBandGapUnit": "eV"
        },
        "StructuralProperties": {},
        "OtherPerformanceMetrics": {
          "WorkFunctionUnit": "eV"
        },
        "Resistivity": "Low resistivity",
        "HallMobility": "50-80 cm²/Vs",
        "AverageTransmittance": "94.21% at 80 nm thickness",
        "CrystalStructure": "Polycrystalline"
      },
      "Application": {
        "PotentialApplicationArea": "Front and rear electrodes in SHJ solar cells",
        "DemonstratedInDevice": {},
        "DevicePerformance": "PCE: 23.8% (243.34 cm² device)"
      }
    }
  },
  {
    "MaterialName": "Ti and W co-doped In2O3 (IWTO)",
    "Details": {
      "Design": {
        "HostMaterial": "In2O3",
        "PrimaryDopant": {
          "Element": "W",
          "Concentration_text": "Doped with W"
        },
        "CoDopants": [
          {
            "Element": "Ti",
            "Concentration_text": "Co-doped"
          }
        ]
      },
      "Fabrication": {
        "DepositionMethod": "Reactive Plasma Deposition (RPD)",
        "DepositionParameters": {},
        "AnnealingConditions": {},
        "FilmThicknessUnit": "nm",
        "FilmThicknessText": "Optimized for large-scale devices"
      },
      "Performance": {
        "ElectricalProperties": {},
        "OpticalProperties": {
          "OpticalBandGapUnit": "eV"
        },
        "StructuralProperties": {},
        "OtherPerformanceMetrics": {
          "WorkFunctionUnit": "eV"
        },
        "DevicePerformance": "Average PCE: 23.8% (243.34 cm²)"
      },
      "Application": {
        "DemonstratedInDevice": {}
      }
    }
  },
  {
    "MaterialName": "Al-doped ZnO (AZO)",
    "Details": {
      "Design": {
        "HostMaterial": "ZnO",
        "PrimaryDopant": {
          "Element": "Al",
          "Concentration_text": "Al-doped"
        },
        "CoDopants": []
      },
      "Fabrication": {
        "DepositionMethod": "Magnetron Sputtering",
        "DepositionParameters": {},
        "DepositionParametersTextSummary": "Low-temperature deposition (<200°C)",
        "AnnealingConditions": {},
        "FilmThicknessUnit": "nm"
      },
      "Performance": {
        "ElectricalProperties": {},
        "OpticalProperties": {
          "OpticalBandGapUnit": "eV"
        },
        "StructuralProperties": {},
        "OtherPerformanceMetrics": {
          "WorkFunctionUnit": "eV"
        },
        "Resistivity": "Higher than ITO",
        "AverageTransmittance": "Decent in visible range",
        "OpticalTransmittanceDescription": "Environmental stability challenges"
      },
      "Application": {
        "PotentialApplicationArea": "Low-cost rear electrode in SHJ solar cells",
        "DemonstratedInDevice": {},
        "DevicePerformance": "PCE: 21.3% (244 cm² device)"
      }
    }
  },
  {
    "MaterialName": "Undoped In2O3 (IO)",
    "Details": {
      "Design": {
        "HostMaterial": "In2O3",
        "PrimaryDopant": {},
        "CoDopants": [],
        "MaterialDescriptionSource": "Undoped IO target (99.99% purity from Pure Tech)"
      },
      "Fabrication": {
        "DepositionMethod": "RF Magnetron Sputtering",
        "SubstrateMaterial": "Corning 7059 glass",
        "TargetMaterialText": "Undoped In2O3 target",
        "DepositionParameters": {
          "BasePressure": "5×10^-8 – 2×10^-7 torr",
          "WorkingPressure": "10 mtorr",
          "GasAtmosphere": "Ar (99.999%) and O2 (99.995%)",
          "DepositionPower": "80 W"
        },
        "AnnealingConditions": {},
        "FilmThicknessUnit": "nm",
        "FilmThicknessText": "100–1200 nm (measured by stylus profilometry/ellipsometry)"
      },
      "Performance": {
        "ElectricalProperties": {},
        "OpticalProperties": {
          "OpticalBandGapUnit": "eV"
        },
        "StructuralProperties": {},
        "OtherPerformanceMetrics": {
          "WorkFunctionUnit": "eV"
        },
        "Resistivity": "4×10^-2 Ω·cm (IO-43 sample)",
        "CarrierConcentration": "5×10^18 cm⁻³ (IO-43 sample)",
        "HallMobility": "33 cm²/Vs (IO-43 sample)",
        "OpticalTransmittanceDescription": "Poor transmission in pure Ar ambient (~5%)"
      },
      "Application": {
        "DemonstratedInDevice": {}
      }
    }
  },
  {
    "MaterialName": "Zr-doped In2O3 (IZrO)",
    "Details": {
      "Design": {
        "HostMaterial": "In2O3",
        "PrimaryDopant": {
          "Element": "Zr",
          "Concentration_text": "3.93 at.% (9 wt.% ZrO2 in target)"
        },
        "CoDopants": [],
        "MaterialDescriptionSource": "CERAC hot-pressed target"
      },
      "Fabrication": {
        "DepositionMethod": "RF Magnetron Sputtering",
        "SubstrateMaterial": "Corning 7059 glass",
        "TargetMaterialText": "91 wt.% In2O3 + 9 wt.% ZrO2 target",
        "DepositionParameters": {
          "BasePressure": "5×10^-8 – 2×10^-7 torr",
          "WorkingPressure": "10 mtorr",
          "GasAtmosphere": "Ar (99.999%) and O2 (99.995%)",
          "DepositionPower": "80 W"
        },
        "AnnealingConditions": {},
        "FilmThicknessUnit": "nm",
        "FilmThicknessText": "0.7–1.2 µm (thick films in pure Ar)"
      },
      "Performance": {
        "ElectricalProperties": {},
        "OpticalProperties": {
          "OpticalBandGapUnit": "eV"
        },
        "StructuralProperties": {},
        "OtherPerformanceMetrics": {
          "WorkFunctionUnit": "eV"
        },
        "Resistivity": "1×10^-2 Ω·cm (IZrO-1 sample)",
        "CarrierConcentration": "4×10^19 cm⁻³ (IZrO-1 sample)",
        "HallMobility": "15 cm²/Vs (IZrO-1 sample)",
        "OpticalTransmittanceDescription": "80% transmission in pure Ar ambient (superior to undoped IO)"
      },
      "Application": {
        "DemonstratedInDevice": {}
      }
    }
  },
  {
    "MaterialName": "Sn-doped In2O3 (ITO)",
    "Details": {
      "Design": {
        "HostMaterial": "In2O3",
        "PrimaryDopant": {
          "Element": "Sn",
          "Concentration_text": "3.29 at.% (9 wt.% SnO2 in target)"
        },
        "CoDopants": [],
        "MaterialDescriptionSource": "CERAC hot-pressed target"
      },
      "Fabrication": {
        "DepositionMethod": "RF Magnetron Sputtering",
        "SubstrateMaterial": "Corning 7059 glass",
        "TargetMaterialText": "91 wt.% In2O3 + 9 wt.% SnO2 target",
        "DepositionParameters": {
          "BasePressure": "5×10^-8 – 2×10^-7 torr",
          "WorkingPressure": "10 mtorr",
          "GasAtmosphere": "Ar (99.999%) and O2 (99.995%)",
          "DepositionPower": "80 W"
        },
        "AnnealingConditions": {},
        "FilmThicknessUnit": "nm",
        "FilmThicknessText": "0.437–0.451 µm (optimized films)"
      },
      "Performance": {
        "ElectricalProperties": {},
        "OpticalProperties": {
          "OpticalBandGapUnit": "eV"
        },
        "StructuralProperties": {},
        "OtherPerformanceMetrics": {
          "WorkFunctionUnit": "eV"
        },
        "Resistivity": "2×10^-4 Ω·cm (ITO-4 sample)",
        "CarrierConcentration": "7×10^20 cm⁻³ (ITO-4 sample)",
        "HallMobility": "36.9 cm²/Vs (ITO-4 sample)",
        "OpticalTransmittanceDescription": "High transparency at optimal O2% (0.3–0.5%)"
      },
      "Application": {
        "DemonstratedInDevice": {}
      }
    }
  },
  {
    "MaterialName": "Sn and Zr co-doped In2O3 (ITZO)",
    "Details": {
      "Design": {
        "HostMaterial": "In2O3",
        "PrimaryDopant": {
          "Element": "Sn",
          "Concentration_text": "3.27 at.% (9 wt.% SnO2 in target)"
        },
        "CoDopants": [
          {
            "Element": "Zr",
            "Concentration_text": "0.49 at.% (1 wt.% ZrO2 in target)"
          }
        ],
        "MaterialDescriptionSource": "CERAC hot-pressed target"
      },
      "Fabrication": {
        "DepositionMethod": "RF Magnetron Sputtering",
        "SubstrateMaterial": "Corning 7059 glass",
        "TargetMaterialText": "90 wt.% In2O3 + 9 wt.% SnO2 + 1 wt.% ZrO2 target",
        "DepositionParameters": {
          "BasePressure": "5×10^-8 – 2×10^-7 torr",
          "WorkingPressure": "10 mtorr",
          "GasAtmosphere": "Ar (99.999%) and O2 (99.995%)",
          "DepositionPower": "80 W"
        },
        "AnnealingConditions": {},
        "FilmThicknessUnit": "nm",
        "FilmThicknessText": "0.448–0.449 µm (optimized films)"
      },
      "Performance": {
        "ElectricalProperties": {},
        "OpticalProperties": {
          "OpticalBandGapUnit": "eV"
        },
        "StructuralProperties": {},
        "OtherPerformanceMetrics": {
          "WorkFunctionUnit": "eV"
        },
        "Resistivity": "2–3×10^-4 Ω·cm (ITZO-5/ITZO-3 samples)",
        "CarrierConcentration": "7.92×10^20 – 1.23×10^21 cm⁻³",
        "HallMobility": "27.3–35 cm²/Vs",
        "OpticalTransmittanceDescription": "Enhanced NIR transmission compared to ITO at same carrier concentration",
        "CrystalStructure": "Increased dielectric permittivity (SE analysis)"
      },
      "Application": {
        "PotentialApplicationArea": "Large-area deposition systems with wider O2% process window",
        "DemonstratedInDevice": {}
      }
    }
  },
  {
    "MaterialName": "Ce-doped In2O3 (3 wt% CeO2) deposited at RT",
    "Details": {
      "Design": {
        "HostMaterial": "In2O3",
        "PrimaryDopant": {
          "Element": "Ce",
          "Concentration_text": "3 wt% CeO2"
        },
        "CoDopants": [],
        "TargetStoichiometry": "In2O3 with 3 wt% CeO2",
        "MaterialDescriptionSource": "Ceramic In2O3:CeO2 target (3 wt%)"
      },
      "Fabrication": {
        "DepositionMethod": "RF magnetron sputtering",
        "SubstrateMaterial": "Eagle XG glass",
        "TargetMaterialText": "Ceramic In2O3:CeO2 target (3 wt%)",
        "DepositionParameters": {
          "BasePressure": "<1 × 10^-5 Pa",
          "WorkingPressure": "1.5 mTorr",
          "GasAtmosphere": "Pure Ar",
          "DepositionPower": "2.6 W/cm²"
        },
        "AnnealingConditions": {},
        "FilmThicknessUnit": "nm",
        "FilmThicknessText": "100 nm (±5 nm)"
      },
      "Performance": {
        "ElectricalProperties": {},
        "OpticalProperties": {
          "OpticalBandGapUnit": "eV"
        },
        "StructuralProperties": {},
        "OtherPerformanceMetrics": {
          "WorkFunctionUnit": "eV"
        },
        "Resistivity": "5.74 × 10^-4 Ω·cm",
        "CarrierConcentration": "2.11 × 10^20 cm⁻³",
        "CarrierType": "n-type",
        "HallMobility": "51.6 cm²/Vs",
        "AverageTransmittance": "83.5% (400-1800 nm)",
        "OpticalBandGapText": "3.61 eV",
        "CrystalStructure": "Amorphous"
      },
      "Application": {
        "PotentialApplicationArea": "Semi-transparent perovskite and perovskite/silicon tandem solar cells",
        "DemonstratedInDevice": {},
        "DevicePerformance": "Perovskite/SHJ tandem solar cell efficiency: 20.37%"
      }
    }
  },
  {
    "MaterialName": "Sn-doped In2O3 (10 wt% SnO2) deposited at RT",
    "Details": {
      "Design": {
        "HostMaterial": "In2O3",
        "PrimaryDopant": {
          "Element": "Sn",
          "Concentration_text": "10 wt% SnO2"
        },
        "CoDopants": [],
        "TargetStoichiometry": "In2O3 with 10 wt% SnO2",
        "MaterialDescriptionSource": "Ceramic In2O3:SnO2 target (10 wt%)"
      },
      "Fabrication": {
        "DepositionMethod": "RF magnetron sputtering",
        "SubstrateMaterial": "Eagle XG glass",
        "TargetMaterialText": "Ceramic In2O3:SnO2 target (10 wt%)",
        "DepositionParameters": {
          "BasePressure": "<1 × 10^-5 Pa",
          "WorkingPressure": "1.5 mTorr",
          "GasAtmosphere": "Pure Ar",
          "DepositionPower": "2.6 W/cm²"
        },
        "AnnealingConditions": {},
        "FilmThicknessUnit": "nm",
        "FilmThicknessText": "100 nm (±5 nm)"
      },
      "Performance": {
        "ElectricalProperties": {},
        "OpticalProperties": {
          "OpticalBandGapUnit": "eV"
        },
        "StructuralProperties": {},
        "OtherPerformanceMetrics": {
          "WorkFunctionUnit": "eV"
        },
        "Resistivity": "6.58 × 10^-4 Ω·cm",
        "CarrierConcentration": "3.61 × 10^20 cm⁻³",
        "HallMobility": "26.3 cm²/Vs",
        "AverageTransmittance": "78.5% (400-1800 nm)",
        "OpticalBandGapText": "3.61 eV",
        "CrystalStructure": "Amorphous"
      },
      "Application": {
        "PotentialApplicationArea": "Semi-transparent perovskite and perovskite/silicon tandem solar cells",
        "DemonstratedInDevice": {},
        "DevicePerformance": "Perovskite/SHJ tandem solar cell efficiency: 18.85%"
      }
    }
  },
  {
    "MaterialName": "Mo-doped In2O3 (mist-CVD, ~1 at% Mo)",
    "Details": {
      "Design": {
        "HostMaterial": "In2O3",
        "PrimaryDopant": {
          "Element": "Mo",
          "Concentration_text": "~1 at%"
        },
        "CoDopants": [],
        "MaterialDescriptionSource": "InCl3·4H2O and MoCl5 in methanol solution"
      },
      "Fabrication": {
        "DepositionMethod": "Atmospheric-pressure mist chemical-vapor deposition (mist-CVD)",
        "SubstrateMaterial": "Glass (Corning Eagle XG)",
        "PrecursorMaterialsText": "0.1 M solution of InCl3·4H2O and MoCl5 in methanol",
        "DepositionParameters": {
          "DepositionTime": "1 min",
          "SubstrateTemperature": "400°C",
          "CarrierGasFlowRate": "1.0 L min⁻¹ (N2)"
        },
        "AnnealingConditions": {
          "Temperature": "600°C",
          "Atmosphere": "Vacuum (3 × 10⁻³ Pa)",
          "Duration": "1 hour"
        },
        "FilmThicknessUnit": "nm",
        "FilmThicknessText": "150–250 nm (XRR)"
      },
      "Performance": {
        "ElectricalProperties": {},
        "OpticalProperties": {
          "OpticalBandGapUnit": "eV"
        },
        "StructuralProperties": {},
        "OtherPerformanceMetrics": {
          "WorkFunctionUnit": "eV"
        },
        "Resistivity": "(3–4) × 10⁻⁴ Ω·cm",
        "CarrierConcentration": "~2.2 × 10²⁰ cm⁻³",
        "CarrierType": "n-type",
        "HallMobility": ">80 cm²/Vs (max 89 cm²/Vs)",
        "AverageTransmittance": ">70% (0.3–2.5 μm)",
        "OpticalBandGapText": "~3.7 eV (estimated from plasma wavelength)",
        "CrystalStructure": "Polycrystalline cubic In2O3",
        "GrainSize": "~100 nm"
      },
      "Application": {
        "PotentialApplicationArea": "Transparent electrodes for thin-film photovoltaic cells and heat-reflective electrodes in energy-efficient electrochromic windows",
        "DemonstratedInDevice": {}
      }
    }
  },
  {
    "MaterialName": "Sputtered Mo-doped In2O3 (1 at% target)",
    "Details": {
      "Design": {
        "HostMaterial": "In2O3",
        "PrimaryDopant": {
          "Element": "Mo",
          "Concentration_text": "1.0 at% in target (1.3–1.7 at% in film)"
        },
        "CoDopants": [],
        "TargetStoichiometry": "In2O3 with 1 at% Mo",
        "MaterialDescriptionSource": "Phase-pure IMO ceramic target (In2O3 + Mo metal)"
      },
      "Fabrication": {
        "DepositionMethod": "RF magnetron sputtering",
        "SubstrateMaterial": "Glass",
        "TargetMaterialText": "Hot-pressed In2O3 + 1 at% Mo target",
        "DepositionParameters": {
          "WorkingPressure": "0.3 Pa (Ar)",
          "DepositionTemperature": "500°C",
          "DepositionPower": "100 W RF",
          "DepositionTime": "30 min"
        },
        "AnnealingConditions": {},
        "FilmThicknessUnit": "nm",
        "FilmThicknessText": "~500 nm (XRR)"
      },
      "Performance": {
        "ElectricalProperties": {},
        "OpticalProperties": {
          "OpticalBandGapUnit": "eV"
        },
        "StructuralProperties": {},
        "OtherPerformanceMetrics": {
          "WorkFunctionUnit": "eV"
        },
        "Resistivity": "4.4 × 10⁻⁴ Ω·cm",
        "CarrierConcentration": "1.5 × 10²⁰ cm⁻³",
        "CarrierType": "n-type",
        "HallMobility": "93 cm²/Vs",
        "AverageTransmittance": "~55% at 2.5 μm",
        "OpticalTransmittanceDescription": "High transparency in full solar spectrum (0.3–2.5 μm), high far-infrared reflectance (>80% at 10 μm)",
        "CrystalStructure": "Cubic In2O3 with improved crystallinity",
        "SurfaceRoughnessRMS": "Not quantified (SEM shows dense packing)"
      },
      "Application": {
        "PotentialApplicationArea": "Transparent electrodes for photovoltaic cells and heat-reflective electrodes for energy-efficient windows",
        "DemonstratedInDevice": {}
      }
    }
  },
  {
    "MaterialName": "Ti and W co-doped In2O3 (IWTO) films deposited at HT with optimized O2 flow",
    "Details": {
      "Design": {
        "HostMaterial": "In2O3",
        "PrimaryDopant": {
          "Element": "W",
          "Concentration_text": "1.1 wt% WO3"
        },
        "CoDopants": [
          {
            "Element": "Ti",
            "Concentration_text": "0.05 wt% TiO2"
          }
        ],
        "TargetStoichiometry": "In2O3 doped with 1.1 wt% WO3 and 0.05 wt% TiO2",
        "MaterialDescriptionSource": "IWTO ceramic target (Enam Optoelectronic material Co., Ltd, 99.99% purity)"
      },
      "Fabrication": {
        "DepositionMethod": "Reactive Plasma Deposition (RPD)",
        "SubstrateMaterial": "Glass (Corning 7059)",
        "TargetMaterialText": "IWTO ceramic target (In2O3 doped with 1.1 wt% WO3 and 0.05 wt% TiO2)",
        "DepositionParameters": {
          "WorkingPressure": "0.4 Pa",
          "DepositionTemperature": "150°C",
          "GasAtmosphere": "Ar (100 sccm), O2 (varied FO2)"
        },
        "AnnealingConditions": {
          "Temperature": "200°C",
          "Atmosphere": "Air",
          "Duration": "30 minutes"
        },
        "FilmThicknessUnit": "nm",
        "FilmThicknessText": "~100 nm (controlled via sample tray speed)"
      },
      "Performance": {
        "ElectricalProperties": {},
        "OpticalProperties": {
          "OpticalBandGapUnit": "eV"
        },
        "StructuralProperties": {},
        "OtherPerformanceMetrics": {
          "WorkFunctionUnit": "eV"
        },
        "Resistivity": "2.13 × 10^-4 Ω·cm",
        "HallMobility": "92.1 cm²/Vs",
        "AverageTransmittance": ">89.5% (400–1200 nm)",
        "CrystalStructure": "Polycrystalline with preferred (222) orientation",
        "CarrierType": "n-type"
      },
      "Application": {
        "PotentialApplicationArea": "Silicon heterojunction solar cells",
        "DemonstratedInDevice": {},
        "DevicePerformance": "Solar cell efficiency (PCE): 23.8% (Voc: 0.746 V, Jsc: 38.7 mA/cm², FF: 82.9%)"
      }
    }
  },
  {
    "MaterialName": "Undoped In2O3 epitaxial film",
    "Details": {
      "Design": {
        "HostMaterial": "In2O3",
        "PrimaryDopant": {},
        "CoDopants": [],
        "TargetStoichiometry": "In2O3"
      },
      "Fabrication": {
        "DepositionMethod": "Co-sputtering",
        "SubstrateMaterial": "(001) YSZ",
        "TargetMaterialText": "RF: 99.99% pure In2O3 target; DC: 99.95% pure Nb target",
        "DepositionParameters": {
          "BasePressure": "<5e-7 Torr",
          "WorkingPressure": "66 mTorr",
          "DepositionTemperature": "550°C",
          "GasAtmosphere": "Ar"
        },
        "AnnealingConditions": {},
        "FilmThicknessUnit": "nm",
        "FilmThicknessText": "200-300 nm (RBS/PIXE)"
      },
      "Performance": {
        "ElectricalProperties": {},
        "OpticalProperties": {
          "OpticalBandGapUnit": "eV"
        },
        "StructuralProperties": {},
        "OtherPerformanceMetrics": {
          "WorkFunctionUnit": "eV"
        },
        "Resistivity": "56 μΩ·cm (300 K)",
        "CarrierConcentration": "1.77e20 cm⁻³ (300 K)",
        "CarrierType": "n-type",
        "HallMobility": "0.62 cm²/Vs (300 K)",
        "AverageTransmittance": ">97% (450-700 nm)",
        "OpticalBandGapText": "3.66 eV",
        "CrystalStructure": "Cubic bixbyite In2O3 (epitaxial)"
      },
      "Application": {
        "DemonstratedInDevice": {}
      }
    }
  },
  {
    "MaterialName": "0.7 at% Nb-doped In2O3 epitaxial film",
    "Details": {
      "Design": {
        "HostMaterial": "In2O3",
        "PrimaryDopant": {
          "Element": "Nb",
          "Concentration_text": "0.7 at%"
        },
        "CoDopants": [],
        "TargetStoichiometry": "In2(1-x)Nb2xO3"
      },
      "Fabrication": {
        "DepositionMethod": "Co-sputtering",
        "SubstrateMaterial": "(001) YSZ",
        "TargetMaterialText": "RF: 99.99% pure In2O3 target; DC: 99.95% pure Nb target",
        "DepositionParameters": {
          "BasePressure": "<5e-7 Torr",
          "WorkingPressure": "66 mTorr",
          "DepositionTemperature": "550°C",
          "GasAtmosphere": "Ar"
        },
        "AnnealingConditions": {},
        "FilmThicknessUnit": "nm",
        "FilmThicknessText": "200-300 nm (RBS/PIXE)"
      },
      "Performance": {
        "ElectricalProperties": {},
        "OpticalProperties": {
          "OpticalBandGapUnit": "eV"
        },
        "StructuralProperties": {},
        "OtherPerformanceMetrics": {
          "WorkFunctionUnit": "eV"
        },
        "Resistivity": "4.1e-4 Ω·cm (300 K)",
        "CarrierConcentration": "2.38e20 cm⁻³ (300 K)",
        "CarrierType": "n-type",
        "HallMobility": "13.48 cm²/Vs (300 K)",
        "AverageTransmittance": ">97% (450-700 nm)",
        "OpticalBandGapText": "3.67 eV",
        "CrystalStructure": "Cubic bixbyite In2O3 (epitaxial)"
      },
      "Application": {
        "DemonstratedInDevice": {}
      }
    }
  },
  {
    "MaterialName": "3.2 at% Nb-doped In2O3 epitaxial film",
    "Details": {
      "Design": {
        "HostMaterial": "In2O3",
        "PrimaryDopant": {
          "Element": "Nb",
          "Concentration_text": "3.2 at%"
        },
        "CoDopants": [],
        "TargetStoichiometry": "In2(1-x)Nb2xO3"
      },
      "Fabrication": {
        "DepositionMethod": "Co-sputtering",
        "SubstrateMaterial": "(001) YSZ",
        "TargetMaterialText": "RF: 99.99% pure In2O3 target; DC: 99.95% pure Nb target",
        "DepositionParameters": {
          "BasePressure": "<5e-7 Torr",
          "WorkingPressure": "66 mTorr",
          "DepositionTemperature": "550°C",
          "GasAtmosphere": "Ar"
        },
        "AnnealingConditions": {},
        "FilmThicknessUnit": "nm",
        "FilmThicknessText": "200-300 nm (RBS/PIXE)"
      },
      "Performance": {
        "ElectricalProperties": {},
        "OpticalProperties": {
          "OpticalBandGapUnit": "eV"
        },
        "StructuralProperties": {},
        "OtherPerformanceMetrics": {
          "WorkFunctionUnit": "eV"
        },
        "Resistivity": "4.1e-4 Ω·cm (300 K)",
        "CarrierConcentration": "8.66e20 cm⁻³ (300 K)",
        "CarrierType": "n-type",
        "HallMobility": "17.40 cm²/Vs (300 K)",
        "AverageTransmittance": ">97% (450-700 nm)",
        "OpticalBandGapText": "3.78 eV",
        "CrystalStructure": "Cubic bixbyite In2O3 (epitaxial)"
      },
      "Application": {
        "DemonstratedInDevice": {}
      }
    }
  },
  {
    "MaterialName": "9.1 at% Nb-doped In2O3 epitaxial film",
    "Details": {
      "Design": {
        "HostMaterial": "In2O3",
        "PrimaryDopant": {
          "Element": "Nb",
          "Concentration_text": "9.1 at%"
        },
        "CoDopants": [],
        "TargetStoichiometry": "In2(1-x)Nb2xO3"
      },
      "Fabrication": {
        "DepositionMethod": "Co-sputtering",
        "SubstrateMaterial": "(001) YSZ",
        "TargetMaterialText": "RF: 99.99% pure In2O3 target; DC: 99.95% pure Nb target",
        "DepositionParameters": {
          "BasePressure": "<5e-7 Torr",
          "WorkingPressure": "66 mTorr",
          "DepositionTemperature": "550°C",
          "GasAtmosphere": "Ar"
        },
        "AnnealingConditions": {},
        "FilmThicknessUnit": "nm",
        "FilmThicknessText": "200-300 nm (RBS/PIXE)"
      },
      "Performance": {
        "ElectricalProperties": {},
        "OpticalProperties": {
          "OpticalBandGapUnit": "eV"
        },
        "StructuralProperties": {},
        "OtherPerformanceMetrics": {
          "WorkFunctionUnit": "eV"
        },
        "Resistivity": "Higher than 4.1e-4 Ω·cm (300 K)",
        "CarrierConcentration": "1.89e21 cm⁻³ (300 K)",
        "CarrierType": "n-type",
        "HallMobility": "2.29 cm²/Vs (300 K)",
        "AverageTransmittance": ">97% (450-700 nm)",
        "OpticalBandGapText": "3.92 eV",
        "CrystalStructure": "Cubic bixbyite In2O3 (epitaxial)"
      },
      "Application": {
        "DemonstratedInDevice": {}
      }
    }
  },
  {
    "MaterialName": "Nb-doped In2O3 (0.7 at%)",
    "Details": {
      "Design": {
        "HostMaterial": "In2O3",
        "PrimaryDopant": {
          "Element": "Nb",
          "Concentration_text": "0.7 at%"
        },
        "CoDopants": [],
        "TargetStoichiometry": "In2(1-x)Nb2xO3 (x=0.007)",
        "MaterialDescriptionSource": "Co-sputtered from In2O3 (RF) and Nb (DC) targets"
      },
      "Fabrication": {
        "DepositionMethod": "Co-sputtering (RF In2O3 and DC Nb targets)",
        "SubstrateMaterial": "(001) YSZ (yttria-stabilized zirconia)",
        "TargetMaterialText": "In2O3 target (99.99% purity) and Nb target (99.95% purity)",
        "DepositionParameters": {
          "BasePressure": "<5e-7 Torr",
          "WorkingPressure": "66 mTorr",
          "DepositionTemperature": "550°C",
          "GasAtmosphere": "Ar"
        },
        "AnnealingConditions": {},
        "FilmThicknessUnit": "nm",
        "FilmThicknessText": "200-300 nm (measured by RBS/PIXE)"
      },
      "Performance": {
        "ElectricalProperties": {},
        "OpticalProperties": {
          "OpticalBandGapUnit": "eV"
        },
        "StructuralProperties": {},
        "OtherPerformanceMetrics": {
          "WorkFunctionUnit": "eV"
        },
        "CarrierConcentration": "2.38 x 10^20 cm⁻³",
        "HallMobility": "13.48 cm²/Vs",
        "AverageTransmittance": ">97% (450-700 nm)",
        "OpticalBandGapText": "3.67 eV",
        "CrystalStructure": "Cubic bixbyite epitaxial on (001) YSZ"
      },
      "Application": {
        "DemonstratedInDevice": {}
      }
    }
  },
  {
    "MaterialName": "Nb-doped In2O3 (3.2 at%)",
    "Details": {
      "Design": {
        "HostMaterial": "In2O3",
        "PrimaryDopant": {
          "Element": "Nb",
          "Concentration_text": "3.2 at%"
        },
        "CoDopants": [],
        "TargetStoichiometry": "In2(1-x)Nb2xO3 (x=0.032)",
        "MaterialDescriptionSource": "Co-sputtered from In2O3 (RF) and Nb (DC) targets"
      },
      "Fabrication": {
        "DepositionMethod": "Co-sputtering (RF In2O3 and DC Nb targets)",
        "SubstrateMaterial": "(001) YSZ (yttria-stabilized zirconia)",
        "TargetMaterialText": "In2O3 target (99.99% purity) and Nb target (99.95% purity)",
        "DepositionParameters": {
          "BasePressure": "<5e-7 Torr",
          "WorkingPressure": "66 mTorr",
          "DepositionTemperature": "550°C",
          "GasAtmosphere": "Ar"
        },
        "AnnealingConditions": {},
        "FilmThicknessUnit": "nm",
        "FilmThicknessText": "200-300 nm (measured by RBS/PIXE)"
      },
      "Performance": {
        "ElectricalProperties": {},
        "OpticalProperties": {
          "OpticalBandGapUnit": "eV"
        },
        "StructuralProperties": {},
        "OtherPerformanceMetrics": {
          "WorkFunctionUnit": "eV"
        },
        "Resistivity": "4.1 x 10^-4 Ω·cm",
        "CarrierConcentration": "8.66 x 10^20 cm⁻³",
        "HallMobility": "17.40 cm²/Vs",
        "AverageTransmittance": ">97% (450-700 nm)",
        "OpticalBandGapText": "3.78 eV",
        "CrystalStructure": "Cubic bixbyite epitaxial on (001) YSZ"
      },
      "Application": {
        "DemonstratedInDevice": {}
      }
    }
  },
  {
    "MaterialName": "Nb-doped In2O3 (4.2 at%)",
    "Details": {
      "Design": {
        "HostMaterial": "In2O3",
        "PrimaryDopant": {
          "Element": "Nb",
          "Concentration_text": "4.2 at%"
        },
        "CoDopants": [],
        "TargetStoichiometry": "In2(1-x)Nb2xO3 (x=0.042)",
        "MaterialDescriptionSource": "Co-sputtered from In2O3 (RF) and Nb (DC) targets"
      },
      "Fabrication": {
        "DepositionMethod": "Co-sputtering (RF In2O3 and DC Nb targets)",
        "SubstrateMaterial": "(001) YSZ (yttria-stabilized zirconia)",
        "TargetMaterialText": "In2O3 target (99.99% purity) and Nb target (99.95% purity)",
        "DepositionParameters": {
          "BasePressure": "<5e-7 Torr",
          "WorkingPressure": "66 mTorr",
          "DepositionTemperature": "550°C",
          "GasAtmosphere": "Ar"
        },
        "AnnealingConditions": {},
        "FilmThicknessUnit": "nm",
        "FilmThicknessText": "200-300 nm (measured by RBS/PIXE)"
      },
      "Performance": {
        "ElectricalProperties": {},
        "OpticalProperties": {
          "OpticalBandGapUnit": "eV"
        },
        "StructuralProperties": {},
        "OtherPerformanceMetrics": {
          "WorkFunctionUnit": "eV"
        },
        "CarrierConcentration": "1.68 x 10^21 cm⁻³",
        "HallMobility": "0.27 cm²/Vs",
