Repository: kevin3998/in2o3_tco

File: data/extracted_json/pydantic/material_data_only.json (part 3 of 16)
[
            "Element": "Ga",
            "Concentration_text": "0.6 wt% Ga2O3"
          }
        ],
        "TargetStoichiometry": "In2O3 doped with 0.3 wt% WO3, 0.5 wt% MoO3, 0.6 wt% TiO2, 1.0 wt% ZrO2, and 0.6 wt% Ga2O3"
      },
      "Fabrication": {
        "DepositionMethod": "DC Magnetron Sputtering",
        "SubstrateMaterial": "Corning 7059 glass",
        "TargetMaterialText": "Ceramic target (99.99% purity) with In2O3 doped by 0.3 wt% WO3, 0.5 wt% MoO3, 0.6 wt% TiO2, 1.0 wt% ZrO2, and 0.6 wt% Ga2O3",
        "DepositionParameters": {
          "WorkingPressure": "0.45 Pa",
          "GasAtmosphere": "Ar, O2, Ar + H2 (0.2% H2)",
          "SputteringPower": "120 W",
          "GasFlowRateRatio": "fO2 = 2%"
        },
        "AnnealingConditions": {
          "Temperature": "200°C",
          "Atmosphere": "Air",
          "Duration": "30 min"
        },
        "FilmThicknessUnit": "nm",
        "FilmThicknessText": "~100 nm"
      },
      "Performance": {
        "ElectricalProperties": {},
        "OpticalProperties": {
          "OpticalBandGapUnit": "eV"
        },
        "StructuralProperties": {},
        "OtherPerformanceMetrics": {
          "WorkFunctionUnit": "eV"
        },
        "CarrierConcentration": "1.87 × 10^20 cm⁻³ (n-type)",
        "HallMobility": "34 cm²/Vs",
        "OpticalTransmittance": "Average effective total transmittance (TTe) >98.86% above 600 nm"
      },
      "Application": {
        "PotentialApplicationArea": "Rear electrode in SHJ solar cells",
        "DemonstratedInDevice": {},
        "DevicePerformance": "Achieved JSC of 39.14 mA/cm²"
      }
    }
  },
  {
    "MaterialName": "IMO:H (0.2% fH2, H-Fgas)",
    "Details": {
      "Design": {
        "HostMaterial": "In2O3",
        "PrimaryDopant": {
          "Element": "W",
          "Concentration_text": "0.3 wt% WO3"
        },
        "CoDopants": [
          {
            "Element": "Mo",
            "Concentration_text": "0.5 wt% MoO3"
          },
          {
            "Element": "Ti",
            "Concentration_text": "0.6 wt% TiO2"
          },
          {
            "Element": "Zr",
            "Concentration_text": "1.0 wt% ZrO2"
          },
          {
            "Element": "Ga",
            "Concentration_text": "0.6 wt% Ga2O3"
          }
        ],
        "TargetStoichiometry": "In2O3 doped with 0.3 wt% WO3, 0.5 wt% MoO3, 0.6 wt% TiO2, 1.0 wt% ZrO2, and 0.6 wt% Ga2O3"
      },
      "Fabrication": {
        "DepositionMethod": "DC Magnetron Sputtering",
        "SubstrateMaterial": "Corning 7059 glass",
        "TargetMaterialText": "Ceramic target (99.99% purity) with In2O3 doped by 0.3 wt% WO3, 0.5 wt% MoO3, 0.6 wt% TiO2, 1.0 wt% ZrO2, and 0.6 wt% Ga2O3",
        "DepositionParameters": {
          "WorkingPressure": "0.45 Pa",
          "GasAtmosphere": "Ar, O2, Ar + H2 (0.2% H2)",
          "SputteringPower": "120 W",
          "GasFlowRateRatio": "fO2 = 2%",
          "TotalGasFlowRate": "100 sccm"
        },
        "AnnealingConditions": {
          "Temperature": "200°C",
          "Atmosphere": "Air",
          "Duration": "30 min"
        },
        "FilmThicknessUnit": "nm",
        "FilmThicknessText": "~100 nm"
      },
      "Performance": {
        "ElectricalProperties": {},
        "OpticalProperties": {
          "OpticalBandGapUnit": "eV"
        },
        "StructuralProperties": {},
        "OtherPerformanceMetrics": {
          "WorkFunctionUnit": "eV"
        },
        "Resistivity": "1.02 × 10^-3 Ω·cm",
        "CarrierConcentration": "1.81 × 10^20 cm⁻³ (n-type)",
        "HallMobility": "34 cm²/Vs",
        "OpticalTransmittance": "Average effective total transmittance (TTe) >99.11% above 600 nm"
      },
      "Application": {
        "PotentialApplicationArea": "Rear electrode in SHJ solar cells",
        "DemonstratedInDevice": {},
        "DevicePerformance": "Achieved JSC of 39.14 mA/cm²"
      }
    }
  },
  {
    "MaterialName": "Sn-doped In2O3 (ITO)",
    "Details": {
      "Design": {
        "HostMaterial": "In2O3",
        "PrimaryDopant": {
          "Element": "Sn"
        },
        "CoDopants": [],
        "TargetStoichiometry": "In2O3:Sn"
      },
      "Fabrication": {
        "DepositionParameters": {},
        "AnnealingConditions": {},
        "FilmThicknessUnit": "nm"
      },
      "Performance": {
        "ElectricalProperties": {},
        "OpticalProperties": {
          "OpticalBandGapUnit": "eV"
        },
        "StructuralProperties": {},
        "OtherPerformanceMetrics": {
          "WorkFunctionUnit": "eV"
        },
        "Resistivity": "1×10^-3 to 2.5×10^-4 Ω·cm",
        "OpticalTransmittance": "over 90% in visible spectrum"
      },
      "Application": {
        "PotentialApplicationArea": "Transparent conductive electrodes",
        "DemonstratedInDevice": {}
      }
    }
  },
  {
    "MaterialName": "Zn and Sn co-doped In2O3 (InZnSnO)",
    "Details": {
      "Design": {
        "HostMaterial": "In2O3",
        "PrimaryDopant": {
          "Element": "Zn"
        },
        "CoDopants": [
          {
            "Element": "Sn"
          }
        ],
        "TargetStoichiometry": "InZnSnO with indium content as low as 60 cation%"
      },
      "Fabrication": {
        "DepositionParameters": {},
        "AnnealingConditions": {},
        "FilmThicknessUnit": "nm"
      },
      "Performance": {
        "ElectricalProperties": {},
        "OpticalProperties": {
          "OpticalBandGapUnit": "eV"
        },
        "StructuralProperties": {},
        "OtherPerformanceMetrics": {
          "WorkFunctionUnit": "eV"
        },
        "Resistivity": "3–8×10^4 Ω·cm",
        "OpticalBandGapText": "2.9–3.65 eV"
      },
      "Application": {
        "DemonstratedInDevice": {}
      }
    }
  },
  {
    "MaterialName": "Hg and Sn co-doped In2O3 with VO (In-Hg-Sn-O:VO)",
    "Details": {
      "Design": {
        "HostMaterial": "In2O3",
        "PrimaryDopant": {
          "Element": "Hg"
        },
        "CoDopants": [
          {
            "Element": "Sn"
          }
        ],
        "TargetStoichiometry": "In-Hg-Sn-O with oxygen vacancy"
      },
      "Fabrication": {
        "DepositionParameters": {},
        "AnnealingConditions": {},
        "FilmThicknessUnit": "nm"
      },
      "Performance": {
        "ElectricalProperties": {},
        "OpticalProperties": {
          "OpticalBandGapUnit": "eV"
        },
        "StructuralProperties": {},
        "OtherPerformanceMetrics": {
          "WorkFunctionUnit": "eV"
        },
        "Other relevant properties": "Effective mass reduced by half (0.453 me)"
      },
      "Application": {
        "PotentialApplicationArea": "High-performance TCOs with reduced effective mass",
        "DemonstratedInDevice": {}
      }
    }
  },
  {
    "MaterialName": "Ni and Sn co-doped In2O3 with VO (In-Ni-Sn-O:VO)",
    "Details": {
      "Design": {
        "HostMaterial": "In2O3",
        "PrimaryDopant": {
          "Element": "Ni"
        },
        "CoDopants": [
          {
            "Element": "Sn"
          }
        ]
      },
      "Fabrication": {
        "DepositionParameters": {},
        "AnnealingConditions": {},
        "FilmThicknessUnit": "nm"
      },
      "Performance": {
        "ElectricalProperties": {},
        "OpticalProperties": {
          "OpticalBandGapUnit": "eV"
        },
        "StructuralProperties": {},
        "OtherPerformanceMetrics": {
          "WorkFunctionUnit": "eV"
        },
        "Other relevant properties": "Effective mass increased to 8.920 me"
      },
      "Application": {
        "DemonstratedInDevice": {}
      }
    }
  },
  {
    "MaterialName": "In2O3 with oxygen vacancy (VO)",
    "Details": {
      "Design": {
        "HostMaterial": "In2O3",
        "PrimaryDopant": {},
        "CoDopants": []
      },
      "Fabrication": {
        "DepositionParameters": {},
        "AnnealingConditions": {},
        "FilmThicknessUnit": "nm"
      },
      "Performance": {
        "ElectricalProperties": {},
        "OpticalProperties": {
          "OpticalBandGapUnit": "eV"
        },
        "StructuralProperties": {},
        "OtherPerformanceMetrics": {
          "WorkFunctionUnit": "eV"
        },
        "Other relevant properties": "Effective mass 0.851 me"
      },
      "Application": {
        "DemonstratedInDevice": {}
      }
    }
  },
  {
    "MaterialName": "In2O3:Mo (1 wt%)",
    "Details": {
      "Design": {
        "HostMaterial": "In2O3",
        "PrimaryDopant": {
          "Element": "Mo",
          "Concentration_text": "1 wt%"
        },
        "CoDopants": [],
        "TargetStoichiometry": "In2O3 with 1 wt% Mo"
      },
      "Fabrication": {
        "DepositionMethod": "RF magnetron sputtering",
        "SubstrateMaterial": "Corning 7059 glass",
        "TargetMaterialText": "In2O3 with 1 wt% Mo (hot-pressed, 99.99% purity)",
        "DepositionParameters": {
          "BasePressure": "5×10^-8 – 2×10^-7 Torr",
          "WorkingPressure": "10 mTorr",
          "DepositionTemperature": "450°C",
          "GasAtmosphere": "Ar with varying O2",
          "DepositionPower": "120 W"
        },
        "DepositionParametersTextSummary": "Sputtering with varying O2/Ar ratios",
        "AnnealingConditions": {
          "Temperature": "450°C",
          "Atmosphere": "Sputtering ambient (Ar/O2)",
          "Duration": "1 hour"
        },
        "FilmThicknessUnit": "nm",
        "FilmThicknessText": "0.5-1 μm (measured by stylus profilometry)"
      },
      "Performance": {
        "ElectricalProperties": {},
        "OpticalProperties": {
          "OpticalBandGapUnit": "eV"
        },
        "StructuralProperties": {},
        "OtherPerformanceMetrics": {
          "WorkFunctionUnit": "eV"
        },
        "HallMobility": "75 cm²/Vs",
        "CarrierConcentration": "1.6×10^20 cm⁻³ (n-type)",
        "OpticalTransmittance": "Average 80% in visible range (for 100 nm thickness)",
        "EffectiveMassText": "0.32 m_e (from four coefficients analysis)"
      },
      "Application": {
        "PotentialApplicationArea": "Transparent conductive electrodes",
        "DemonstratedInDevice": {}
      }
    }
  },
  {
    "MaterialName": "In2O3:Mo (2 wt%)",
    "Details": {
      "Design": {
        "HostMaterial": "In2O3",
        "PrimaryDopant": {
          "Element": "Mo",
          "Concentration_text": "2 wt%"
        },
        "CoDopants": [],
        "TargetStoichiometry": "In2O3 with 2 wt% Mo"
      },
      "Fabrication": {
        "DepositionMethod": "RF magnetron sputtering",
        "SubstrateMaterial": "Corning 7059 glass",
        "TargetMaterialText": "In2O3 with 2 wt% Mo (hot-pressed, 99.99% purity)",
        "DepositionParameters": {
          "BasePressure": "5×10^-8 – 2×10^-7 Torr",
          "WorkingPressure": "10 mTorr",
          "DepositionTemperature": "450°C",
          "GasAtmosphere": "Ar with varying O2",
          "DepositionPower": "120 W"
        },
        "DepositionParametersTextSummary": "Sputtering with varying O2/Ar ratios (optimal O2/Ar ratio: 0.0035)",
        "AnnealingConditions": {
          "Temperature": "450°C",
          "Atmosphere": "Sputtering ambient (Ar/O2)",
          "Duration": "1 hour"
        },
        "FilmThicknessUnit": "nm",
        "FilmThicknessText": "0.5-1 μm (measured by stylus profilometry)"
      },
      "Performance": {
        "ElectricalProperties": {},
        "OpticalProperties": {
          "OpticalBandGapUnit": "eV"
        },
        "StructuralProperties": {},
        "OtherPerformanceMetrics": {
          "WorkFunctionUnit": "eV"
        },
        "HallMobility": "83 cm²/Vs",
        "CarrierConcentration": "3.0×10^20 cm⁻³ (n-type)",
        "OpticalTransmittance": "Average 80% in visible range (for 100 nm thickness)",
        "EffectiveMassText": "0.32 m_e (from four coefficients analysis)"
      },
      "Application": {
        "PotentialApplicationArea": "Transparent conductive electrodes",
        "DemonstratedInDevice": {}
      }
    }
  },
  {
    "MaterialName": "In2O3:Mo (3 wt%)",
    "Details": {
      "Design": {
        "HostMaterial": "In2O3",
        "PrimaryDopant": {
          "Element": "Mo",
          "Concentration_text": "3 wt%"
        },
        "CoDopants": [],
        "TargetStoichiometry": "In2O3 with 3 wt% Mo"
      },
      "Fabrication": {
        "DepositionMethod": "RF magnetron sputtering",
        "SubstrateMaterial": "Corning 7059 glass",
        "TargetMaterialText": "In2O3 with 3 wt% Mo (hot-pressed, 99.99% purity)",
        "DepositionParameters": {
          "BasePressure": "5×10^-8 – 2×10^-7 Torr",
          "WorkingPressure": "10 mTorr",
          "DepositionTemperature": "450°C",
          "GasAtmosphere": "Ar with varying O2",
          "DepositionPower": "120 W"
        },
        "DepositionParametersTextSummary": "Sputtering with varying O2/Ar ratios",
        "AnnealingConditions": {
          "Temperature": "450°C",
          "Atmosphere": "Sputtering ambient (Ar/O2)",
          "Duration": "1 hour"
        },
        "FilmThicknessUnit": "nm",
        "FilmThicknessText": "0.5-1 μm (measured by stylus profilometry)"
      },
      "Performance": {
        "ElectricalProperties": {},
        "OpticalProperties": {
          "OpticalBandGapUnit": "eV"
        },
        "StructuralProperties": {},
        "OtherPerformanceMetrics": {
          "WorkFunctionUnit": "eV"
        },
        "HallMobility": "64 cm²/Vs",
        "CarrierConcentration": "3.0×10^20 cm⁻³ (n-type)",
        "OpticalTransmittance": "Average 80% in visible range (for 100 nm thickness)",
        "EffectiveMassText": "0.32 m_e (from four coefficients analysis)"
      },
      "Application": {
        "PotentialApplicationArea": "Transparent conductive electrodes",
        "DemonstratedInDevice": {}
      }
    }
  },
  {
    "MaterialName": "In2O3:Mo (4 wt%)",
    "Details": {
      "Design": {
        "HostMaterial": "In2O3",
        "PrimaryDopant": {
          "Element": "Mo",
          "Concentration_text": "4 wt%"
        },
        "CoDopants": [],
        "TargetStoichiometry": "In2O3 with 4 wt% Mo"
      },
      "Fabrication": {
        "DepositionMethod": "RF magnetron sputtering",
        "SubstrateMaterial": "Corning 7059 glass",
        "TargetMaterialText": "In2O3 with 4 wt% Mo (hot-pressed, 99.99% purity)",
        "DepositionParameters": {
          "BasePressure": "5×10^-8 – 2×10^-7 Torr",
          "WorkingPressure": "10 mTorr",
          "DepositionTemperature": "450°C",
          "GasAtmosphere": "Ar with varying O2",
          "DepositionPower": "120 W"
        },
        "DepositionParametersTextSummary": "Sputtering with varying O2/Ar ratios",
        "AnnealingConditions": {
          "Temperature": "450°C",
          "Atmosphere": "Sputtering ambient (Ar/O2)",
          "Duration": "1 hour"
        },
        "FilmThicknessUnit": "nm",
        "FilmThicknessText": "0.5-1 μm (measured by stylus profilometry)"
      },
      "Performance": {
        "ElectricalProperties": {},
        "OpticalProperties": {
          "OpticalBandGapUnit": "eV"
        },
        "StructuralProperties": {},
        "OtherPerformanceMetrics": {
          "WorkFunctionUnit": "eV"
        },
        "HallMobility": "61 cm²/Vs",
        "CarrierConcentration": "4.6×10^20 cm⁻³ (n-type)",
        "OpticalTransmittance": "Average 80% in visible range (for 100 nm thickness)",
        "EffectiveMassText": "0.32 m_e (from four coefficients analysis)"
      },
      "Application": {
        "PotentialApplicationArea": "Transparent conductive electrodes",
        "DemonstratedInDevice": {}
      }
    }
  },
  {
    "MaterialName": "Ti-doped In2O3 (1.7 at.% Ti)",
    "Details": {
      "Design": {
        "HostMaterial": "In2O3",
        "PrimaryDopant": {
          "Element": "Ti",
          "Concentration_text": "1.7 at.%"
        },
        "CoDopants": [],
        "TargetStoichiometry": "In2O3:Ti (1.7 at.%)"
      },
      "Fabrication": {
        "DepositionMethod": "RF magnetron sputtering",
        "SubstrateMaterial": "Corning 1737 glass",
        "TargetMaterialText": "Pure In2O3 target (99.99% purity) and Ti-doped In2O3 target (9 wt.% TiO2, 99.99% purity)",
        "DepositionParameters": {
          "BasePressure": "<1×10^-6 Torr",
          "WorkingPressure": "4.5 mTorr",
          "DepositionTemperature": "550°C",
          "GasAtmosphere": "Ar",
          "In2O3TargetPower": "30 W"
        },
        "DepositionParametersTextSummary": "Ti-doped In2O3 target power varied between 2, 10, and 20 W",
        "AnnealingConditions": {},
        "FilmThicknessUnit": "nm",
        "FilmThicknessText": "200-400 nm"
      },
      "Performance": {
        "ElectricalProperties": {},
        "OpticalProperties": {
          "OpticalBandGapUnit": "eV"
        },
        "StructuralProperties": {},
        "OtherPerformanceMetrics": {
          "WorkFunctionUnit": "eV"
        },
        "HallMobility": "83.3 cm²/Vs",
        "Conductivity": "6260 Ω⁻¹cm⁻¹",
        "OpticalTransmittance": ">85% in 400-1750 nm range",
        "CrystalStructure": "Cubic In2O3 phase with (222) orientation"
      },
      "Application": {
        "PotentialApplicationArea": "Transparent conductive electrodes",
        "DemonstratedInDevice": {}
      }
    }
  },
  {
    "MaterialName": "Ti-doped In2O3 (2.8 at.% Ti)",
    "Details": {
      "Design": {
        "HostMaterial": "In2O3",
        "PrimaryDopant": {
          "Element": "Ti",
          "Concentration_text": "2.8 at.%"
        },
        "CoDopants": [],
        "TargetStoichiometry": "In2O3:Ti (2.8 at.%)"
      },
      "Fabrication": {
        "DepositionMethod": "RF magnetron sputtering",
        "SubstrateMaterial": "Corning 1737 glass",
        "TargetMaterialText": "Pure In2O3 target (99.99% purity) and Ti-doped In2O3 target (9 wt.% TiO2, 99.99% purity)",
        "DepositionParameters": {
          "BasePressure": "<1×10^-6 Torr",
          "WorkingPressure": "4.5 mTorr",
          "DepositionTemperature": "550°C",
          "GasAtmosphere": "Ar",
          "In2O3TargetPower": "30 W"
        },
        "DepositionParametersTextSummary": "Ti-doped In2O3 target power varied between 2, 10, and 20 W",
        "AnnealingConditions": {},
        "FilmThicknessUnit": "nm",
        "FilmThicknessText": "200-400 nm"
      },
      "Performance": {
        "ElectricalProperties": {},
        "OpticalProperties": {
          "OpticalBandGapUnit": "eV"
        },
        "StructuralProperties": {},
        "OtherPerformanceMetrics": {
          "WorkFunctionUnit": "eV"
        },
        "Conductivity": "6260 Ω⁻¹cm⁻¹",
        "OpticalTransmittance": ">85% in 400-1750 nm range",
        "CrystalStructure": "Cubic In2O3 phase with (222) orientation"
      },
      "Application": {
        "PotentialApplicationArea": "Transparent conductive electrodes",
        "DemonstratedInDevice": {}
      }
    }
  },
  {
    "MaterialName": "Ti-doped In2O3 (6.0 at.% Ti)",
    "Details": {
      "Design": {
        "HostMaterial": "In2O3",
        "PrimaryDopant": {
          "Element": "Ti",
          "Concentration_text": "6.0 at.%"
        },
        "CoDopants": [],
        "TargetStoichiometry": "In2O3:Ti (6.0 at.%)"
      },
      "Fabrication": {
        "DepositionMethod": "RF magnetron sputtering",
        "SubstrateMaterial": "Corning 1737 glass",
        "TargetMaterialText": "Pure In2O3 target (99.99% purity) and Ti-doped In2O3 target (9 wt.% TiO2, 99.99% purity)",
        "DepositionParameters": {
          "BasePressure": "<1×10^-6 Torr",
          "WorkingPressure": "4.5 mTorr",
          "DepositionTemperature": "550°C",
          "GasAtmosphere": "Ar",
          "In2O3TargetPower": "30 W"
        },
        "DepositionParametersTextSummary": "Ti-doped In2O3 target power varied between 2, 10, and 20 W",
        "AnnealingConditions": {},
        "FilmThicknessUnit": "nm",
        "FilmThicknessText": "200-400 nm"
      },
      "Performance": {
        "ElectricalProperties": {},
        "OpticalProperties": {
          "OpticalBandGapUnit": "eV"
        },
        "StructuralProperties": {},
        "OtherPerformanceMetrics": {
          "WorkFunctionUnit": "eV"
        },
        "Resistivity": "2.0×10^-4 Ω·cm",
        "CarrierConcentration": "8.0×10^20 cm⁻³",
        "HallMobility": "38 cm²/Vs",
        "OpticalTransmittance": ">85% in 400-1750 nm range",
        "CrystalStructure": "Cubic In2O3 phase with (222) orientation"
      },
      "Application": {
        "PotentialApplicationArea": "Transparent conductive electrodes",
        "DemonstratedInDevice": {}
      }
    }
  },
  {
    "MaterialName": "Zr-doped In2O3 (x=0.022)",
    "Details": {
      "Design": {
        "HostMaterial": "In2O3",
        "PrimaryDopant": {
          "Element": "Zr",
          "Concentration_text": "x=0.022"
        },
        "CoDopants": [],
        "TargetStoichiometry": "In2−2xZr2xO3 with x=0.022"
      },
      "Fabrication": {
        "DepositionMethod": "RF magnetron co-sputtering",
        "SubstrateMaterial": "Corning 1737 glass",
        "TargetMaterialText": "In2O3 and In1.9Zr0.1O3 ceramic targets",
        "DepositionParameters": {
          "BasePressure": "<5×10^-6 Pa",
          "WorkingPressure": "0.5 Pa",
          "DepositionTemperature": "450°C",
          "GasAtmosphere": "O2 and Ar with O2/(Ar+O2) ratio of 0.0038",
          "DepositionRate": "0.12 nm/s"
        },
        "AnnealingConditions": {},
        "FilmThicknessUnit": "nm",
        "FilmThicknessText": "270 nm"
      },
      "Performance": {
        "ElectricalProperties": {},
        "OpticalProperties": {
          "OpticalBandGapUnit": "eV"
        },
        "StructuralProperties": {},
        "OtherPerformanceMetrics": {
          "WorkFunctionUnit": "eV"
        },
        "Resistivity": "2.6×10^-4 Ω·cm",
        "CarrierConcentration": "2.9×10^20 cm⁻³",
        "HallMobility": "82 cm²/Vs",
        "OpticalTransmittance": "Transparency extended from visible to near-infrared (NIR) wavelength region with reduced free-carrier absorption",
        "CrystalStructure": "Cubic In2O3 phase (JCPDS No. 6-416) with preferred orientation to (211)"
      },
      "Application": {
        "PotentialApplicationArea": "Applications requiring high conductivity and transparency in NIR wavelength region, such as solar cells and organic light-emitting diodes (OLEDs)",
        "DemonstratedInDevice": {}
      }
    }
  },
  {
    "MaterialName": "Zr-doped In2O3 (x=0.020, 930 nm thick)",
    "Details": {
      "Design": {
        "HostMaterial": "In2O3",
        "PrimaryDopant": {
          "Element": "Zr",
          "Concentration_text": "x=0.020"
        },
        "CoDopants": [],
        "TargetStoichiometry": "In2−2xZr2xO3 with x=0.020"
      },
      "Fabrication": {
        "DepositionMethod": "RF magnetron co-sputtering",
        "SubstrateMaterial": "Corning 1737 glass",
        "TargetMaterialText": "In2O3 and In1.9Zr0.1O3 ceramic targets",
        "DepositionParameters": {
          "BasePressure": "<5×10^-6 Pa",
          "WorkingPressure": "0.5 Pa",
          "DepositionTemperature": "450°C",
          "GasAtmosphere": "O2 and Ar with O2/(Ar+O2) ratio of 0.0038",
          "DepositionRate": "0.12 nm/s"
        },
        "AnnealingConditions": {},
        "FilmThicknessUnit": "nm",
        "FilmThicknessText": "930 nm"
      },
      "Performance": {
        "ElectricalProperties": {},
        "OpticalProperties": {
          "OpticalBandGapUnit": "eV"
        },
        "StructuralProperties": {},
        "OtherPerformanceMetrics": {
          "WorkFunctionUnit": "eV"
        },
        "CrystalStructure": "Cubic In2O3 phase with lattice constants closer to bulk values and preferred orientation to (211)",
        "GrainSize": "Larger crystalline size due to increased thickness"
      },
      "Application": {
        "PotentialApplicationArea": "Applications requiring high conductivity and transparency in NIR wavelength region, such as solar cells and organic light-emitting diodes (OLEDs)",
        "DemonstratedInDevice": {}
      }
    }
  },
  {
    "MaterialName": "Mo-doped In2O3 (0.5 at.%)",
    "Details": {
      "Design": {
        "HostMaterial": "In2O3",
        "PrimaryDopant": {
          "Element": "Mo",
          "Concentration_text": "0.5 at.%"
        },
        "CoDopants": [],
        "TargetStoichiometry": "In2O3 with 0.5 at.% Mo"
      },
      "Fabrication": {
        "DepositionMethod": "Spray pyrolysis",
        "SubstrateMaterial": "Corning-1737 glass",
        "PrecursorMaterialsText": "InCl3 and MoCl5 in ethanol:water (1:3 ratio)",
        "DepositionParameters": {
          "SubstrateTemperature": "400°C",
          "SprayNozzleDistance": "30 cm",
          "SprayAngle": "55°",
          "SprayTime": "1 s",
          "SprayInterval": "20 s",
          "CarrierGasPressure": "40 kg/cm²"
        },
        "AnnealingConditions": {},
        "FilmThicknessUnit": "nm",
        "FilmThicknessText": "300 nm"
      },
      "Performance": {
        "ElectricalProperties": {},
        "OpticalProperties": {
          "OpticalBandGapUnit": "eV"
        },
        "StructuralProperties": {},
        "OtherPerformanceMetrics": {
          "WorkFunctionUnit": "eV"
        },
        "Resistivity": "5.3×10^-4 Ω·cm",
        "CarrierConcentration": "9.5×10^19 cm⁻³ (n-type)",
        "HallMobility": "122.4 cm²/V·s",
        "OpticalTransmittance": "Average ∼83% (400–2500 nm)",
        "OpticalBandGapText": "3.88 eV",
        "FigureOfMerit": "4.2×10^-2 Ω⁻¹",
        "CrystalStructure": "Cubic bixbyite In2O3 phase with (222) preferred orientation"
      },
      "Application": {
        "PotentialApplicationArea": "Optoelectronics, NIR-sensitive solar cells, thin-film transistors (TFTs)",
        "DemonstratedInDevice": {}
      }
    }
  },
  {
    "MaterialName": "Undoped In2O3",
    "Details": {
      "Design": {
        "HostMaterial": "In2O3",
        "PrimaryDopant": {},
        "CoDopants": []
      },
      "Fabrication": {
        "DepositionMethod": "Spray pyrolysis",
        "SubstrateMaterial": "Corning-1737 glass",
        "PrecursorMaterialsText": "InCl3 in ethanol:water (1:3 ratio)",
        "DepositionParameters": {
          "SubstrateTemperature": "400°C",
          "SprayNozzleDistance": "30 cm",
          "SprayAngle": "55°",
          "SprayTime": "1 s",
          "SprayInterval": "20 s",
          "CarrierGasPressure": "40 kg/cm²"
        },
        "AnnealingConditions": {},
        "FilmThicknessUnit": "nm",
        "FilmThicknessText": "300 nm"
      },
      "Performance": {
        "ElectricalProperties": {},
        "OpticalProperties": {
          "OpticalBandGapUnit": "eV"
        },
        "StructuralProperties": {},
        "OtherPerformanceMetrics": {
          "WorkFunctionUnit": "eV"
        },
        "Resistivity": "2.8×10^-2 Ω·cm",
        "HallMobility": "76.6 cm²/V·s",
        "OpticalTransmittance": "Average ∼83% (400–2500 nm)",
        "OpticalBandGapText": "3.65 eV",
        "CrystalStructure": "Cubic bixbyite In2O3 phase with (222) preferred orientation"
      },
      "Application": {
        "PotentialApplicationArea": "Baseline for doped In2O3 studies",
        "DemonstratedInDevice": {}
      }
    }
  },
  {
    "MaterialName": "Mo-doped In2O3 (1.0 at.%)",
    "Details": {
      "Design": {
        "HostMaterial": "In2O3",
        "PrimaryDopant": {
          "Element": "Mo",
          "Concentration_text": "1.0 at.%"
        },
        "CoDopants": [],
        "TargetStoichiometry": "In2O3 with 1.0 at.% Mo"
      },
      "Fabrication": {
        "DepositionMethod": "Spray pyrolysis",
        "SubstrateMaterial": "Corning-1737 glass",
        "PrecursorMaterialsText": "InCl3 and MoCl5 in ethanol:water (1:3 ratio)",
        "DepositionParameters": {
          "SubstrateTemperature": "400°C",
          "SprayNozzleDistance": "30 cm",
          "SprayAngle": "55°",
          "SprayTime": "1 s",
          "SprayInterval": "20 s",
          "CarrierGasPressure": "40 kg/cm²"
        },
        "AnnealingConditions": {},
        "FilmThicknessUnit": "nm",
        "FilmThicknessText": "300 nm"
      },
      "Performance": {
        "ElectricalProperties": {},
        "OpticalProperties": {
          "OpticalBandGapUnit": "eV"
        },
        "StructuralProperties": {},
        "OtherPerformanceMetrics": {
          "WorkFunctionUnit": "eV"
        },
        "Resistivity": "2.4×10^-3 Ω·cm",
        "CarrierConcentration": "5.3×10^19 cm⁻³ (n-type)",
        "HallMobility": "Lower mobility due to scattering effects",
        "OpticalTransmittance": "Average ∼82% (400–2500 nm)",
        "OpticalBandGapText": "3.93 eV",
        "CrystalStructure": "Cubic bixbyite In2O3 phase with (400) preferred orientation"
      },
      "Application": {
        "PotentialApplicationArea": "NIR-transparent conductive layers",
        "DemonstratedInDevice": {}
      }
    }
  },
  {
    "MaterialName": "Undoped SnOx",
    "Details": {
      "Design": {
        "HostMaterial": "SnOx",
        "PrimaryDopant": {},
        "CoDopants": [],
        "TargetStoichiometry": "Undoped SnOx"
      },
      "Fabrication": {
        "DepositionMethod": "Magnetron sputtering",
        "SubstrateMaterial": "Textured silicon wafers or glass",
        "TargetMaterialText": "SnO2 ceramic target",
        "DepositionParameters": {
          "BasePressure": "2 × 10^-4 Pa",
          "WorkingPressure": "0.4–0.7 Pa",
          "DepositionTemperature": "Room temperature"
        },
        "AnnealingConditions": {},
        "FilmThicknessUnit": "nm"
      },
      "Performance": {
        "ElectricalProperties": {},
        "OpticalProperties": {
          "OpticalBandGapUnit": "eV"
        },
        "StructuralProperties": {},
        "OtherPerformanceMetrics": {
          "WorkFunctionUnit": "eV"
        },
        "Resistivity": "2.38 × 10^-3 Ω·cm",
        "CarrierConcentration": "1.02 × 10^20 cm⁻³",
        "HallMobility": "22 cm²/V·s",
        "OpticalTransmittance": "Average >88% in visible range",
        "OpticalBandGapText": "3.864 eV (from Tauc plot)"
      },
      "Application": {
        "PotentialApplicationArea": "Front transparent electrode for SHJ solar cells",
        "DemonstratedInDevice": {},
        "DevicePerformance": "Solar cell efficiency of 24.91%"
      }
    }
  },
  {
    "MaterialName": "IMO:H+SnOx bilayer film",
    "Details": {
      "Design": {
        "HostMaterial": "In2O3",
        "PrimaryDopant": {
          "Element": "H",
          "Concentration_text": "Hydrogenated"
        },
        "CoDopants": [
          {
            "Element": "Ti"
          },
          {
            "Element": "Ce"
          },
          {
            "Element": "Ta"
          }
        ],
        "TargetStoichiometry": "IMO:H (Ti, Ce, Ta-doped In2O3) + SnOx bilayer (1:1 thickness ratio)"
      },
      "Fabrication": {
        "DepositionMethod": "Sputtering",
        "TargetMaterialText": "Indium oxide targets doped with transition metals (Ti, Ce, Ta) and SnO2 ceramic target",
        "DepositionParameters": {},
        "DepositionParametersTextSummary": "Films deposited by co-sputtering with 1:1 thickness ratio",
        "AnnealingConditions": {},
        "FilmThicknessUnit": "nm",
        "FilmThicknessText": "100 nm total (1:1 ratio)"
      },
      "Performance": {
        "ElectricalProperties": {},
        "OpticalProperties": {
          "OpticalBandGapUnit": "eV"
        },
        "StructuralProperties": {},
        "OtherPerformanceMetrics": {
          "WorkFunctionUnit": "eV"
        },
        "Resistivity": "Reduced resistivity compared to SnOx monolayer",
        "HallMobility": "66 cm²/V·s (3x increase from SnOx)",
        "CarrierConcentration": "3.06 × 10^20 cm⁻³"
      },
      "Application": {
        "PotentialApplicationArea": "SHJ solar cells with copper electrodes",
        "DemonstratedInDevice": {},
        "DevicePerformance": "Certified efficiency of 25.94% (274.4 cm² area)"
      }
    }
  },
  {
    "MaterialName": "Sn-doped In2O3 (ITO)",
    "Details": {
      "Design": {
        "HostMaterial": "In2O3",
        "PrimaryDopant": {
          "Element": "Sn",
          "Concentration_text": "doped"
        },
        "CoDopants": [],
        "TargetStoichiometry": "ITO"
      },
      "Fabrication": {
        "DepositionParameters": {},
        "AnnealingConditions": {},
        "FilmThicknessUnit": "nm"
      },
      "Performance": {
        "ElectricalProperties": {},
        "OpticalProperties": {
          "OpticalBandGapUnit": "eV"
        },
        "StructuralProperties": {},
        "OtherPerformanceMetrics": {
          "WorkFunctionUnit": "eV"
        },
        "Resistivity": "7.7×10^-5 Ω·cm",
        "CarrierConcentration": "2.5×10^21 cm⁻³ (n-type)"
      },
      "Application": {
        "PotentialApplicationArea": "Transparent electrodes for flat panel displays, photovoltaic cells, LCDs",
        "DemonstratedInDevice": {}
      }
    }
  },
  {
    "MaterialName": "Mo-doped In2O3 (IMO)",
    "Details": {
      "Design": {
        "HostMaterial": "In2O3",
        "PrimaryDopant": {
          "Element": "Mo",
          "Concentration_text": "doped"
        },
        "CoDopants": []
      },
      "Fabrication": {
        "DepositionParameters": {},
        "AnnealingConditions": {},
        "FilmThicknessUnit": "nm"
      },
      "Performance": {
        "ElectricalProperties": {},
        "OpticalProperties": {
          "OpticalBandGapUnit": "eV"
        },
        "StructuralProperties": {},
        "OtherPerformanceMetrics": {
          "WorkFunctionUnit": "eV"
        },
        "Resistivity": "Lower than commercial ITO",
        "HallMobility": "More than twice that of commercial ITO"
      },
      "Application": {
        "DemonstratedInDevice": {}
      }
    }
  },
  {
    "MaterialName": "Transition metal-doped In2O3:H (IMO:H)",
    "Details": {
      "Design": {
        "HostMaterial": "In2O3",
        "PrimaryDopant": {
          "Element": "Ti",
          "Concentration_text": "0.22 wt% TiO2 target component"
        },
        "CoDopants": [
          {
            "Element": "Ce",
            "Concentration_text": "0.14 wt% CeO2 target component"
          },
          {
            "Element": "Ta",
            "Concentration_text": "0.03 wt% Ta2O5 target component"
          },
          {
            "Element": "H",
            "Concentration_text": "1% H2 in sputtering gas"
          }
        ],
        "TargetStoichiometry": "In2O3 with 0.22 wt% TiO2, 0.14 wt% CeO2, 0.03 wt% Ta2O5"
      },
      "Fabrication": {
        "DepositionMethod": "DC sputtering",
        "SubstrateMaterial": "Textured silicon (100) wafers and glass substrates",
        "TargetMaterialText": "IMO target (In2O3 with 0.22 wt% TiO2, 0.14 wt% CeO2, 0.03 wt% Ta2O5)",
        "DepositionParameters": {
          "BasePressure": "2 × 10^-4 Pa",
          "WorkingPressure": "0.78 Pa",
          "GasAtmosphere": "Argon, oxygen, and argon-hydrogen mixture gas (H2:Ar [v:v] = 2.8:97.2)",
          "DepositionPower": "4 kW/m",
          "H2 concentration": "1%"
        },
        "AnnealingConditions": {},
        "FilmThicknessUnit": "nm",
        "FilmThicknessText": "80 nm"
      },
      "Performance": {
        "ElectricalProperties": {},
        "OpticalProperties": {
          "OpticalBandGapUnit": "eV"
        },
        "StructuralProperties": {},
        "OtherPerformanceMetrics": {
          "WorkFunctionUnit": "eV"
        },
        "SheetResistance": "29.94 Ω/□",
        "CarrierConcentration": "1.5 × 10^20 cm⁻³ (n-type)",
        "HallMobility": "72.5 cm²/Vs",
        "OpticalTransmittance": "High transmittance, average >88% in visible range, low free carrier absorption"
      },
      "Application": {
        "PotentialApplicationArea": "Front transparent conductive oxide layer for silicon heterojunction solar cells",
        "DemonstratedInDevice": {},
        "DevicePerformance": "Certified efficiency up to 25.26% (total area, 274.5 cm²) with Jsc exceeding 40 mA/cm²"
      }
    }
  },
  {
    "MaterialName": "Sn-doped In2O3 (ITO)",
    "Details": {
      "Design": {
        "HostMaterial": "In2O3",
        "PrimaryDopant": {
          "Element": "Sn",
          "Concentration_text": "3 wt% SnO2"
        },
        "CoDopants": [],
        "TargetStoichiometry": "ITO (97 wt% In2O3, 3 wt% SnO2)"
      },
      "Fabrication": {
        "DepositionMethod": "DC sputtering",
        "SubstrateMaterial": "Textured silicon (100) wafers and glass substrates",
        "TargetMaterialText": "ITO ceramic target (97 wt% In2O3, 3 wt% SnO2)",
        "DepositionParameters": {
          "BasePressure": "2 × 10^-4 Pa",
          "WorkingPressure": "0.78 Pa",
          "GasAtmosphere": "Argon and oxygen",
          "DepositionPower": "4 kW/m"
        },
        "AnnealingConditions": {},
        "FilmThicknessUnit": "nm",
        "FilmThicknessText": "80 nm"
      },
      "Performance": {
        "ElectricalProperties": {},
        "OpticalProperties": {
          "OpticalBandGapUnit": "eV"
        },
        "StructuralProperties": {},
        "OtherPerformanceMetrics": {
          "WorkFunctionUnit": "eV"
        },
        "SheetResistance": "89.31 Ω/□",
        "HallMobility": "20–40 cm²/Vs",
        "OpticalTransmittance": "Lower than IMO:H in short wavelength region"
      },
      "Application": {
        "PotentialApplicationArea": "Transparent conductive oxide layer for silicon heterojunction solar cells",
        "DemonstratedInDevice": {},
        "DevicePerformance": "Certified efficiency of 24.78% for ITO/a-Si:H(n+) SHJ solar cell"
      }
    }
  },
  {
    "MaterialName": "Undoped SnOx",
    "Details": {
      "Design": {
        "HostMaterial": "SnOx",
        "PrimaryDopant": {},
        "CoDopants": [],
        "TargetStoichiometry": "undoped SnOx"
      },
      "Fabrication": {
        "DepositionMethod": "Magnetron sputtering",
        "SubstrateMaterial": "glass or textured silicon wafers",
        "TargetMaterialText": "SnO2 ceramic target",
        "DepositionParameters": {
          "BasePressure": "2 × 10^-4 Pa",
          "WorkingPressure": "0.4–0.7 Pa",
          "DepositionTemperature": "room temperature"
        },
        "AnnealingConditions": {},
        "FilmThicknessUnit": "nm"
      },
      "Performance": {
        "ElectricalProperties": {},
        "OpticalProperties": {
          "OpticalBandGapUnit": "eV"
        },
        "StructuralProperties": {},
        "OtherPerformanceMetrics": {
          "WorkFunctionUnit": "eV"
        },
        "Resistivity": "2.38 × 10^-3 Ω·cm",
        "HallMobility": "22 cm²/V·s",
        "CarrierConcentration": "1.02 × 10^20 cm⁻³",
        "OpticalTransmittance": "Low absorption coefficient of 2.14 × 10^5 cm⁻¹ at 600 nm"
      },
      "Application": {
        "PotentialApplicationArea": "Front transparent electrode for silicon heterojunction (SHJ) solar cells",
        "DemonstratedInDevice": {},
        "DevicePerformance": "24.91% efficiency"
      }
    }
  },
  {
    "MaterialName": "IMO:H+SnOx bilayer film",
    "Details": {
      "Design": {
        "HostMaterial": "In2O3",
        "PrimaryDopant": {
          "Element": "Ti",
          "Concentration_text": "transition metal doping"
        },
        "CoDopants": [
          {
            "Element": "Ce"
          },
          {
            "Element": "Ta"
          },
          {
            "Element": "H",
            "Concentration_text": "hydrogenated"
          }
        ],
        "TargetStoichiometry": "IMO:H+SnOx bilayer (1:1 thickness ratio)"
      },
      "Fabrication": {
        "DepositionMethod": "Magnetron sputtering",
