Repository: kevin3998/in2o3_tco

File: data/extracted_json/pydantic/material_data_only2.json (part 3 of 15)
[
        "AverageTransmittance": ">97% (450-700 nm)",
        "OpticalBandGapText": "3.88 eV",
        "CrystalStructure": "Cubic bixbyite epitaxial on (001) YSZ"
      },
      "Application": {
        "DemonstratedInDevice": {}
      }
    }
  },
  {
    "MaterialName": "Nb-doped In2O3 (9.1 at%)",
    "Details": {
      "Design": {
        "HostMaterial": "In2O3",
        "PrimaryDopant": {
          "Element": "Nb",
          "Concentration_text": "9.1 at%"
        },
        "CoDopants": [],
        "TargetStoichiometry": "In2(1-x)Nb2xO3 (x=0.091)",
        "MaterialDescriptionSource": "Co-sputtered from In2O3 (RF) and Nb (DC) targets"
      },
      "Fabrication": {
        "DepositionMethod": "Co-sputtering (RF In2O3 and DC Nb targets)",
        "SubstrateMaterial": "(001) YSZ (yttria-stabilized zirconia)",
        "TargetMaterialText": "In2O3 target (99.99% purity) and Nb target (99.95% purity)",
        "DepositionParameters": {
          "BasePressure": "<5e-7 Torr",
          "WorkingPressure": "66 mTorr",
          "DepositionTemperature": "550°C",
          "GasAtmosphere": "Ar"
        },
        "AnnealingConditions": {},
        "FilmThicknessUnit": "nm",
        "FilmThicknessText": "200-300 nm (measured by RBS/PIXE)"
      },
      "Performance": {
        "ElectricalProperties": {},
        "OpticalProperties": {
          "OpticalBandGapUnit": "eV"
        },
        "StructuralProperties": {},
        "OtherPerformanceMetrics": {
          "WorkFunctionUnit": "eV"
        },
        "CarrierConcentration": "1.89 x 10^21 cm⁻³",
        "HallMobility": "2.29 cm²/Vs",
        "AverageTransmittance": ">97% (450-700 nm)",
        "OpticalBandGapText": "3.92 eV",
        "CrystalStructure": "Cubic bixbyite epitaxial on (001) YSZ"
      },
      "Application": {
        "DemonstratedInDevice": {}
      }
    }
  },
  {
    "MaterialName": "CeO2 and H co-doped In2O3 (ICO:H)",
    "Details": {
      "Design": {
        "HostMaterial": "In2O3",
        "PrimaryDopant": {
          "Element": "Ce",
          "Concentration_text": "3% CeO2 in target"
        },
        "CoDopants": [
          {
            "Element": "H",
            "Concentration_text": "1.3 at.%"
          }
        ],
        "TargetStoichiometry": "In2O3 with 3% CeO2 and H doping",
        "MaterialDescriptionSource": "In2O3 pellets containing 3% CeO2 (Sumitomo Metal Mining Co., Ltd.)"
      },
      "Fabrication": {
        "DepositionMethod": "Ion plating with dc arc-discharge (HPE)",
        "SubstrateMaterial": "Glass (EAGLE XG, Corning)",
        "TargetMaterialText": "In2O3 pellets containing 3% CeO2",
        "DepositionParameters": {
          "BasePressure": "6.0 x 10^-5 Pa",
          "WorkingPressure": "0.45 Pa",
          "DepositionTemperature": "150°C",
          "GasAtmosphere": "Ar, O2, H2",
          "GasFlowRates": "O2 fixed at 11%, H2 flow ratio (QH) 1.0%"
        },
        "AnnealingConditions": {},
        "FilmThicknessUnit": "nm",
        "FilmThicknessText": "100 nm"
      },
      "Performance": {
        "ElectricalProperties": {},
        "OpticalProperties": {
          "OpticalBandGapUnit": "eV"
        },
        "StructuralProperties": {},
        "OtherPerformanceMetrics": {
          "WorkFunctionUnit": "eV"
        },
        "Resistivity": "2.21 x 10^-4 Ω·cm",
        "CarrierConcentration": "2.01 x 10^20 cm⁻³",
        "HallMobility": "141 cm²/Vs",
        "OpticalBandGapText": "3.84 eV",
        "PlasmaWavelength": "2.58 μm"
      },
      "Application": {
        "PotentialApplicationArea": "Transparent electrode for silicon heterojunction solar cells",
        "DemonstratedInDevice": {},
        "DevicePerformance": "Solar cell efficiency: 24.1%"
      }
    }
  },
  {
    "MaterialName": "Ce-doped In2O3 (ICO)",
    "Details": {
      "Design": {
        "HostMaterial": "In2O3",
        "PrimaryDopant": {
          "Element": "Ce",
          "Concentration_text": "3% CeO2 in target"
        },
        "CoDopants": [],
        "TargetStoichiometry": "In2O3 with 3% CeO2",
        "MaterialDescriptionSource": "In2O3 pellets containing 3% CeO2 (Sumitomo Metal Mining Co., Ltd.)"
      },
      "Fabrication": {
        "DepositionMethod": "Ion plating with dc arc-discharge (HPE)",
        "SubstrateMaterial": "Glass (EAGLE XG, Corning)",
        "TargetMaterialText": "In2O3 pellets containing 3% CeO2",
        "DepositionParameters": {
          "BasePressure": "6.0 x 10^-5 Pa",
          "WorkingPressure": "0.45 Pa",
          "DepositionTemperature": "150°C",
          "GasAtmosphere": "Ar, O2",
          "GasFlowRates": "O2 fixed at 11%, H2 flow ratio (QH) 0%"
        },
        "AnnealingConditions": {},
        "FilmThicknessUnit": "nm"
      },
      "Performance": {
        "ElectricalProperties": {},
        "OpticalProperties": {
          "OpticalBandGapUnit": "eV"
        },
        "StructuralProperties": {},
        "OtherPerformanceMetrics": {
          "WorkFunctionUnit": "eV"
        },
        "Resistivity": "4.07 x 10^-4 Ω·cm",
        "CarrierConcentration": "1.93 x 10^20 cm⁻³",
        "HallMobility": "79.3 cm²/Vs",
        "OpticalBandGapText": "3.82 eV",
        "PlasmaWavelength": "2.63 μm"
      },
      "Application": {
        "DemonstratedInDevice": {}
      }
    }
  },
  {
    "MaterialName": "Sn-doped In2O3 (ITO)",
    "Details": {
      "Design": {
        "HostMaterial": "In2O3",
        "PrimaryDopant": {
          "Element": "Sn",
          "Concentration_text": "10% SnO2 in target"
        },
        "CoDopants": [],
        "TargetStoichiometry": "In2O3 with 10% SnO2",
        "MaterialDescriptionSource": "In2O3 pellets containing 10% SnO2 (Sumitomo Metal Mining Co., Ltd.)"
      },
      "Fabrication": {
        "DepositionMethod": "Ion plating with dc arc-discharge (HPE)",
        "SubstrateMaterial": "Glass (EAGLE XG, Corning)",
        "TargetMaterialText": "In2O3 pellets containing 10% SnO2",
        "DepositionParameters": {
          "BasePressure": "6.0 x 10^-5 Pa",
          "WorkingPressure": "0.45 Pa",
          "DepositionTemperature": "150°C",
          "GasAtmosphere": "Ar, O2",
          "GasFlowRates": "O2 fixed at 11%, H2 flow ratio (QH) 0%"
        },
        "AnnealingConditions": {},
        "FilmThicknessUnit": "nm"
      },
      "Performance": {
        "ElectricalProperties": {},
        "OpticalProperties": {
          "OpticalBandGapUnit": "eV"
        },
        "StructuralProperties": {},
        "OtherPerformanceMetrics": {
          "WorkFunctionUnit": "eV"
        },
        "Resistivity": "2.48 x 10^-4 Ω·cm",
        "CarrierConcentration": "9.72 x 10^20 cm⁻³",
        "HallMobility": "25.9 cm²/Vs",
        "OpticalBandGapText": "4.24 eV",
        "PlasmaWavelength": "1.17 μm"
      },
      "Application": {
        "DemonstratedInDevice": {}
      }
    }
  },
  {
    "MaterialName": "H-doped In2O3 (IO:H) with QH 1.0%",
    "Details": {
      "Design": {
        "HostMaterial": "In2O3",
        "PrimaryDopant": {
          "Element": "H",
          "Concentration_text": "H2 gas flow ratio 1.0%"
        },
        "CoDopants": [],
        "MaterialDescriptionSource": "In2O3 pellets (Sumitomo Metal Mining Co., Ltd.)"
      },
      "Fabrication": {
        "DepositionMethod": "Ion plating with dc arc-discharge (HPE)",
        "SubstrateMaterial": "Glass (EAGLE XG, Corning)",
        "TargetMaterialText": "In2O3 pellets",
        "DepositionParameters": {
          "BasePressure": "6.0 x 10^-5 Pa",
          "WorkingPressure": "0.45 Pa",
          "DepositionTemperature": "150°C",
          "GasAtmosphere": "Ar, O2, H2",
          "GasFlowRates": "O2 fixed at 11%, H2 flow ratio (QH) 1.0%"
        },
        "AnnealingConditions": {},
        "FilmThicknessUnit": "nm"
      },
      "Performance": {
        "ElectricalProperties": {},
        "OpticalProperties": {
          "OpticalBandGapUnit": "eV"
        },
        "StructuralProperties": {},
        "OtherPerformanceMetrics": {
          "WorkFunctionUnit": "eV"
        },
        "Resistivity": "5.60 x 10^-4 Ω·cm",
        "CarrierConcentration": "1.20 x 10^20 cm⁻³",
        "HallMobility": "92.8 cm²/Vs",
        "OpticalBandGapText": "3.77 eV",
        "PlasmaWavelength": "3.34 μm"
      },
      "Application": {
        "DemonstratedInDevice": {}
      }
    }
  },
  {
    "MaterialName": "H-doped In2O3 (IO:H) with QH 2.0%",
    "Details": {
      "Design": {
        "HostMaterial": "In2O3",
        "PrimaryDopant": {
          "Element": "H",
          "Concentration_text": "H2 gas flow ratio 2.0%"
        },
        "CoDopants": [],
        "MaterialDescriptionSource": "In2O3 pellets (Sumitomo Metal Mining Co., Ltd.)"
      },
      "Fabrication": {
        "DepositionMethod": "Ion plating with dc arc-discharge (HPE)",
        "SubstrateMaterial": "Glass (EAGLE XG, Corning)",
        "TargetMaterialText": "In2O3 pellets",
        "DepositionParameters": {
          "BasePressure": "6.0 x 10^-5 Pa",
          "WorkingPressure": "0.45 Pa",
          "DepositionTemperature": "150°C",
          "GasAtmosphere": "Ar, O2, H2",
          "GasFlowRates": "O2 fixed at 11%, H2 flow ratio (QH) 2.0%"
        },
        "AnnealingConditions": {},
        "FilmThicknessUnit": "nm"
      },
      "Performance": {
        "ElectricalProperties": {},
        "OpticalProperties": {
          "OpticalBandGapUnit": "eV"
        },
        "StructuralProperties": {},
        "OtherPerformanceMetrics": {
          "WorkFunctionUnit": "eV"
        },
        "Resistivity": "3.19 x 10^-4 Ω·cm",
        "CarrierConcentration": "1.87 x 10^20 cm⁻³",
        "HallMobility": "105 cm²/Vs",
        "OpticalBandGapText": "3.81 eV",
        "PlasmaWavelength": "2.67 μm"
      },
      "Application": {
        "DemonstratedInDevice": {}
      }
    }
  },
  {
    "MaterialName": "IMO:H film (0% fH2, L-Fgas)",
    "Details": {
      "Design": {
        "HostMaterial": "In2O3",
        "PrimaryDopant": {
          "Element": "W",
          "Concentration_text": "0.3 wt% WO3"
        },
        "CoDopants": [
          {
            "Element": "Mo",
            "Concentration_text": "0.5 wt% MoO3"
          },
          {
            "Element": "Ti",
            "Concentration_text": "0.6 wt% TiO2"
          },
          {
            "Element": "Zr",
            "Concentration_text": "1.0 wt% ZrO2"
          },
          {
            "Element": "Ga",
            "Concentration_text": "0.6 wt% Ga2O3"
          }
        ],
        "TargetStoichiometry": "In2O3 doped with 0.3 wt% WO3, 0.5 wt% MoO3, 0.6 wt% TiO2, 1.0 wt% ZrO2, and 0.6 wt% Ga2O3",
        "MaterialDescriptionSource": "Ceramic target provided by Luoyang Jinglian Photoelectric Materials Co., Ltd. (99.99% purity)"
      },
      "Fabrication": {
        "DepositionMethod": "DC Magnetron Sputtering",
        "SubstrateMaterial": "Glass (Corning 7059)",
        "TargetMaterialText": "Ceramic target of In2O3 doped with 0.3 wt% WO3, 0.5 wt% MoO3, 0.6 wt% TiO2, 1.0 wt% ZrO2, and 0.6 wt% Ga2O3",
        "DepositionParameters": {
          "BasePressure": "9 × 10^-4 Pa",
          "WorkingPressure": "0.45 Pa",
          "GasAtmosphere": "Ar, O2, Ar + H2 (H2 0.5% diluted in Ar)",
          "GasFlowRates": "O2 flow rate ratio (fO2) = 2%, fH2 = 0%, Fgas = 50 sccm",
          "SputteringPower": "120 W"
        },
        "AnnealingConditions": {
          "Temperature": "200°C",
          "Atmosphere": "Air",
          "Duration": "30 min"
        },
        "FilmThicknessUnit": "nm",
        "FilmThicknessText": "~100 nm"
      },
      "Performance": {
        "ElectricalProperties": {},
        "OpticalProperties": {
          "OpticalBandGapUnit": "eV"
        },
        "StructuralProperties": {},
        "OtherPerformanceMetrics": {
          "WorkFunctionUnit": "eV"
        },
        "CarrierConcentration": "4.06 × 10^20 cm⁻³",
        "HallMobility": "58.29 cm²/Vs",
        "AverageTransmittance": "97.86% in 600-1200 nm",
        "CrystalStructure": "Cubic In2O3 with preferential (400) orientation"
      },
      "Application": {
        "PotentialApplicationArea": "Rear transparent electrode for SHJ solar cells",
        "DemonstratedInDevice": {},
        "DevicePerformance": "JSC: 38.79 mA/cm², FF: 82.18%"
      }
    }
  },
  {
    "MaterialName": "IMO:H film (0.1% fH2, L-Fgas)",
    "Details": {
      "Design": {
        "HostMaterial": "In2O3",
        "PrimaryDopant": {
          "Element": "W",
          "Concentration_text": "0.3 wt% WO3"
        },
        "CoDopants": [
          {
            "Element": "Mo",
            "Concentration_text": "0.5 wt% MoO3"
          },
          {
            "Element": "Ti",
            "Concentration_text": "0.6 wt% TiO2"
          },
          {
            "Element": "Zr",
            "Concentration_text": "1.0 wt% ZrO2"
          },
          {
            "Element": "Ga",
            "Concentration_text": "0.6 wt% Ga2O3"
          }
        ],
        "TargetStoichiometry": "In2O3 doped with 0.3 wt% WO3, 0.5 wt% MoO3, 0.6 wt% TiO2, 1.0 wt% ZrO2, and 0.6 wt% Ga2O3",
        "MaterialDescriptionSource": "Ceramic target provided by Luoyang Jinglian Photoelectric Materials Co., Ltd. (99.99% purity)"
      },
      "Fabrication": {
        "DepositionMethod": "DC Magnetron Sputtering",
        "SubstrateMaterial": "Glass (Corning 7059)",
        "TargetMaterialText": "Ceramic target of In2O3 doped with 0.3 wt% WO3, 0.5 wt% MoO3, 0.6 wt% TiO2, 1.0 wt% ZrO2, and 0.6 wt% Ga2O3",
        "DepositionParameters": {
          "BasePressure": "9 × 10^-4 Pa",
          "WorkingPressure": "0.45 Pa",
          "GasAtmosphere": "Ar, O2, Ar + H2 (H2 0.5% diluted in Ar)",
          "GasFlowRates": "O2 flow rate ratio (fO2) = 2%, fH2 = 0.1%, Fgas = 50 sccm",
          "SputteringPower": "120 W"
        },
        "AnnealingConditions": {
          "Temperature": "200°C",
          "Atmosphere": "Air",
          "Duration": "30 min"
        },
        "FilmThicknessUnit": "nm",
        "FilmThicknessText": "~100 nm"
      },
      "Performance": {
        "ElectricalProperties": {},
        "OpticalProperties": {
          "OpticalBandGapUnit": "eV"
        },
        "StructuralProperties": {},
        "OtherPerformanceMetrics": {
          "WorkFunctionUnit": "eV"
        },
        "Resistivity": "2.59 × 10^-4 Ω·cm",
        "CarrierConcentration": "1.87 × 10^20 cm⁻³",
        "HallMobility": "67.31 cm²/Vs",
        "AverageTransmittance": "98.86% in 600-1200 nm",
        "CrystalStructure": "Cubic In2O3 with preferential (400) orientation"
      },
      "Application": {
        "PotentialApplicationArea": "Rear transparent electrode for SHJ solar cells",
        "DemonstratedInDevice": {},
        "DevicePerformance": "Champion cell PCE: 23.81% (JSC: 39.14 mA/cm², FF: 82.18%)"
      }
    }
  },
  {
    "MaterialName": "IMO:H film (0.2% fH2, L-Fgas)",
    "Details": {
      "Design": {
        "HostMaterial": "In2O3",
        "PrimaryDopant": {
          "Element": "W",
          "Concentration_text": "0.3 wt% WO3"
        },
        "CoDopants": [
          {
            "Element": "Mo",
            "Concentration_text": "0.5 wt% MoO3"
          },
          {
            "Element": "Ti",
            "Concentration_text": "0.6 wt% TiO2"
          },
          {
            "Element": "Zr",
            "Concentration_text": "1.0 wt% ZrO2"
          },
          {
            "Element": "Ga",
            "Concentration_text": "0.6 wt% Ga2O3"
          }
        ],
        "TargetStoichiometry": "In2O3 doped with 0.3 wt% WO3, 0.5 wt% MoO3, 0.6 wt% TiO2, 1.0 wt% ZrO2, and 0.6 wt% Ga2O3",
        "MaterialDescriptionSource": "Ceramic target provided by Luoyang Jinglian Photoelectric Materials Co., Ltd. (99.99% purity)"
      },
      "Fabrication": {
        "DepositionMethod": "DC Magnetron Sputtering",
        "SubstrateMaterial": "Glass (Corning 7059)",
        "TargetMaterialText": "Ceramic target of In2O3 doped with 0.3 wt% WO3, 0.5 wt% MoO3, 0.6 wt% TiO2, 1.0 wt% ZrO2, and 0.6 wt% Ga2O3",
        "DepositionParameters": {
          "BasePressure": "9 × 10^-4 Pa",
          "WorkingPressure": "0.45 Pa",
          "GasAtmosphere": "Ar, O2, Ar + H2 (H2 0.5% diluted in Ar)",
          "GasFlowRates": "O2 flow rate ratio (fO2) = 2%, fH2 = 0.2%, Fgas = 50 sccm",
          "SputteringPower": "120 W"
        },
        "AnnealingConditions": {
          "Temperature": "200°C",
          "Atmosphere": "Air",
          "Duration": "30 min"
        },
        "FilmThicknessUnit": "nm",
        "FilmThicknessText": "~100 nm"
      },
      "Performance": {
        "ElectricalProperties": {},
        "OpticalProperties": {
          "OpticalBandGapUnit": "eV"
        },
        "StructuralProperties": {},
        "OtherPerformanceMetrics": {
          "WorkFunctionUnit": "eV"
        },
        "CarrierConcentration": "1.87 × 10^20 cm⁻³",
        "HallMobility": "34 cm²/Vs",
        "AverageTransmittance": "98.86% in 600-1200 nm",
        "CrystalStructure": "Cubic In2O3 with preferential (400) orientation"
      },
      "Application": {
        "PotentialApplicationArea": "Rear transparent electrode for SHJ solar cells",
        "DemonstratedInDevice": {},
        "DevicePerformance": "JSC: 39.14 mA/cm²"
      }
    }
  },
  {
    "MaterialName": "IMO:H film (0.2% fH2, H-Fgas)",
    "Details": {
      "Design": {
        "HostMaterial": "In2O3",
        "PrimaryDopant": {
          "Element": "W",
          "Concentration_text": "0.3 wt% WO3"
        },
        "CoDopants": [
          {
            "Element": "Mo",
            "Concentration_text": "0.5 wt% MoO3"
          },
          {
            "Element": "Ti",
            "Concentration_text": "0.6 wt% TiO2"
          },
          {
            "Element": "Zr",
            "Concentration_text": "1.0 wt% ZrO2"
          },
          {
            "Element": "Ga",
            "Concentration_text": "0.6 wt% Ga2O3"
          }
        ],
        "TargetStoichiometry": "In2O3 doped with 0.3 wt% WO3, 0.5 wt% MoO3, 0.6 wt% TiO2, 1.0 wt% ZrO2, and 0.6 wt% Ga2O3",
        "MaterialDescriptionSource": "Ceramic target provided by Luoyang Jinglian Photoelectric Materials Co., Ltd. (99.99% purity)"
      },
      "Fabrication": {
        "DepositionMethod": "DC Magnetron Sputtering",
        "SubstrateMaterial": "Glass (Corning 7059)",
        "TargetMaterialText": "Ceramic target of In2O3 doped with 0.3 wt% WO3, 0.5 wt% MoO3, 0.6 wt% TiO2, 1.0 wt% ZrO2, and 0.6 wt% Ga2O3",
        "DepositionParameters": {
          "BasePressure": "9 × 10^-4 Pa",
          "WorkingPressure": "0.45 Pa",
          "GasAtmosphere": "Ar, O2, Ar + H2 (H2 0.5% diluted in Ar)",
          "GasFlowRates": "O2 flow rate ratio (fO2) = 2%, fH2 = 0.2%, Fgas = 100 sccm",
          "SputteringPower": "120 W"
        },
        "AnnealingConditions": {
          "Temperature": "200°C",
          "Atmosphere": "Air",
          "Duration": "30 min"
        },
        "FilmThicknessUnit": "nm",
        "FilmThicknessText": "~100 nm"
      },
      "Performance": {
        "ElectricalProperties": {},
        "OpticalProperties": {
          "OpticalBandGapUnit": "eV"
        },
        "StructuralProperties": {},
        "OtherPerformanceMetrics": {
          "WorkFunctionUnit": "eV"
        },
        "Resistivity": "1.02 × 10^-3 Ω·cm",
        "CarrierConcentration": "1.81 × 10^20 cm⁻³",
        "HallMobility": "34 cm²/Vs",
        "AverageTransmittance": "99.11% in 600-1200 nm",
        "CrystalStructure": "Cubic In2O3 with preferential (400) orientation"
      },
      "Application": {
        "PotentialApplicationArea": "Rear transparent electrode for SHJ solar cells",
        "DemonstratedInDevice": {},
        "DevicePerformance": "JSC: 39.14 mA/cm²"
      }
    }
  },
  {
    "MaterialName": "Sn-doped In2O3",
    "Details": {
      "Design": {
        "HostMaterial": "In2O3",
        "PrimaryDopant": {
          "Element": "Sn"
        },
        "CoDopants": []
      },
      "Fabrication": {
        "DepositionParameters": {},
        "AnnealingConditions": {},
        "FilmThicknessUnit": "nm"
      },
      "Performance": {
        "ElectricalProperties": {},
        "OpticalProperties": {
          "OpticalBandGapUnit": "eV"
        },
        "StructuralProperties": {},
        "OtherPerformanceMetrics": {
          "WorkFunctionUnit": "eV"
        },
        "CrystalStructure": "Cubic bixbyite"
      },
      "Application": {
        "DemonstratedInDevice": {}
      }
    }
  },
  {
    "MaterialName": "Hg-doped In2O3",
    "Details": {
      "Design": {
        "HostMaterial": "In2O3",
        "PrimaryDopant": {
          "Element": "Hg"
        },
        "CoDopants": []
      },
      "Fabrication": {
        "DepositionParameters": {},
        "AnnealingConditions": {},
        "FilmThicknessUnit": "nm"
      },
      "Performance": {
        "ElectricalProperties": {},
        "OpticalProperties": {
          "OpticalBandGapUnit": "eV"
        },
        "StructuralProperties": {},
        "OtherPerformanceMetrics": {
          "WorkFunctionUnit": "eV"
        },
        "CrystalStructure": "Cubic bixbyite"
      },
      "Application": {
        "DemonstratedInDevice": {}
      }
    }
  },
  {
    "MaterialName": "Sn and Hg co-doped In2O3 (In-Hg-Sn-O)",
    "Details": {
      "Design": {
        "HostMaterial": "In2O3",
        "PrimaryDopant": {
          "Element": "Sn"
        },
        "CoDopants": [
          {
            "Element": "Hg"
          }
        ]
      },
      "Fabrication": {
        "DepositionParameters": {},
        "AnnealingConditions": {},
        "FilmThicknessUnit": "nm"
      },
      "Performance": {
        "ElectricalProperties": {},
        "OpticalProperties": {
          "OpticalBandGapUnit": "eV"
        },
        "StructuralProperties": {},
        "OtherPerformanceMetrics": {
          "WorkFunctionUnit": "eV"
        },
        "CrystalStructure": "Cubic bixbyite"
      },
      "Application": {
        "DemonstratedInDevice": {}
      }
    }
  },
  {
    "MaterialName": "In2O3 with VO defect",
    "Details": {
      "Design": {
        "HostMaterial": "In2O3",
        "PrimaryDopant": {},
        "CoDopants": []
      },
      "Fabrication": {
        "DepositionParameters": {},
        "AnnealingConditions": {},
        "FilmThicknessUnit": "nm"
      },
      "Performance": {
        "ElectricalProperties": {},
        "OpticalProperties": {
          "OpticalBandGapUnit": "eV"
        },
        "StructuralProperties": {},
        "OtherPerformanceMetrics": {
          "WorkFunctionUnit": "eV"
        },
        "CarrierType": "n-type",
        "CrystalStructure": "Cubic bixbyite"
      },
      "Application": {
        "DemonstratedInDevice": {}
      }
    }
  },
  {
    "MaterialName": "Sn and Hg co-doped In2O3 with VO defect (In-Hg-Sn-O:VO)",
    "Details": {
      "Design": {
        "HostMaterial": "In2O3",
        "PrimaryDopant": {
          "Element": "Sn"
        },
        "CoDopants": [
          {
            "Element": "Hg"
          }
        ]
      },
      "Fabrication": {
        "DepositionParameters": {},
        "AnnealingConditions": {},
        "FilmThicknessUnit": "nm"
      },
      "Performance": {
        "ElectricalProperties": {},
        "OpticalProperties": {
          "OpticalBandGapUnit": "eV"
        },
        "StructuralProperties": {},
        "OtherPerformanceMetrics": {
          "WorkFunctionUnit": "eV"
        },
        "CarrierType": "n-type",
        "CrystalStructure": "Cubic bixbyite"
      },
      "Application": {
        "PotentialApplicationArea": "High-performance transparent conducting oxides",
        "DemonstratedInDevice": {}
      }
    }
  },
  {
    "MaterialName": "Sn and Zn co-doped In2O3 (In-Zn-Sn-O)",
    "Details": {
      "Design": {
        "HostMaterial": "In2O3",
        "PrimaryDopant": {
          "Element": "Sn"
        },
        "CoDopants": [
          {
            "Element": "Zn"
          }
        ]
      },
      "Fabrication": {
        "DepositionParameters": {},
        "AnnealingConditions": {},
        "FilmThicknessUnit": "nm"
      },
      "Performance": {
        "ElectricalProperties": {},
        "OpticalProperties": {
          "OpticalBandGapUnit": "eV"
        },
        "StructuralProperties": {},
        "OtherPerformanceMetrics": {
          "WorkFunctionUnit": "eV"
        },
        "CrystalStructure": "Cubic bixbyite"
      },
      "Application": {
        "DemonstratedInDevice": {}
      }
    }
  },
  {
    "MaterialName": "Sn and Zn co-doped In2O3 with VO defect (In-Zn-Sn-O:VO)",
    "Details": {
      "Design": {
        "HostMaterial": "In2O3",
        "PrimaryDopant": {
          "Element": "Sn"
        },
        "CoDopants": [
          {
            "Element": "Zn"
          }
        ]
      },
      "Fabrication": {
        "DepositionParameters": {},
        "AnnealingConditions": {},
        "FilmThicknessUnit": "nm"
      },
      "Performance": {
        "ElectricalProperties": {},
        "OpticalProperties": {
          "OpticalBandGapUnit": "eV"
        },
        "StructuralProperties": {},
        "OtherPerformanceMetrics": {
          "WorkFunctionUnit": "eV"
        },
        "CarrierType": "n-type",
        "CrystalStructure": "Cubic bixbyite"
      },
      "Application": {
        "DemonstratedInDevice": {}
      }
    }
  },
  {
    "MaterialName": "Mo-doped In2O3 (1 wt% Mo)",
    "Details": {
      "Design": {
        "HostMaterial": "In2O3",
        "PrimaryDopant": {
          "Element": "Mo",
          "Concentration_text": "1 wt%"
        },
        "CoDopants": [],
        "TargetStoichiometry": "In2O3 with 1 wt% Mo",
        "MaterialDescriptionSource": "Hot-pressed targets from In2O3 and Mo metal (Cerac, Inc.)"
      },
      "Fabrication": {
        "DepositionMethod": "Radio-Frequency Magnetron Sputtering",
        "SubstrateMaterial": "Corning 7059 glass",
        "TargetMaterialText": "Hot-pressed In2O3 with 1 wt% Mo",
        "DepositionParameters": {
          "BasePressure": "5×10^-8 – 2×10^-7 Torr",
          "WorkingPressure": "10 mTorr",
          "DepositionTemperature": "450°C",
          "GasAtmosphere": "Ar and O2",
          "DepositionPower": "120 W"
        },
        "AnnealingConditions": {
          "Temperature": "450°C",
          "Atmosphere": "Sputtering ambient (Ar/O2)",
          "Duration": "1 hour"
        },
        "FilmThicknessUnit": "nm",
        "FilmThicknessText": "100 nm (stylus profilometry)"
      },
      "Performance": {
        "ElectricalProperties": {},
        "OpticalProperties": {
          "OpticalBandGapUnit": "eV"
        },
        "StructuralProperties": {},
        "OtherPerformanceMetrics": {
          "WorkFunctionUnit": "eV"
        },
        "CarrierConcentration": "1.6×10^20 cm⁻³",
        "CarrierType": "n-type",
        "HallMobility": "75 cm²/Vs",
        "AverageTransmittance": "80% in visible range"
      },
      "Application": {
        "DemonstratedInDevice": {}
      }
    }
  },
  {
    "MaterialName": "Mo-doped In2O3 (2 wt% Mo)",
    "Details": {
      "Design": {
        "HostMaterial": "In2O3",
        "PrimaryDopant": {
          "Element": "Mo",
          "Concentration_text": "2 wt%"
        },
        "CoDopants": [],
        "TargetStoichiometry": "In2O3 with 2 wt% Mo",
        "MaterialDescriptionSource": "Hot-pressed targets from In2O3 and Mo metal (Cerac, Inc.)"
      },
      "Fabrication": {
        "DepositionMethod": "Radio-Frequency Magnetron Sputtering",
        "SubstrateMaterial": "Corning 7059 glass",
        "TargetMaterialText": "Hot-pressed In2O3 with 2 wt% Mo",
        "DepositionParameters": {
          "BasePressure": "5×10^-8 – 2×10^-7 Torr",
          "WorkingPressure": "10 mTorr",
          "DepositionTemperature": "450°C",
          "GasAtmosphere": "Ar and O2 (O2/Ar ratio 0.0035)",
          "DepositionPower": "120 W"
        },
        "AnnealingConditions": {
          "Temperature": "450°C",
          "Atmosphere": "Sputtering ambient (Ar/O2)",
          "Duration": "1 hour"
        },
        "FilmThicknessUnit": "nm",
        "FilmThicknessText": "100 nm (stylus profilometry)"
      },
      "Performance": {
        "ElectricalProperties": {},
        "OpticalProperties": {
          "OpticalBandGapUnit": "eV"
        },
        "StructuralProperties": {},
        "OtherPerformanceMetrics": {
          "WorkFunctionUnit": "eV"
        },
        "CarrierConcentration": "3.0×10^20 cm⁻³",
        "CarrierType": "n-type",
        "HallMobility": "83 cm²/Vs",
        "AverageTransmittance": "80% in visible range",
        "CrystalStructure": "Parabolic conduction band (confirmed via four-coefficient analysis)"
      },
      "Application": {
        "DemonstratedInDevice": {}
      }
    }
  },
  {
    "MaterialName": "Mo-doped In2O3 (3 wt% Mo)",
    "Details": {
      "Design": {
        "HostMaterial": "In2O3",
        "PrimaryDopant": {
          "Element": "Mo",
          "Concentration_text": "3 wt%"
        },
        "CoDopants": [],
        "TargetStoichiometry": "In2O3 with 3 wt% Mo",
        "MaterialDescriptionSource": "Hot-pressed targets from In2O3 and Mo metal (Cerac, Inc.)"
      },
      "Fabrication": {
        "DepositionMethod": "Radio-Frequency Magnetron Sputtering",
        "SubstrateMaterial": "Corning 7059 glass",
        "TargetMaterialText": "Hot-pressed In2O3 with 3 wt% Mo",
        "DepositionParameters": {
          "BasePressure": "5×10^-8 – 2×10^-7 Torr",
          "WorkingPressure": "10 mTorr",
          "DepositionTemperature": "450°C",
          "GasAtmosphere": "Ar and O2",
          "DepositionPower": "120 W"
        },
        "AnnealingConditions": {
          "Temperature": "450°C",
          "Atmosphere": "Sputtering ambient (Ar/O2)",
          "Duration": "1 hour"
        },
        "FilmThicknessUnit": "nm",
        "FilmThicknessText": "100 nm (stylus profilometry)"
      },
      "Performance": {
        "ElectricalProperties": {},
        "OpticalProperties": {
          "OpticalBandGapUnit": "eV"
        },
        "StructuralProperties": {},
        "OtherPerformanceMetrics": {
          "WorkFunctionUnit": "eV"
        },
        "CarrierConcentration": "3.0×10^20 cm⁻³",
        "CarrierType": "n-type",
        "HallMobility": "64 cm²/Vs",
        "AverageTransmittance": "80% in visible range"
      },
      "Application": {
        "DemonstratedInDevice": {}
      }
    }
  },
  {
    "MaterialName": "Mo-doped In2O3 (4 wt% Mo)",
    "Details": {
      "Design": {
        "HostMaterial": "In2O3",
        "PrimaryDopant": {
          "Element": "Mo",
          "Concentration_text": "4 wt%"
        },
        "CoDopants": [],
        "TargetStoichiometry": "In2O3 with 4 wt% Mo",
        "MaterialDescriptionSource": "Hot-pressed targets from In2O3 and Mo metal (Cerac, Inc.)"
      },
      "Fabrication": {
        "DepositionMethod": "Radio-Frequency Magnetron Sputtering",
        "SubstrateMaterial": "Corning 7059 glass",
        "TargetMaterialText": "Hot-pressed In2O3 with 4 wt% Mo",
        "DepositionParameters": {
          "BasePressure": "5×10^-8 – 2×10^-7 Torr",
          "WorkingPressure": "10 mTorr",
          "DepositionTemperature": "450°C",
          "GasAtmosphere": "Ar and O2",
          "DepositionPower": "120 W"
        },
        "AnnealingConditions": {
          "Temperature": "450°C",
          "Atmosphere": "Sputtering ambient (Ar/O2)",
          "Duration": "1 hour"
        },
        "FilmThicknessUnit": "nm",
        "FilmThicknessText": "100 nm (stylus profilometry)"
      },
      "Performance": {
        "ElectricalProperties": {},
        "OpticalProperties": {
          "OpticalBandGapUnit": "eV"
        },
        "StructuralProperties": {},
        "OtherPerformanceMetrics": {
          "WorkFunctionUnit": "eV"
        },
        "CarrierConcentration": "4.6×10^20 cm⁻³",
        "CarrierType": "n-type",
        "HallMobility": "61 cm²/Vs",
        "AverageTransmittance": "80% in visible range"
      },
      "Application": {
        "DemonstratedInDevice": {}
      }
    }
  },
  {
    "MaterialName": "Ti-doped In2O3 (1.7 at.% Ti)",
    "Details": {
      "Design": {
        "HostMaterial": "In2O3",
        "PrimaryDopant": {
          "Element": "Ti",
          "Concentration_text": "1.7 at.%"
        },
        "CoDopants": [],
        "TargetStoichiometry": "In2O3 with 9 wt.% TiO2 in target",
        "MaterialDescriptionSource": "Combinatorial cosputtering from 99.99% pure In2O3 and 9 wt.% TiO2 in In2O3 targets"
      },
      "Fabrication": {
        "DepositionMethod": "RF Magnetron Sputtering",
        "SubstrateMaterial": "Corning 1737 glass",
        "TargetMaterialText": "Pure In2O3 (99.99%) and 9 wt.% TiO2 in In2O3 targets",
        "DepositionParameters": {
          "BasePressure": "<1×10^-6 Torr",
          "WorkingPressure": "4.5 mTorr",
          "DepositionTemperature": "550°C",
          "GasAtmosphere": "Ar (20 sccm)"
        },
        "AnnealingConditions": {},
        "FilmThicknessUnit": "nm",
        "FilmThicknessText": "200-400 nm (variation across library)"
      },
      "Performance": {
        "ElectricalProperties": {},
        "OpticalProperties": {
          "OpticalBandGapUnit": "eV"
        },
        "StructuralProperties": {},
        "OtherPerformanceMetrics": {
          "WorkFunctionUnit": "eV"
        },
        "HallMobility": "83.3 cm²/Vs",
        "AverageTransmittance": ">85% (400-1750 nm)",
        "CrystalStructure": "Cubic In2O3 with (222) texture"
      },
      "Application": {
        "DemonstratedInDevice": {}
      }
    }
  },
  {
    "MaterialName": "Ti-doped In2O3 (2.8 at.% Ti)",
    "Details": {
      "Design": {
        "HostMaterial": "In2O3",
        "PrimaryDopant": {
          "Element": "Ti",
          "Concentration_text": "2.8 at.%"
        },
        "CoDopants": [],
        "TargetStoichiometry": "In2O3 with 9 wt.% TiO2 in target",
        "MaterialDescriptionSource": "Combinatorial cosputtering from 99.99% pure In2O3 and 9 wt.% TiO2 in In2O3 targets"
      },
      "Fabrication": {
        "DepositionMethod": "RF Magnetron Sputtering",
        "SubstrateMaterial": "Corning 1737 glass",
        "TargetMaterialText": "Pure In2O3 (99.99%) and 9 wt.% TiO2 in In2O3 targets",
        "DepositionParameters": {
          "BasePressure": "<1×10^-6 Torr",
          "WorkingPressure": "4.5 mTorr",
          "DepositionTemperature": "550°C",
          "GasAtmosphere": "Ar (20 sccm)"
        },
        "AnnealingConditions": {},
        "FilmThicknessUnit": "nm",
        "FilmThicknessText": "200-400 nm (variation across library)"
      },
      "Performance": {
        "ElectricalProperties": {},
        "OpticalProperties": {
          "OpticalBandGapUnit": "eV"
        },
        "StructuralProperties": {},
        "OtherPerformanceMetrics": {
          "WorkFunctionUnit": "eV"
        },
        "Resistivity": "6260 Ω⁻¹cm⁻¹",
        "AverageTransmittance": ">85% (400-1750 nm)",
        "CrystalStructure": "Cubic In2O3 with (222) texture"
      },
      "Application": {
        "DemonstratedInDevice": {}
      }
    }
  },
  {
    "MaterialName": "Ti-doped In2O3 (6.0 at.% Ti)",
    "Details": {
      "Design": {
        "HostMaterial": "In2O3",
        "PrimaryDopant": {
          "Element": "Ti",
          "Concentration_text": "6.0 at.%"
        },
        "CoDopants": [],
        "TargetStoichiometry": "In2O3 with 9 wt.% TiO2 in target",
        "MaterialDescriptionSource": "Combinatorial cosputtering from 99.99% pure In2O3 and 9 wt.% TiO2 in In2O3 targets"
      },
      "Fabrication": {
        "DepositionMethod": "RF Magnetron Sputtering",
        "SubstrateMaterial": "Corning 1737 glass",
        "TargetMaterialText": "Pure In2O3 (99.99%) and 9 wt.% TiO2 in In2O3 targets",
        "DepositionParameters": {
          "BasePressure": "<1×10^-6 Torr",
          "WorkingPressure": "4.5 mTorr",
          "DepositionTemperature": "550°C",
          "GasAtmosphere": "Ar (20 sccm)"
        },
        "AnnealingConditions": {},
        "FilmThicknessUnit": "nm",
        "FilmThicknessText": "200-400 nm (variation across library)"
      },
      "Performance": {
        "ElectricalProperties": {},
        "OpticalProperties": {
          "OpticalBandGapUnit": "eV"
        },
        "StructuralProperties": {},
        "OtherPerformanceMetrics": {
          "WorkFunctionUnit": "eV"
        },
        "Resistivity": "5100 Ω⁻¹cm⁻¹",
        "CarrierConcentration": "8.0×10^20 cm⁻³",
        "HallMobility": "38 cm²/Vs",
        "AverageTransmittance": ">85% (400-1750 nm)",
        "CrystalStructure": "Cubic In2O3 with (222) texture"
      },
      "Application": {
        "PotentialApplicationArea": "Transparent electrodes for visible and near-infrared optoelectronics",
        "DemonstratedInDevice": {}
      }
    }
  },
  {
    "MaterialName": "Zr-doped In2O3 (In2-2xZr2xO3) films (x=0.014-0.022)",
    "Details": {
      "Design": {
        "HostMaterial": "In2O3",
        "PrimaryDopant": {
          "Element": "Zr",
          "Concentration_text": "x=0.014–0.022"
        },
        "CoDopants": [],
        "TargetStoichiometry": "In2−2xZr2xO3",
        "MaterialDescriptionSource": "In2O3 and In1.9Zr0.1O3 ceramic targets"
      },
      "Fabrication": {
        "DepositionMethod": "RF Magnetron Cosputtering",
        "SubstrateMaterial": "Glass (Corning 1737)",
        "TargetMaterialText": "In2O3 and In1.9Zr0.1O3 ceramic targets (3-inch diameter)",
        "DepositionParameters": {
          "BasePressure": "<5×10^-6 Pa",
          "WorkingPressure": "0.5 Pa",
          "DepositionTemperature": "450°C",
          "GasAtmosphere": "O2 and Ar with O2/(Ar+O2) ratio 0.0038",
          "GasFlowRates": "Total growth rate ~0.12 nm/s"
        },
        "AnnealingConditions": {},
        "FilmThicknessUnit": "nm",
        "FilmThicknessText": "270 nm (typical)"
      },
      "Performance": {
        "ElectricalProperties": {},
        "OpticalProperties": {
          "OpticalBandGapUnit": "eV"
        },
        "StructuralProperties": {},
        "OtherPerformanceMetrics": {
          "WorkFunctionUnit": "eV"
        },
        "Resistivity": "2.6×10^-4 Ω·cm (lowest at x=0.022)",
        "CarrierConcentration": "1.3−2.9×10^20 cm⁻³",
        "CarrierType": "n-type",
        "HallMobility": ">80 cm²/Vs",
        "OpticalTransmittanceDescription": "Transparency extends from visible to near-infrared (NIR) with reduced free-carrier absorption",
        "CrystalStructure": "Cubic In2O3 (JCPDS 6-416) with preferred (211) orientation",
        "SurfaceRoughnessRMS": "Cooling rate: 10°C/min post-deposition"
      },
      "Application": {
        "PotentialApplicationArea": "Transparent electrodes for thin-film solar cells requiring NIR transparency",
        "DemonstratedInDevice": {}
      }
    }
  },
  {
    "MaterialName": "Zr-doped In2O3 (In2-2xZr2xO3) film (x=0.020, 930 nm)",
    "Details": {
      "Design": {
        "HostMaterial": "In2O3",
        "PrimaryDopant": {
          "Element": "Zr",
          "Concentration_text": "x=0.020"
        },
        "CoDopants": [],
        "TargetStoichiometry": "In2−2xZr2xO3"
      },
      "Fabrication": {
        "DepositionMethod": "RF Magnetron Cosputtering",
        "SubstrateMaterial": "Glass (Corning 1737)",
        "TargetMaterialText": "In2O3 and In1.9Zr0.1O3 ceramic targets",
        "DepositionParameters": {
          "BasePressure": "<5×10^-6 Pa",
          "WorkingPressure": "0.5 Pa",
          "DepositionTemperature": "450°C",
          "GasAtmosphere": "O2 and Ar with O2/(Ar+O2) ratio 0.0038"
        },
        "AnnealingConditions": {},
        "FilmThicknessUnit": "nm",
        "FilmThicknessText": "930 nm"
      },
      "Performance": {
