Repository: kevin3998/in2o3_tco

File: data/extracted_json/pydantic/material_data_only.json (part 4 of 16)
[
        "TargetMaterialText": "Indium oxide targets doped with Ti, Ce, Ta oxides and SnO2 ceramic target",
        "DepositionParameters": {
          "BasePressure": "2 × 10^-4 Pa",
          "WorkingPressure": "0.4–0.7 Pa",
          "DepositionTemperature": "room temperature"
        },
        "AnnealingConditions": {},
        "FilmThicknessUnit": "nm",
        "FilmThicknessText": "100 nm total (50 nm each layer)"
      },
      "Performance": {
        "ElectricalProperties": {},
        "OpticalProperties": {
          "OpticalBandGapUnit": "eV"
        },
        "StructuralProperties": {},
        "OtherPerformanceMetrics": {
          "WorkFunctionUnit": "eV"
        },
        "HallMobility": "66 cm²/V·s",
        "OpticalTransmittance": "Absorption coefficient of 1.94 × 10^5 cm⁻¹ at 600 nm"
      },
      "Application": {
        "PotentialApplicationArea": "Transparent electrodes for SHJ solar cells",
        "DemonstratedInDevice": {},
        "DevicePerformance": "25.94% certified efficiency with copper electrodes"
      }
    }
  },
  {
    "MaterialName": "Fluorine-doped In2O3 (InF3 pellets)",
    "Details": {
      "Design": {
        "HostMaterial": "In2O3",
        "PrimaryDopant": {
          "Element": "F",
          "Concentration_text": "via InF3 pellets (up to 7 pellets)"
        },
        "CoDopants": [],
        "TargetStoichiometry": "In2O3 target with InF3 pellets placed on erosion area"
      },
      "Fabrication": {
        "DepositionMethod": "RF Magnetron Sputtering",
        "SubstrateMaterial": "soda-lime glass",
        "TargetMaterialText": "In2O3 target with InF3 pellets placed on erosion area",
        "DepositionParameters": {
          "WorkingPressure": "1.0 Pa",
          "DepositionTemperature": "RT to 300°C",
          "DepositionPower": "50 W"
        },
        "AnnealingConditions": {},
        "FilmThicknessUnit": "nm",
        "FilmThicknessText": "200-300 nm"
      },
      "Performance": {
        "ElectricalProperties": {},
        "OpticalProperties": {
          "OpticalBandGapUnit": "eV"
        },
        "StructuralProperties": {},
        "OtherPerformanceMetrics": {
          "WorkFunctionUnit": "eV"
        },
        "CarrierConcentration": "3.1 × 10^19 to 2.9 × 10^20 cm⁻³",
        "OpticalBandGapText": "4.2 to 4.4 eV (from Tauc plot)"
      },
      "Application": {
        "PotentialApplicationArea": "Transparent electrodes for flat panel displays or solar cells",
        "DemonstratedInDevice": {}
      }
    }
  },
  {
    "MaterialName": "Fluorine-doped In2O3 (CF4 gas)",
    "Details": {
      "Design": {
        "HostMaterial": "In2O3",
        "PrimaryDopant": {
          "Element": "F",
          "Concentration_text": "CF4/(Ar+CF4) flow ratio of 4%"
        },
        "CoDopants": [],
        "TargetStoichiometry": "In2O3 target with CF4 gas introduction"
      },
      "Fabrication": {
        "DepositionMethod": "RF Magnetron Sputtering",
        "SubstrateMaterial": "soda-lime glass",
        "TargetMaterialText": "In2O3 target",
        "DepositionParameters": {
          "WorkingPressure": "1.0 Pa",
          "DepositionTemperature": "RT to 300°C",
          "GasAtmosphere": "Ar with CF4",
          "GasFlowRates": "CF4/(Ar+CF4) flow ratio up to 6%",
          "DepositionPower": "50 W"
        },
        "AnnealingConditions": {},
        "FilmThicknessUnit": "nm",
        "FilmThicknessText": "200-300 nm"
      },
      "Performance": {
        "ElectricalProperties": {},
        "OpticalProperties": {
          "OpticalBandGapUnit": "eV"
        },
        "StructuralProperties": {},
        "OtherPerformanceMetrics": {
          "WorkFunctionUnit": "eV"
        },
        "CarrierConcentration": "3.1 × 10^19 to 1.1 × 10^20 cm⁻³"
      },
      "Application": {
        "PotentialApplicationArea": "Transparent electrodes for flat panel displays or solar cells",
        "DemonstratedInDevice": {}
      }
    }
  },
  {
    "MaterialName": "Sn-doped In2O3-Ti-Ta-Ce target (0.05 wt% Sn)",
    "Details": {
      "Design": {
        "HostMaterial": "In2O3",
        "PrimaryDopant": {
          "Element": "Sn",
          "Concentration_text": "0.05 wt%"
        },
        "CoDopants": [
          {
            "Element": "Ti",
            "Concentration_text": "0.1 wt%"
          },
          {
            "Element": "Ta",
            "Concentration_text": "0.45 wt%"
          },
          {
            "Element": "Ce",
            "Concentration_text": "0.6 wt%"
          }
        ],
        "TargetStoichiometry": "In2O3:Ti:Ta:Ce:Sn mass ratio = 98.8:0.1:0.45:0.6:0.05"
      },
      "Fabrication": {
        "DepositionMethod": "Sintering",
        "DepositionParameters": {},
        "DepositionParametersTextSummary": "Two-step sintering: 0.3°C/min to 600°C (4.5h hold) → 0.7°C/min to 1400°C → 2°C/min cooling to 1300°C (23h hold)",
        "AnnealingConditions": {
          "Temperature": "1300°C",
          "Atmosphere": "Oxygen",
          "Duration": "23h"
        },
        "FilmThicknessUnit": "nm",
        "FilmThicknessText": "Target material preparation (not film)"
      },
      "Performance": {
        "ElectricalProperties": {},
        "OpticalProperties": {
          "OpticalBandGapUnit": "eV"
        },
        "StructuralProperties": {},
        "OtherPerformanceMetrics": {
          "WorkFunctionUnit": "eV"
        },
        "Resistivity": "327.902 μΩ·cm",
        "HallMobility": "105 cm²/V·s",
        "CrystalStructure": "High-density sintered target (99.5% relative density)"
      },
      "Application": {
        "PotentialApplicationArea": "Transparent conductive oxide layers for solar cells",
        "DemonstratedInDevice": {}
      }
    }
  },
  {
    "MaterialName": "Cd-doped In2O3-Ti-Ta-Ce target (0.05 wt% Cd)",
    "Details": {
      "Design": {
        "HostMaterial": "In2O3",
        "PrimaryDopant": {
          "Element": "Cd",
          "Concentration_text": "0.05 wt%"
        },
        "CoDopants": [
          {
            "Element": "Ti",
            "Concentration_text": "0.1 wt%"
          },
          {
            "Element": "Ta",
            "Concentration_text": "0.45 wt%"
          },
          {
            "Element": "Ce",
            "Concentration_text": "0.6 wt%"
          }
        ],
        "TargetStoichiometry": "In2O3:Ti:Ta:Ce:Cd mass ratio = 98.8:0.1:0.45:0.6:0.05"
      },
      "Fabrication": {
        "DepositionMethod": "Sintering",
        "DepositionParameters": {},
        "DepositionParametersTextSummary": "Same two-step sintering as Example 1",
        "AnnealingConditions": {},
        "FilmThicknessUnit": "nm",
        "FilmThicknessText": "Target material preparation (not film)"
      },
      "Performance": {
        "ElectricalProperties": {},
        "OpticalProperties": {
          "OpticalBandGapUnit": "eV"
        },
        "StructuralProperties": {},
        "OtherPerformanceMetrics": {
          "WorkFunctionUnit": "eV"
        },
        "Resistivity": "676.709 μΩ·cm",
        "HallMobility": "92 cm²/V·s",
        "CrystalStructure": "Sintered target (97.7% relative density)"
      },
      "Application": {
        "DemonstratedInDevice": {}
      }
    }
  },
  {
    "MaterialName": "Sb-doped In2O3-Ti-Ta-Ce target (0.05 wt% Sb)",
    "Details": {
      "Design": {
        "HostMaterial": "In2O3",
        "PrimaryDopant": {
          "Element": "Sb",
          "Concentration_text": "0.05 wt%"
        },
        "CoDopants": [
          {
            "Element": "Ti",
            "Concentration_text": "0.1 wt%"
          },
          {
            "Element": "Ta",
            "Concentration_text": "0.45 wt%"
          },
          {
            "Element": "Ce",
            "Concentration_text": "0.6 wt%"
          }
        ],
        "TargetStoichiometry": "In2O3:Ti:Ta:Ce:Sb mass ratio = 98.8:0.1:0.45:0.6:0.05"
      },
      "Fabrication": {
        "DepositionMethod": "Sintering",
        "DepositionParameters": {},
        "DepositionParametersTextSummary": "Same two-step sintering as Example 1",
        "AnnealingConditions": {},
        "FilmThicknessUnit": "nm",
        "FilmThicknessText": "Target material preparation (not film)"
      },
      "Performance": {
        "ElectricalProperties": {},
        "OpticalProperties": {
          "OpticalBandGapUnit": "eV"
        },
        "StructuralProperties": {},
        "OtherPerformanceMetrics": {
          "WorkFunctionUnit": "eV"
        },
        "Resistivity": "688.982 μΩ·cm",
        "HallMobility": "91 cm²/V·s",
        "CrystalStructure": "Sintered target (98.1% relative density)"
      },
      "Application": {
        "DemonstratedInDevice": {}
      }
    }
  },
  {
    "MaterialName": "W-doped In2O3",
    "Details": {
      "Design": {
        "HostMaterial": "In2O3",
        "PrimaryDopant": {
          "Element": "W",
          "Concentration_text": "various doping levels"
        },
        "CoDopants": [],
        "TargetStoichiometry": "In2O3:W"
      },
      "Fabrication": {
        "DepositionMethod": "RF magnetron co-sputtering",
        "SubstrateMaterial": "glass",
        "DepositionParameters": {
          "SubstrateTemperature": "220°C"
        },
        "AnnealingConditions": {
          "Temperature": "650°C",
          "Atmosphere": "N2",
          "Duration": "90 s"
        },
        "FilmThicknessUnit": "nm",
        "FilmThicknessText": "70–180 nm"
      },
      "Performance": {
        "ElectricalProperties": {},
        "OpticalProperties": {
          "OpticalBandGapUnit": "eV"
        },
        "StructuralProperties": {},
        "OtherPerformanceMetrics": {
          "WorkFunctionUnit": "eV"
        },
        "Resistivity": "3.3 × 10^-4 Ω·cm",
        "CarrierConcentration": "3.5 × 10^20 cm⁻³",
        "HallMobility": "58 cm²/Vs",
        "OpticalTransmittance": ">80% up to 1700 nm",
        "OpticalBandGapText": "~3.9 eV (Burstein-Moss shift)",
        "CrystalStructure": "Cubic bixbyite In2O3 phase",
        "ElectronEffectiveMass": "0.28m₀"
      },
      "Application": {
        "PotentialApplicationArea": "Transparent conductors for NIR optoelectronic devices",
        "DemonstratedInDevice": {}
      }
    }
  },
  {
    "MaterialName": "Zr-doped In2O3",
    "Details": {
      "Design": {
        "HostMaterial": "In2O3",
        "PrimaryDopant": {
          "Element": "Zr",
          "Concentration_text": "various doping levels"
        },
        "CoDopants": [],
        "TargetStoichiometry": "In2O3:Zr"
      },
      "Fabrication": {
        "DepositionMethod": "RF magnetron co-sputtering",
        "SubstrateMaterial": "glass",
        "DepositionParameters": {
          "SubstrateTemperature": "220°C"
        },
        "AnnealingConditions": {
          "Temperature": "650°C",
          "Atmosphere": "N2",
          "Duration": "90 s"
        },
        "FilmThicknessUnit": "nm",
        "FilmThicknessText": "70–180 nm"
      },
      "Performance": {
        "ElectricalProperties": {},
        "OpticalProperties": {
          "OpticalBandGapUnit": "eV"
        },
        "StructuralProperties": {},
        "OtherPerformanceMetrics": {
          "WorkFunctionUnit": "eV"
        },
        "Resistivity": "2.7 × 10^-4 Ω·cm",
        "CarrierConcentration": "3.4 × 10^20 cm⁻³",
        "HallMobility": "67 cm²/Vs",
        "OpticalTransmittance": ">80% up to 1700 nm",
        "OpticalBandGapText": "~3.9 eV (Burstein-Moss shift)",
        "CrystalStructure": "Cubic bixbyite In2O3 phase",
        "ElectronEffectiveMass": "0.25m₀"
      },
      "Application": {
        "PotentialApplicationArea": "Transparent conductors for NIR optoelectronic devices",
        "DemonstratedInDevice": {}
      }
    }
  },
  {
    "MaterialName": "Mo-doped In2O3",
    "Details": {
      "Design": {
        "HostMaterial": "In2O3",
        "PrimaryDopant": {
          "Element": "Mo",
          "Concentration_text": "various doping levels"
        },
        "CoDopants": [],
        "TargetStoichiometry": "In2O3:Mo"
      },
      "Fabrication": {
        "DepositionMethod": "RF magnetron co-sputtering",
        "SubstrateMaterial": "glass",
        "DepositionParameters": {
          "SubstrateTemperature": "220°C"
        },
        "AnnealingConditions": {
          "Temperature": "650°C",
          "Atmosphere": "N2",
          "Duration": "90 s"
        },
        "FilmThicknessUnit": "nm",
        "FilmThicknessText": "70–180 nm"
      },
      "Performance": {
        "ElectricalProperties": {},
        "OpticalProperties": {
          "OpticalBandGapUnit": "eV"
        },
        "StructuralProperties": {},
        "OtherPerformanceMetrics": {
          "WorkFunctionUnit": "eV"
        },
        "Resistivity": "2.6 × 10^-4 Ω·cm",
        "CarrierConcentration": "8.2 × 10^20 cm⁻³",
        "HallMobility": "65 cm²/Vs",
        "OpticalTransmittance": ">80% up to 1700 nm",
        "OpticalBandGapText": "~3.9 eV (Burstein-Moss shift)",
        "CrystalStructure": "Cubic bixbyite In2O3 phase",
        "ElectronEffectiveMass": "0.14m₀"
      },
      "Application": {
        "PotentialApplicationArea": "Transparent conductors for NIR optoelectronic devices",
        "DemonstratedInDevice": {}
      }
    }
  },
  {
    "MaterialName": "Ti-doped In2O3",
    "Details": {
      "Design": {
        "HostMaterial": "In2O3",
        "PrimaryDopant": {
          "Element": "Ti",
          "Concentration_text": "various doping levels"
        },
        "CoDopants": [],
        "TargetStoichiometry": "In2O3:Ti"
      },
      "Fabrication": {
        "DepositionMethod": "RF magnetron co-sputtering",
        "SubstrateMaterial": "glass",
        "DepositionParameters": {
          "SubstrateTemperature": "220°C"
        },
        "AnnealingConditions": {
          "Temperature": "650°C",
          "Atmosphere": "N2",
          "Duration": "90 s"
        },
        "FilmThicknessUnit": "nm",
        "FilmThicknessText": "70–180 nm"
      },
      "Performance": {
        "ElectricalProperties": {},
        "OpticalProperties": {
          "OpticalBandGapUnit": "eV"
        },
        "StructuralProperties": {},
        "OtherPerformanceMetrics": {
          "WorkFunctionUnit": "eV"
        },
        "Resistivity": "4.9 × 10^-4 Ω·cm",
        "CarrierConcentration": "1.7 × 10^20 cm⁻³",
        "HallMobility": "75 cm²/Vs",
        "OpticalTransmittance": ">80% up to 1700 nm",
        "OpticalBandGapText": "~3.9 eV (Burstein-Moss shift)",
        "CrystalStructure": "Cubic bixbyite In2O3 phase",
        "ElectronEffectiveMass": "0.20m₀"
      },
      "Application": {
        "PotentialApplicationArea": "Transparent conductors for NIR optoelectronic devices",
        "DemonstratedInDevice": {}
      }
    }
  },
  {
    "MaterialName": "Sn-doped In2O3 (ITO)",
    "Details": {
      "Design": {
        "HostMaterial": "In2O3",
        "PrimaryDopant": {
          "Element": "Sn",
          "Concentration_text": "high doping levels"
        },
        "CoDopants": [],
        "TargetStoichiometry": "In2O3:Sn"
      },
      "Fabrication": {
        "DepositionMethod": "Sputtering",
        "SubstrateMaterial": "glass",
        "DepositionParameters": {},
        "AnnealingConditions": {},
        "FilmThicknessUnit": "nm"
      },
      "Performance": {
        "ElectricalProperties": {},
        "OpticalProperties": {
          "OpticalBandGapUnit": "eV"
        },
        "StructuralProperties": {},
        "OtherPerformanceMetrics": {
          "WorkFunctionUnit": "eV"
        },
        "Resistivity": "1.07–1.9 × 10^-4 Ω·cm",
        "HallMobility": "30–40 cm²/Vs",
        "OpticalTransmittance": "Decreased transmittance >1100 nm",
        "PlasmaWavelength": "~1.2–1.4 μm",
        "ElectronEffectiveMass": "0.18–0.30m₀"
      },
      "Application": {
        "PotentialApplicationArea": "Conventional transparent electrodes",
        "DemonstratedInDevice": {}
      }
    }
  },
  {
    "MaterialName": "Crystalline In2O3 (300°C annealed)",
    "Details": {
      "Design": {
        "HostMaterial": "In2O3",
        "PrimaryDopant": {},
        "CoDopants": [],
        "TargetStoichiometry": "In2O3"
      },
      "Fabrication": {
        "DepositionMethod": "Solution-processed combustion reaction",
        "SubstrateMaterial": "ITO-coated glass",
        "DepositionParameters": {},
        "DepositionParametersTextSummary": "Films annealed at 300°C",
        "AnnealingConditions": {
          "Temperature": "300°C"
        },
        "FilmThicknessUnit": "nm"
      },
      "Performance": {
        "ElectricalProperties": {},
        "OpticalProperties": {
          "OpticalBandGapUnit": "eV"
        },
        "StructuralProperties": {},
        "OtherPerformanceMetrics": {
          "WorkFunctionUnit": "eV"
        },
        "HallMobility": "15.1 cm²/(V·s)",
        "OpticalTransmittance": ">95% in 400-800 nm range",
        "WorkFunctionText": "Decreased by 0.4 eV after PEIE modification",
        "CrystalStructure": "Cubic bixbyite phase with (222) orientation (confirmed by GIWAXS)"
      },
      "Application": {
        "PotentialApplicationArea": "Electron transport layer in organic solar cells",
        "DemonstratedInDevice": {},
        "DevicePerformance": "PCE increased to 10.5% for fullerene-based and 11.5% for nonfullerene-based OSCs"
      }
    }
  },
  {
    "MaterialName": "Amorphous In2O3 (200°C annealed)",
    "Details": {
      "Design": {
        "HostMaterial": "In2O3",
        "PrimaryDopant": {},
        "CoDopants": [],
        "TargetStoichiometry": "In2O3"
      },
      "Fabrication": {
        "DepositionMethod": "Solution-processed combustion reaction",
        "SubstrateMaterial": "ITO-coated glass",
        "DepositionParameters": {},
        "DepositionParametersTextSummary": "Films annealed at 200°C",
        "AnnealingConditions": {
          "Temperature": "200°C"
        },
        "FilmThicknessUnit": "nm"
      },
      "Performance": {
        "ElectricalProperties": {},
        "OpticalProperties": {
          "OpticalBandGapUnit": "eV"
        },
        "StructuralProperties": {},
        "OtherPerformanceMetrics": {
          "WorkFunctionUnit": "eV"
        },
        "HallMobility": "1.0 cm²/(V·s)",
        "CrystalStructure": "Amorphous structure (confirmed by XRD/GIWAXS)"
      },
      "Application": {
        "PotentialApplicationArea": "Electron transport layer in organic solar cells",
        "DemonstratedInDevice": {},
        "DevicePerformance": "PCE comparable to ZnO-based devices (9.5% for fullerene-based OSCs)"
      }
    }
  },
  {
    "MaterialName": "Zr-doped In2O3 (IZRO) as-deposited",
    "Details": {
      "Design": {
        "HostMaterial": "In2O3",
        "PrimaryDopant": {
          "Element": "Zr",
          "Concentration_text": "2 wt% ZrO2 target component"
        },
        "CoDopants": [],
        "TargetStoichiometry": "98 wt% In2O3, 2 wt% ZrO2 target"
      },
      "Fabrication": {
        "DepositionMethod": "RF sputtering",
        "SubstrateMaterial": "soda-lime glass",
        "TargetMaterialText": "98 wt% In2O3 and 2 wt% ZrO2 target",
        "DepositionParameters": {
          "BasePressure": "<5 × 10^-7 Torr",
          "WorkingPressure": "1 mTorr",
          "DepositionTemperature": "Room temperature",
          "GasAtmosphere": "Argon and 2.5% oxygen/argon mixture",
          "DepositionRate": "0.21 Å/s"
        },
        "AnnealingConditions": {},
        "FilmThicknessUnit": "nm",
        "FilmThicknessText": "100 nm"
      },
      "Performance": {
        "ElectricalProperties": {},
        "OpticalProperties": {
          "OpticalBandGapUnit": "eV"
        },
        "StructuralProperties": {},
        "OtherPerformanceMetrics": {
          "WorkFunctionUnit": "eV"
        },
        "SheetResistance": "41 Ω□⁻¹",
        "OpticalTransmittance": "Improved NIR transparency compared to ITO",
        "OpticalBandGapText": "3.55 eV",
        "CrystalStructure": "Amorphous"
      },
      "Application": {
        "PotentialApplicationArea": "Transparent electrodes for perovskite tandem solar cells",
        "DemonstratedInDevice": {}
      }
    }
  },
  {
    "MaterialName": "Zr-doped In2O3 (IZRO) annealed",
    "Details": {
      "Design": {
        "HostMaterial": "In2O3",
        "PrimaryDopant": {
          "Element": "Zr",
          "Concentration_text": "2 wt% ZrO2 target component"
        },
        "CoDopants": [],
        "TargetStoichiometry": "98 wt% In2O3, 2 wt% ZrO2 target"
      },
      "Fabrication": {
        "DepositionMethod": "RF sputtering",
        "SubstrateMaterial": "soda-lime glass",
        "TargetMaterialText": "98 wt% In2O3 and 2 wt% ZrO2 target",
        "DepositionParameters": {
          "BasePressure": "<5 × 10^-7 Torr",
          "WorkingPressure": "1 mTorr",
          "DepositionTemperature": "Room temperature",
          "GasAtmosphere": "Argon and 2.5% oxygen/argon mixture",
          "DepositionRate": "0.21 Å/s"
        },
        "AnnealingConditions": {
          "Temperature": "200°C",
          "Atmosphere": "Ambient air",
          "Duration": "25 minutes"
        },
        "FilmThicknessUnit": "nm",
        "FilmThicknessText": "100 nm"
      },
      "Performance": {
        "ElectricalProperties": {},
        "OpticalProperties": {
          "OpticalBandGapUnit": "eV"
        },
        "StructuralProperties": {},
        "OtherPerformanceMetrics": {
          "WorkFunctionUnit": "eV"
        },
        "SheetResistance": "18 Ω□⁻¹",
        "HallMobility": "77 cm² V⁻¹ s⁻¹",
        "OpticalTransmittance": "Average >90% in visible range with 5% parasitic absorption (250–2500 nm)",
        "OpticalBandGapText": "3.75 eV",
        "CrystalStructure": "Cubic In2O3 phase with (400) orientation",
        "GrainSize": "Average 105 nm crystal size"
      },
      "Application": {
        "PotentialApplicationArea": "Transparent electrodes for perovskite/silicon tandem solar cells",
        "DemonstratedInDevice": {},
        "DevicePerformance": "Four-terminal tandem solar cell achieved PCE of 26.2% (vs 23.3% with ITO)"
      }
    }
  },
  {
    "MaterialName": "In:CdO",
    "Details": {
      "Design": {
        "HostMaterial": "CdO",
        "PrimaryDopant": {
          "Element": "In",
          "Concentration_text": "various doping levels"
        },
        "CoDopants": [],
        "TargetStoichiometry": "In-doped CdO"
      },
      "Fabrication": {
        "DepositionParameters": {},
        "AnnealingConditions": {},
        "FilmThicknessUnit": "nm"
      },
      "Performance": {
        "ElectricalProperties": {},
        "OpticalProperties": {
          "OpticalBandGapUnit": "eV"
        },
        "StructuralProperties": {},
        "OtherPerformanceMetrics": {
          "WorkFunctionUnit": "eV"
        },
        "Resistivity": "Lowest reported ~3.5 x 10^-4 Ω·cm",
        "CarrierConcentration": "Up to 1.33 x 10^21 cm⁻³",
        "OpticalTransmittance": "NIR plasmonic absorption tunable from 1600-2250 nm",
        "NearFieldEnhancement": "Up to 260x for octahedral NCs"
      },
      "Application": {
        "PotentialApplicationArea": "Infrared plasmonics, photothermal therapy",
        "DemonstratedInDevice": {}
      }
    }
  },
  {
    "MaterialName": "h-Cs:WO3 (hexagonal phase)",
    "Details": {
      "Design": {
        "HostMaterial": "WO3",
        "PrimaryDopant": {
          "Element": "Cs",
          "Concentration_text": "interstitial doping"
        },
        "CoDopants": [],
        "TargetStoichiometry": "Cs-doped WO3 with hexagonal crystal structure"
      },
      "Fabrication": {
        "DepositionParameters": {},
        "AnnealingConditions": {},
        "FilmThicknessUnit": "nm"
      },
      "Performance": {
        "ElectricalProperties": {},
        "OpticalProperties": {
          "OpticalBandGapUnit": "eV"
        },
        "StructuralProperties": {},
        "OtherPerformanceMetrics": {
          "WorkFunctionUnit": "eV"
        },
        "CrystalStructure": "Hexagonal anisotropic structure",
        "LSPRPeaks": "Dual peaks at 6480 cm⁻¹ and 14140 cm⁻¹ (AR=0.32)",
        "OpticalTransmittance": "High visible transparency with IR absorption"
      },
      "Application": {
        "PotentialApplicationArea": "Electrochromic windows, IR modulation",
        "DemonstratedInDevice": {}
      }
    }
  },
  {
    "MaterialName": "F,Sn co-doped In2O3 (FITO)",
    "Details": {
      "Design": {
        "HostMaterial": "In2O3",
        "PrimaryDopant": {
          "Element": "Sn",
          "Concentration_text": "1-10% nominal doping"
        },
        "CoDopants": [
          {
            "Element": "F",
            "Concentration_text": "co-doping for defect compensation"
          }
        ],
        "TargetStoichiometry": "F and Sn co-doped In2O3 cubic NCs"
      },
      "Fabrication": {
        "DepositionMethod": "Colloidal synthesis (Schlenk line)",
        "PrecursorMaterialsText": "Indium acetylacetonate, Tin(IV) fluoride, oleic acid/octylamine ligands",
        "DepositionParameters": {},
        "AnnealingConditions": {},
        "FilmThicknessUnit": "nm",
        "FilmThicknessText": "20-120 nm cubic NCs"
      },
      "Performance": {
        "ElectricalProperties": {},
        "OpticalProperties": {
          "OpticalBandGapUnit": "eV"
        },
        "StructuralProperties": {},
        "OtherPerformanceMetrics": {
          "WorkFunctionUnit": "eV"
        },
        "Resistivity": "Lower than ITO due to reduced ionized impurity scattering",
        "CarrierConcentration": "~1.12 x 10^21 cm⁻³ (10% Sn)",
        "OpticalTransmittance": "Broad IR absorption with LSPR at 5000-6855 cm⁻¹",
        "NearFieldEnhancement": ">400x at hot spots (EELS verified)"
      },
      "Application": {
        "PotentialApplicationArea": "Surface-enhanced infrared absorption (SEIRA), coupled plasmon-vibration systems",
        "DemonstratedInDevice": {}
      }
    }
  },
  {
    "MaterialName": "Sn:In2O3 (ITO)",
    "Details": {
      "Design": {
        "HostMaterial": "In2O3",
        "PrimaryDopant": {
          "Element": "Sn",
          "Concentration_text": "0-15% nominal doping"
        },
        "CoDopants": [],
        "TargetStoichiometry": "In(2-x)SnxO3"
      },
      "Fabrication": {
        "DepositionMethod": "Colloidal synthesis (slow injection method)",
        "SubstrateMaterial": "ITO-coated glass",
        "DepositionParameters": {},
        "AnnealingConditions": {},
        "AnnealingConditionsTextSummary": "Ligand removal via formic acid treatment + 120°C annealing",
        "FilmThicknessUnit": "nm"
      },
      "Performance": {
        "ElectricalProperties": {},
        "OpticalProperties": {
          "OpticalBandGapUnit": "eV"
        },
        "StructuralProperties": {},
        "OtherPerformanceMetrics": {
          "WorkFunctionUnit": "eV"
        },
        "Resistivity": "2.1 x 10^-4 Ω·cm (optimized)",
        "CarrierConcentration": "3.48 x 10^20 - 1.12 x 10^21 cm⁻³",
        "OpticalTransmittance": ">85% in visible range",
        "LSPRModulationRange": "Δω = 226-704 cm⁻¹ (size/doping dependent)"
      },
      "Application": {
        "PotentialApplicationArea": "Electrochromic smart windows, capacitive charge sensors",
        "DemonstratedInDevice": {}
      }
    }
  },
  {
    "MaterialName": "Mn-doped In2O3 (4 at.%)",
    "Details": {
      "Design": {
        "HostMaterial": "In2O3",
        "PrimaryDopant": {
          "Element": "Mn",
          "Concentration_text": "4 at.%"
        },
        "CoDopants": [],
        "TargetStoichiometry": "Mn-doped In2O3 (4 at.% Mn)"
      },
      "Fabrication": {
        "DepositionMethod": "RF-magnetron sputtering",
        "SubstrateMaterial": "Si (1 0 0)",
        "TargetMaterialText": "In2O3 target with Mn chips symmetrically attached",
        "DepositionParameters": {
          "BasePressure": "8 × 10^-5 Pa",
          "WorkingPressure": "1.0 Pa",
          "DepositionTemperature": "400°C",
          "GasAtmosphere": "Ar (99.999% purity)"
        },
        "AnnealingConditions": {},
        "FilmThicknessUnit": "nm",
        "FilmThicknessText": "~900 nm"
      },
      "Performance": {
        "ElectricalProperties": {},
        "OpticalProperties": {
          "OpticalBandGapUnit": "eV"
        },
        "StructuralProperties": {},
        "OtherPerformanceMetrics": {
          "WorkFunctionUnit": "eV"
        },
        "CrystalStructure": "Bixbyite cubic In2O3 phase with Mn substitution at In³⁺ sites",
        "MnValenceState": "+2 valence state",
        "MnOBondingDistance": "1.44 Å (first coordination shell)"
      },
      "Application": {
        "PotentialApplicationArea": "Spintronic devices",
        "DemonstratedInDevice": {}
      }
    }
  },
  {
    "MaterialName": "Mn-doped In2O3 (5 at.%)",
    "Details": {
      "Design": {
        "HostMaterial": "In2O3",
        "PrimaryDopant": {
          "Element": "Mn",
          "Concentration_text": "5 at.%"
        },
        "CoDopants": [],
        "TargetStoichiometry": "Mn-doped In2O3 (5 at.% Mn)"
      },
      "Fabrication": {
        "DepositionMethod": "RF-magnetron sputtering",
        "SubstrateMaterial": "Si (1 0 0)",
        "TargetMaterialText": "In2O3 target with Mn chips symmetrically attached",
        "DepositionParameters": {
          "BasePressure": "8 × 10^-5 Pa",
          "WorkingPressure": "1.0 Pa",
          "DepositionTemperature": "400°C",
          "GasAtmosphere": "Ar (99.999% purity)"
        },
        "AnnealingConditions": {},
        "FilmThicknessUnit": "nm",
        "FilmThicknessText": "~900 nm"
      },
      "Performance": {
        "ElectricalProperties": {},
        "OpticalProperties": {
          "OpticalBandGapUnit": "eV"
        },
        "StructuralProperties": {},
        "OtherPerformanceMetrics": {
          "WorkFunctionUnit": "eV"
        },
        "CrystalStructure": "Bixbyite cubic In2O3 phase with Mn substitution at In³⁺ sites",
        "MnValenceState": "+2 valence state",
        "MnOBondingDistance": "1.44 Å (first coordination shell)",
        "IntegratedIntensity": "Increased L2,3-edge intensity compared to 4 at.% sample"
      },
      "Application": {
        "PotentialApplicationArea": "Spintronic devices",
        "DemonstratedInDevice": {}
      }
    }
  },
  {
    "MaterialName": "Mn-doped In2O3 (8.5 at.%)",
    "Details": {
      "Design": {
        "HostMaterial": "In2O3",
        "PrimaryDopant": {
          "Element": "Mn",
          "Concentration_text": "8.5 at.%"
        },
        "CoDopants": [],
        "TargetStoichiometry": "Mn-doped In2O3 (8.5 at.% Mn)"
      },
      "Fabrication": {
        "DepositionMethod": "RF-magnetron sputtering",
        "SubstrateMaterial": "Si (1 0 0)",
        "TargetMaterialText": "In2O3 target with Mn chips symmetrically attached",
        "DepositionParameters": {
          "BasePressure": "8 × 10^-5 Pa",
          "WorkingPressure": "1.0 Pa",
          "DepositionTemperature": "400°C",
          "GasAtmosphere": "Ar (99.999% purity)"
        },
        "AnnealingConditions": {},
        "FilmThicknessUnit": "nm",
        "FilmThicknessText": "~900 nm"
      },
      "Performance": {
        "ElectricalProperties": {},
        "OpticalProperties": {
          "OpticalBandGapUnit": "eV"
        },
        "StructuralProperties": {},
        "OtherPerformanceMetrics": {
          "WorkFunctionUnit": "eV"
        },
        "CrystalStructure": "Bixbyite cubic In2O3 phase with Mn substitution at In³⁺ sites",
        "MnValenceState": "+2 valence state",
        "MnOBondingDistance": "1.54 Å (first coordination shell)",
        "IntegratedIntensity": "Maximum L2,3-edge intensity among all samples"
      },
      "Application": {
        "PotentialApplicationArea": "Spintronic devices",
        "DemonstratedInDevice": {}
      }
    }
  },
  {
    "MaterialName": "Mn-doped In2O3 (13.7 at.%)",
    "Details": {
      "Design": {
        "HostMaterial": "In2O3",
        "PrimaryDopant": {
          "Element": "Mn",
          "Concentration_text": "13.7 at.%"
        },
        "CoDopants": [],
        "TargetStoichiometry": "Mn-doped In2O3 (13.7 at.% Mn)"
      },
      "Fabrication": {
        "DepositionMethod": "RF-magnetron sputtering",
        "SubstrateMaterial": "Si (1 0 0)",
        "TargetMaterialText": "In2O3 target with Mn chips symmetrically attached",
        "DepositionParameters": {
          "BasePressure": "8 × 10^-5 Pa",
          "WorkingPressure": "1.0 Pa",
          "DepositionTemperature": "400°C",
          "GasAtmosphere": "Ar (99.999% purity)"
        },
        "AnnealingConditions": {},
        "FilmThicknessUnit": "nm",
        "FilmThicknessText": "~900 nm"
      },
      "Performance": {
        "ElectricalProperties": {},
        "OpticalProperties": {
          "OpticalBandGapUnit": "eV"
        },
        "StructuralProperties": {},
        "OtherPerformanceMetrics": {
          "WorkFunctionUnit": "eV"
        },
        "CrystalStructure": "Bixbyite cubic In2O3 phase with Mn substitution at In³⁺ sites",
        "MnValenceState": "+2 valence state",
        "MnOBondingDistance": "1.63 Å (first coordination shell)",
        "IntegratedIntensity": "Decreased L2,3-edge intensity compared to 8.5 at.% sample"
      },
      "Application": {
        "PotentialApplicationArea": "Spintronic devices",
        "DemonstratedInDevice": {}
      }
    }
  },
  {
    "MaterialName": "Ti-doped In2O3 (ITiO) thin film (as-deposited)",
    "Details": {
      "Design": {
        "HostMaterial": "In2O3",
        "PrimaryDopant": {
          "Element": "Ti",
          "Concentration_text": "1 wt% TiO2"
        },
        "CoDopants": [],
        "TargetStoichiometry": "In2O3 with 1 wt% TiO2"
      },
      "Fabrication": {
        "DepositionMethod": "RF magnetron sputtering",
        "SubstrateMaterial": "soda-lime glass",
        "TargetMaterialText": "4-inch diameter ceramic target with 1 wt% TiO2 doped In2O3",
        "DepositionParameters": {
          "BasePressure": "<1.1 × 10^-7 Torr",
          "DepositionTemperature": "500°C"
        },
        "DepositionParametersTextSummary": "Films deposited at various Ar working pressures (1.0-3.0 mTorr) and substrate temperatures up to 600°C",
        "AnnealingConditions": {},
        "FilmThicknessUnit": "nm",
        "FilmThicknessText": "250 nm"
      },
      "Performance": {
        "ElectricalProperties": {},
        "OpticalProperties": {
          "OpticalBandGapUnit": "eV"
        },
        "StructuralProperties": {},
        "OtherPerformanceMetrics": {
          "WorkFunctionUnit": "eV"
        },
        "Resistivity": "3.3 × 10^-4 Ω·cm",
        "CarrierConcentration": "(2-4) × 10^20 cm⁻³",
        "HallMobility": "75 cm²/V·s",
        "OpticalTransmittance": "Approximately 80% at wavelengths 400-1800 nm",
        "CrystalStructure": "Cubic bixbyite In2O3 phase (JCPDS 06-0416)"
      },
      "Application": {
        "DemonstratedInDevice": {}
      }
    }
  },
  {
    "MaterialName": "Ti-doped In2O3 (ITiO) thin film (post-annealed)",
    "Details": {
      "Design": {
        "HostMaterial": "In2O3",
        "PrimaryDopant": {
          "Element": "Ti",
          "Concentration_text": "1 wt% TiO2"
        },
        "CoDopants": [],
        "TargetStoichiometry": "In2O3 with 1 wt% TiO2"
      },
      "Fabrication": {
        "DepositionMethod": "RF magnetron sputtering",
        "SubstrateMaterial": "soda-lime glass",
        "TargetMaterialText": "4-inch diameter ceramic target with 1 wt% TiO2 doped In2O3",
        "DepositionParameters": {
          "BasePressure": "<1.1 × 10^-7 Torr",
          "WorkingPressure": "1.2 mTorr",
          "DepositionTemperature": "500°C"
        },
        "AnnealingConditions": {
          "Temperature": "530°C",
          "Atmosphere": "Vacuum (<8 × 10^-6 Torr)",
          "Duration": "45 min"
        },
        "FilmThicknessUnit": "nm",
        "FilmThicknessText": "250 nm"
      },
      "Performance": {
        "ElectricalProperties": {},
        "OpticalProperties": {
          "OpticalBandGapUnit": "eV"
        },
        "StructuralProperties": {},
        "OtherPerformanceMetrics": {
          "WorkFunctionUnit": "eV"
        },
        "Resistivity": "1.95 × 10^-4 Ω·cm",
        "CarrierConcentration": "3.1 × 10^20 cm⁻³",
        "HallMobility": "105 cm²/V·s",
        "OpticalTransmittance": "Approximately 80% at wavelengths 400-1800 nm",
        "CrystalStructure": "Cubic In2O3 phase with reduced lattice constant (10.118 nm)"
      },
      "Application": {
        "PotentialApplicationArea": "Transparent electrodes for thin film solar cells, flat-panel displays, and optoelectronic devices",
        "DemonstratedInDevice": {}
      }
    }
  },
  {
    "MaterialName": "Ce and H co-doped In2O3 (ICO:H) with 1.0% H2 gas flow",
    "Details": {
      "Design": {
        "HostMaterial": "In2O3",
        "PrimaryDopant": {
          "Element": "Ce",
          "Concentration_text": "3 wt% CeO2"
        },
        "CoDopants": [
          {
            "Element": "H",
            "Concentration_text": "1.3 at.%"
          }
        ],
        "TargetStoichiometry": "In2O3 with 3 wt% CeO2"
      },
      "Fabrication": {
        "DepositionMethod": "dc arc-discharge ion plating",
        "SubstrateMaterial": "Corning Eagle XG glass",
        "TargetMaterialText": "In2O3 with 3 wt% CeO2 pellets",
        "DepositionParameters": {
          "DepositionTemperature": "150°C",
          "GasAtmosphere": "Ar, O2 (8–13 vol %), H2 (1.0 vol %)",
          "TotalPressure": "0.45 Pa"
        },
        "AnnealingConditions": {
          "Temperature": "200°C",
          "Atmosphere": "air",
          "Duration": "30 min"
        },
        "FilmThicknessUnit": "nm",
        "FilmThicknessText": "100 nm"
      },
      "Performance": {
        "ElectricalProperties": {},
        "OpticalProperties": {
          "OpticalBandGapUnit": "eV"
        },
        "StructuralProperties": {},
        "OtherPerformanceMetrics": {
          "WorkFunctionUnit": "eV"
        },
        "HallMobility": "130–145 cm² V⁻¹ s⁻¹",
        "CarrierConcentration": "~1 × 10²⁰ cm⁻³ (n-type)",
        "CrystalStructure": "Polycrystalline bixbyite In2O3 phase",
        "SurfaceRoughnessRMS": "Ra 0.232 nm (excluding spiky signals)"
      },
      "Application": {
        "PotentialApplicationArea": "Transparent conductive electrodes for solar cells",
        "DemonstratedInDevice": {}
      }
    }
  },
  {
    "MaterialName": "Ce and H co-doped In2O3 (ICO:H) with 1.5% H2 gas flow",
    "Details": {
      "Design": {
        "HostMaterial": "In2O3",
        "PrimaryDopant": {
          "Element": "Ce",
          "Concentration_text": "3 wt% CeO2"
        },
        "CoDopants": [
          {
            "Element": "H",
            "Concentration_text": "H2-gas flow ratio of 1.5%"
          }
        ],
        "TargetStoichiometry": "In2O3 with 3 wt% CeO2"
      },
      "Fabrication": {
        "DepositionMethod": "dc arc-discharge ion plating",
        "SubstrateMaterial": "Corning Eagle XG glass",
        "TargetMaterialText": "In2O3 with 3 wt% CeO2 pellets",
        "DepositionParameters": {
          "DepositionTemperature": "150°C",
          "GasAtmosphere": "Ar, O2 (8–13 vol %), H2 (1.5 vol %)",
          "TotalPressure": "0.45 Pa"
        },
        "AnnealingConditions": {
          "Temperature": "200°C",
          "Atmosphere": "air",
          "Duration": "30 min"
        },
        "FilmThicknessUnit": "nm",
        "FilmThicknessText": "100 nm"
      },
      "Performance": {
        "ElectricalProperties": {},
        "OpticalProperties": {
          "OpticalBandGapUnit": "eV"
        },
        "StructuralProperties": {},
        "OtherPerformanceMetrics": {
