Repository: kevin3998/in2o3_tco

File: data/extracted_json/pydantic/material_data_only2.json (part 4 of 15)
[
        "ElectricalProperties": {},
        "OpticalProperties": {
          "OpticalBandGapUnit": "eV"
        },
        "StructuralProperties": {},
        "OtherPerformanceMetrics": {
          "WorkFunctionUnit": "eV"
        },
        "CrystalStructure": "Enhanced preferred (211) orientation compared to 270 nm films",
        "LatticeConstants": "Approached bulk In2O3 values with increased thickness"
      },
      "Application": {
        "DemonstratedInDevice": {}
      }
    }
  },
  {
    "MaterialName": "0.5 at.% Mo-doped In2O3",
    "Details": {
      "Design": {
        "HostMaterial": "In2O3",
        "PrimaryDopant": {
          "Element": "Mo",
          "Concentration_text": "0.5 at.%"
        },
        "CoDopants": [],
        "TargetStoichiometry": "In2O3 with 0.5 at.% Mo doping",
        "MaterialDescriptionSource": "InCl3 and MoCl5 precursors dissolved in ethanol:water (1:3 ratio)"
      },
      "Fabrication": {
        "DepositionMethod": "Spray pyrolysis",
        "SubstrateMaterial": "Corning-1737 glass",
        "PrecursorMaterialsText": "InCl3 and MoCl5 dissolved in ethanol:water (1:3 ratio)",
        "DepositionParameters": {
          "DepositionTemperature": "400°C",
          "CarrierGasPressure": "40 kg/cm²",
          "SprayNozzleSubstrateDistance": "30 cm",
          "SprayAngle": "55°",
          "SprayTime": "1 s",
          "SprayInterval": "20 s"
        },
        "AnnealingConditions": {},
        "FilmThicknessUnit": "nm",
        "FilmThicknessText": "300 nm"
      },
      "Performance": {
        "ElectricalProperties": {},
        "OpticalProperties": {
          "OpticalBandGapUnit": "eV"
        },
        "StructuralProperties": {},
        "OtherPerformanceMetrics": {
          "WorkFunctionUnit": "eV"
        },
        "Resistivity": "5.3×10^-4 Ω·cm",
        "CarrierConcentration": "9.5×10^19 cm⁻³",
        "CarrierType": "n-type",
        "HallMobility": "122.4 cm²/Vs",
        "AverageTransmittance": "83% (400-2500 nm)",
        "OpticalBandGapText": "3.88 eV",
        "FigureOfMerit": "4.2×10^-2 Ω⁻¹",
        "CrystalStructure": "Cubic bixbyite with preferred (222) orientation",
        "GrainSize": "110-160 nm"
      },
      "Application": {
        "PotentialApplicationArea": "Transparent electrodes for optoelectronics, thin film transistors, NIR sensitive solar cells",
        "DemonstratedInDevice": {}
      }
    }
  },
  {
    "MaterialName": "1.0 at.% Mo-doped In2O3",
    "Details": {
      "Design": {
        "HostMaterial": "In2O3",
        "PrimaryDopant": {
          "Element": "Mo",
          "Concentration_text": "1.0 at.%"
        },
        "CoDopants": [],
        "TargetStoichiometry": "In2O3 with 1.0 at.% Mo doping",
        "MaterialDescriptionSource": "InCl3 and MoCl5 precursors dissolved in ethanol:water (1:3 ratio)"
      },
      "Fabrication": {
        "DepositionMethod": "Spray pyrolysis",
        "SubstrateMaterial": "Corning-1737 glass",
        "PrecursorMaterialsText": "InCl3 and MoCl5 dissolved in ethanol:water (1:3 ratio)",
        "DepositionParameters": {
          "DepositionTemperature": "400°C",
          "CarrierGasPressure": "40 kg/cm²",
          "SprayNozzleSubstrateDistance": "30 cm",
          "SprayAngle": "55°",
          "SprayTime": "1 s",
          "SprayInterval": "20 s"
        },
        "AnnealingConditions": {},
        "FilmThicknessUnit": "nm",
        "FilmThicknessText": "300 nm"
      },
      "Performance": {
        "ElectricalProperties": {},
        "OpticalProperties": {
          "OpticalBandGapUnit": "eV"
        },
        "StructuralProperties": {},
        "OtherPerformanceMetrics": {
          "WorkFunctionUnit": "eV"
        },
        "Resistivity": "2.4×10^-3 Ω·cm",
        "CarrierConcentration": "5.3×10^19 cm⁻³",
        "OpticalBandGapText": "3.93 eV",
        "FigureOfMerit": "2.6×10^-3 Ω⁻¹",
        "CrystalStructure": "Cubic bixbyite with preferred (400) orientation",
        "GrainSize": "80-100 nm",
        "OpticalTransmittanceDescription": "NIR transmittance of 85.8% at 1500 nm, 87.0% at 2000 nm, and 73.6% at 2500 nm"
      },
      "Application": {
        "PotentialApplicationArea": "Transparent electrodes for optoelectronics, thin film transistors, NIR sensitive solar cells",
        "DemonstratedInDevice": {}
      }
    }
  },
  {
    "MaterialName": "Undoped In2O3",
    "Details": {
      "Design": {
        "HostMaterial": "In2O3",
        "PrimaryDopant": {},
        "CoDopants": [],
        "MaterialDescriptionSource": "InCl3 precursor dissolved in ethanol:water (1:3 ratio)"
      },
      "Fabrication": {
        "DepositionMethod": "Spray pyrolysis",
        "SubstrateMaterial": "Corning-1737 glass",
        "PrecursorMaterialsText": "InCl3 dissolved in ethanol:water (1:3 ratio)",
        "DepositionParameters": {
          "DepositionTemperature": "400°C",
          "CarrierGasPressure": "40 kg/cm²",
          "SprayNozzleSubstrateDistance": "30 cm",
          "SprayAngle": "55°",
          "SprayTime": "1 s",
          "SprayInterval": "20 s"
        },
        "AnnealingConditions": {},
        "FilmThicknessUnit": "nm",
        "FilmThicknessText": "300 nm"
      },
      "Performance": {
        "ElectricalProperties": {},
        "OpticalProperties": {
          "OpticalBandGapUnit": "eV"
        },
        "StructuralProperties": {},
        "OtherPerformanceMetrics": {
          "WorkFunctionUnit": "eV"
        },
        "Resistivity": "2.8×10^-2 Ω·cm",
        "CarrierConcentration": "Not specified",
        "OpticalBandGapText": "3.65 eV",
        "CrystalStructure": "Cubic bixbyite with preferred (222) orientation",
        "GrainSize": "60-113 nm"
      },
      "Application": {
        "PotentialApplicationArea": "Transparent electrodes for optoelectronics",
        "DemonstratedInDevice": {}
      }
    }
  },
  {
    "MaterialName": "IMO:H+SnOx bilayer film",
    "Details": {
      "Design": {
        "HostMaterial": "In2O3",
        "PrimaryDopant": {},
        "CoDopants": [
          {
            "Element": "Ti"
          },
          {
            "Element": "Ce"
          },
          {
            "Element": "Ta"
          }
        ],
        "TargetStoichiometry": "IMO:H (In2O3 doped with Ti, Ce, Ta oxides) and SnOx bilayer",
        "MaterialDescriptionSource": "Commercial indium oxide targets doped with Ti, Ce, Ta oxides and SnO2 ceramic target"
      },
      "Fabrication": {
        "DepositionMethod": "Magnetron sputtering",
        "SubstrateMaterial": "Glass or textured silicon wafers",
        "TargetMaterialText": "IMO:H target (In2O3 doped with Ti, Ce, Ta oxides) and SnO2 ceramic target",
        "DepositionParameters": {
          "BasePressure": "2 × 10^-4 Pa",
          "WorkingPressure": "0.4–0.7 Pa",
          "DepositionTemperature": "Room Temperature",
          "GasAtmosphere": "Ar and O2 (ratio adjusted for SnOx)"
        },
        "AnnealingConditions": {
          "Temperature": "200°C",
          "Duration": "20 minutes"
        },
        "FilmThicknessUnit": "nm",
        "FilmThicknessText": "100 nm (IMO:H and SnOx layers in 1:1 ratio)"
      },
      "Performance": {
        "ElectricalProperties": {},
        "OpticalProperties": {
          "OpticalBandGapUnit": "eV"
        },
        "StructuralProperties": {},
        "OtherPerformanceMetrics": {
          "WorkFunctionUnit": "eV"
        },
        "CrystalStructure": "Amorphous SnOx on polycrystalline IMO:H",
        "OpticalTransmittanceDescription": "High transmittance in visible and NIR regions",
        "OpticalBandGapText": "3.860 eV (Tauc plot)"
      },
      "Application": {
        "PotentialApplicationArea": "Transparent electrodes for silicon heterojunction (SHJ) solar cells",
        "DemonstratedInDevice": {},
        "DevicePerformance": "Certified efficiency of 25.94% (total area of 274.4 cm²)"
      }
    }
  },
  {
    "MaterialName": "IMO:H (Hydrogenated transition metal-doped In2O3)",
    "Details": {
      "Design": {
        "HostMaterial": "In2O3",
        "PrimaryDopant": {},
        "CoDopants": [
          {
            "Element": "Ti"
          },
          {
            "Element": "Ce"
          },
          {
            "Element": "Ta"
          }
        ],
        "TargetStoichiometry": "Hydrogenated transition metal-doped In2O3 (IMO:H)",
        "MaterialDescriptionSource": "Commercial indium oxide targets doped with Ti, Ce, Ta oxides"
      },
      "Fabrication": {
        "DepositionMethod": "Magnetron sputtering",
        "TargetMaterialText": "Indium oxide targets doped with Ti, Ce, Ta oxides",
        "DepositionParameters": {},
        "DepositionParametersTextSummary": "Sputtering parameters detailed in previous work",
        "AnnealingConditions": {},
        "FilmThicknessUnit": "nm"
      },
      "Performance": {
        "ElectricalProperties": {},
        "OpticalProperties": {
          "OpticalBandGapUnit": "eV"
        },
        "StructuralProperties": {},
        "OtherPerformanceMetrics": {
          "WorkFunctionUnit": "eV"
        },
        "OpticalBandGapText": "3.897 eV (Tauc plot)",
        "CrystalStructure": "Polycrystalline"
      },
      "Application": {
        "DemonstratedInDevice": {},
        "DevicePerformance": "Solar cell efficiency of 25.84%"
      }
    }
  },
  {
    "MaterialName": "Mo-doped In2O3 (IMO)",
    "Details": {
      "Design": {
        "HostMaterial": "In2O3",
        "PrimaryDopant": {
          "Element": "Mo"
        },
        "CoDopants": []
      },
      "Fabrication": {
        "DepositionParameters": {},
        "AnnealingConditions": {},
        "FilmThicknessUnit": "nm"
      },
      "Performance": {
        "ElectricalProperties": {},
        "OpticalProperties": {
          "OpticalBandGapUnit": "eV"
        },
        "StructuralProperties": {},
        "OtherPerformanceMetrics": {
          "WorkFunctionUnit": "eV"
        },
        "OpticalTransmittanceDescription": "No significant change in spectral transmittance upon doping",
        "HallMobility": ">100 cm²/Vs (twice commercial ITO)"
      },
      "Application": {
        "DemonstratedInDevice": {}
      }
    }
  },
  {
    "MaterialName": "Transition metal-doped In2O3 (IMO:H)",
    "Details": {
      "Design": {
        "HostMaterial": "In2O3",
        "PrimaryDopant": {},
        "CoDopants": [
          {
            "Element": "Ti",
            "Concentration_text": "0.22 wt% TiO2"
          },
          {
            "Element": "Ce",
            "Concentration_text": "0.14 wt% CeO2"
          },
          {
            "Element": "Ta",
            "Concentration_text": "0.03 wt% Ta2O5"
          }
        ],
        "TargetStoichiometry": "In2O3 with 0.22 wt% TiO2, 0.14 wt% CeO2, 0.03 wt% Ta2O5"
      },
      "Fabrication": {
        "DepositionMethod": "DC Magnetron Sputtering",
        "SubstrateMaterial": "Glass, Textured silicon (100) wafers",
        "TargetMaterialText": "IMO target (In2O3 with 0.22 wt% TiO2, 0.14 wt% CeO2, 0.03 wt% Ta2O5)",
        "DepositionParameters": {
          "BasePressure": "2e-4 Pa",
          "WorkingPressure": "0.78 Pa",
          "DepositionTemperature": "Room Temperature",
          "GasAtmosphere": "Ar, O2 (1.9% O2/Ar ratio), H2 (0-2.8%)",
          "DepositionPower": "4 kW/m"
        },
        "AnnealingConditions": {},
        "FilmThicknessUnit": "nm",
        "FilmThicknessText": "115 nm (on glass), 80 nm (on solar cells)"
      },
      "Performance": {
        "ElectricalProperties": {},
        "OpticalProperties": {
          "OpticalBandGapUnit": "eV"
        },
        "StructuralProperties": {},
        "OtherPerformanceMetrics": {
          "WorkFunctionUnit": "eV"
        },
        "SheetResistance": "29.94 Ω/sq (at 1% H2)",
        "HallMobility": "72.5 cm²/Vs (at 1% H2)",
        "AverageTransmittance": "Higher than ITO in short wavelength region (300-1200 nm)",
        "OpticalBandGapText": "Larger bandgap than ITO (Figure S3)"
      },
      "Application": {
        "PotentialApplicationArea": "Front transparent conductive oxide layer for silicon heterojunction solar cells",
        "DemonstratedInDevice": {},
        "DevicePerformance": "Certified solar cell efficiency (PCE): 25.26% (total area, 274.5 cm²)"
      }
    }
  },
  {
    "MaterialName": "Sn-doped In2O3 (ITO)",
    "Details": {
      "Design": {
        "HostMaterial": "In2O3",
        "PrimaryDopant": {
          "Element": "Sn",
          "Concentration_text": "3 wt% SnO2"
        },
        "CoDopants": [],
        "TargetStoichiometry": "In2O3:SnO2 = 97:3 wt%"
      },
      "Fabrication": {
        "DepositionMethod": "DC Magnetron Sputtering",
        "SubstrateMaterial": "Glass, Textured silicon (100) wafers",
        "TargetMaterialText": "ITO ceramic target (97 wt% In2O3, 3 wt% SnO2)",
        "DepositionParameters": {
          "BasePressure": "2e-4 Pa",
          "WorkingPressure": "0.78 Pa",
          "DepositionTemperature": "Room Temperature",
          "GasAtmosphere": "Ar, O2 (1.9% O2/Ar ratio)",
          "DepositionPower": "4 kW/m"
        },
        "AnnealingConditions": {},
        "FilmThicknessUnit": "nm",
        "FilmThicknessText": "80 nm (on solar cells)"
      },
      "Performance": {
        "ElectricalProperties": {},
        "OpticalProperties": {
          "OpticalBandGapUnit": "eV"
        },
        "StructuralProperties": {},
        "OtherPerformanceMetrics": {
          "WorkFunctionUnit": "eV"
        },
        "SheetResistance": "89.31 Ω/sq",
        "HallMobility": "20–40 cm²/Vs",
        "AverageTransmittance": "Lower than IMO:H in short wavelength region"
      },
      "Application": {
        "DemonstratedInDevice": {},
        "DevicePerformance": "Certified solar cell efficiency (PCE): 24.78% (total area)"
      }
    }
  },
  {
    "MaterialName": "IMO:H+SnOx Bilayer Film",
    "Details": {
      "Design": {
        "HostMaterial": "In2O3",
        "PrimaryDopant": {},
        "CoDopants": [
          {
            "Element": "Ti"
          },
          {
            "Element": "Ce"
          },
          {
            "Element": "Ta"
          }
        ],
        "TargetStoichiometry": "IMO:H and SnOx layers in 1:1 thickness ratio",
        "MaterialDescriptionSource": "IMO:H+SnOx bilayer films"
      },
      "Fabrication": {
        "DepositionMethod": "Magnetron Sputtering",
        "SubstrateMaterial": "Textured silicon or glass",
        "TargetMaterialText": "Indium oxide targets doped with transition metals (Ti, Ce, Ta oxides) and SnO2 target",
        "DepositionParameters": {
          "BasePressure": "2 × 10^-4 Pa",
          "WorkingPressure": "0.4–0.7 Pa",
          "DepositionTemperature": "Room Temperature"
        },
        "AnnealingConditions": {
          "Temperature": "200°C",
          "Duration": "20 min"
        },
        "FilmThicknessUnit": "nm",
        "FilmThicknessText": "100 nm (total), 50 nm each layer"
      },
      "Performance": {
        "ElectricalProperties": {},
        "OpticalProperties": {
          "OpticalBandGapUnit": "eV"
        },
        "StructuralProperties": {},
        "OtherPerformanceMetrics": {
          "WorkFunctionUnit": "eV"
        },
        "OpticalTransmittanceDescription": "Retains good optical properties of SnOx and electrical properties of IMO:H",
        "CrystalStructure": "Combines amorphous SnOx and polycrystalline IMO:H"
      },
      "Application": {
        "PotentialApplicationArea": "SHJ solar cells with copper electroplating",
        "DemonstratedInDevice": {},
        "DevicePerformance": "Certified efficiency of 25.94% (total area of 274.4 cm²)"
      }
    }
  },
  {
    "MaterialName": "Fluorine-doped In2O3 via InF3 pellets",
    "Details": {
      "Design": {
        "HostMaterial": "In2O3",
        "PrimaryDopant": {
          "Element": "F",
          "Concentration_text": "6 InF3 pellets"
        },
        "CoDopants": [],
        "TargetStoichiometry": "In2O3 with InF3 pellets",
        "MaterialDescriptionSource": "In2O3 target with InF3 pellets placed on erosion area"
      },
      "Fabrication": {
        "DepositionMethod": "RF Magnetron Sputtering",
        "SubstrateMaterial": "Soda-lime glass",
        "TargetMaterialText": "In2O3 target with InF3 pellets",
        "DepositionParameters": {
          "BasePressure": "<1.5 × 10^-3 Pa",
          "WorkingPressure": "1.0 Pa",
          "DepositionTemperature": "300°C",
          "GasAtmosphere": "Ar",
          "DepositionPower": "50 W"
        },
        "AnnealingConditions": {},
        "FilmThicknessUnit": "nm",
        "FilmThicknessText": "200-300 nm"
      },
      "Performance": {
        "ElectricalProperties": {},
        "OpticalProperties": {
          "OpticalBandGapUnit": "eV"
        },
        "StructuralProperties": {},
        "OtherPerformanceMetrics": {
          "WorkFunctionUnit": "eV"
        },
        "CarrierConcentration": "2.9 × 10^20 cm⁻³",
        "CarrierType": "n-type",
        "OpticalBandGapText": "4.4 eV (Tauc plot)",
        "OpticalTransmittanceDescription": "High visible transmittance with increased extinction coefficient in near-infrared"
      },
      "Application": {
        "PotentialApplicationArea": "Transparent electrodes for flat panel displays or solar cells",
        "DemonstratedInDevice": {}
      }
    }
  },
  {
    "MaterialName": "Fluorine-doped In2O3 via CF4 gas",
    "Details": {
      "Design": {
        "HostMaterial": "In2O3",
        "PrimaryDopant": {
          "Element": "F",
          "Concentration_text": "CF4/Ar flow ratio 4%"
        },
        "CoDopants": [],
        "TargetStoichiometry": "In2O3 with CF4 gas doping"
      },
      "Fabrication": {
        "DepositionMethod": "RF Magnetron Sputtering",
        "SubstrateMaterial": "Soda-lime glass",
        "DepositionParameters": {
          "BasePressure": "<1.5 × 10^-3 Pa",
          "WorkingPressure": "1.0 Pa",
          "DepositionTemperature": "300°C",
          "GasAtmosphere": "Ar and CF4",
          "GasFlowRates": "CF4/(Ar+CF4) flow ratio 4%",
          "DepositionPower": "50 W"
        },
        "AnnealingConditions": {},
        "FilmThicknessUnit": "nm",
        "FilmThicknessText": "200-300 nm"
      },
      "Performance": {
        "ElectricalProperties": {},
        "OpticalProperties": {
          "OpticalBandGapUnit": "eV"
        },
        "StructuralProperties": {},
        "OtherPerformanceMetrics": {
          "WorkFunctionUnit": "eV"
        },
        "CarrierConcentration": "1.1 × 10^20 cm⁻³",
        "CarrierType": "n-type",
        "OpticalBandGapText": "Increase due to Burstein-Moss effect",
        "OpticalTransmittanceDescription": "High visible transmittance with increased extinction coefficient in near-infrared"
      },
      "Application": {
        "PotentialApplicationArea": "Transparent electrodes for flat panel displays or solar cells",
        "DemonstratedInDevice": {}
      }
    }
  },
  {
    "MaterialName": "In2O3-Ti-Ta-Ce-SnO2 (0.05 wt.%)",
    "Details": {
      "Design": {
        "HostMaterial": "In2O3",
        "PrimaryDopant": {
          "Element": "Sn",
          "Concentration_text": "0.05 wt.% SnO2"
        },
        "CoDopants": [
          {
            "Element": "Ti",
            "Concentration_text": "0.1 wt.% TiO2"
          },
          {
            "Element": "Ta",
            "Concentration_text": "0.45 wt.% Ta2O5"
          },
          {
            "Element": "Ce",
            "Concentration_text": "0.6 wt.% CeO2"
          }
        ],
        "TargetStoichiometry": "In2O3-TiO2-Ta2O5-CeO2-SnO2 (98.8:0.1:0.45:0.6:0.05 mass ratio)"
      },
      "Fabrication": {
        "PrecursorMaterialsText": "Oxides: In2O3, TiO2, Ta2O5, CeO2, SnO2; Dispersant: Polyethylene pyrrolidone; Binder: Polyvinyl alcohol; Deionized water",
        "DepositionParameters": {},
        "AnnealingConditions": {
          "Temperature": "600°C → 1400°C → 1300°C",
          "Atmosphere": "Oxygen",
          "Duration": "4.5h + 23h",
          "RampRates": "0.3°C/min, 0.7°C/min, 2°C/min cooling"
        },
        "FilmThicknessUnit": "nm"
      },
      "Performance": {
        "ElectricalProperties": {},
        "OpticalProperties": {
          "OpticalBandGapUnit": "eV"
        },
        "StructuralProperties": {},
        "OtherPerformanceMetrics": {
          "WorkFunctionUnit": "eV"
        },
        "Resistivity": "3.28 x 10^-4 Ω·cm",
        "HallMobility": "105 cm²/Vs",
        "CrystalStructure": "Sintered ceramic target"
      },
      "Application": {
        "PotentialApplicationArea": "Transparent electrodes for solar cells",
        "DemonstratedInDevice": {}
      }
    }
  },
  {
    "MaterialName": "In2O3-Ti-Ta-Ce-SnO2 (0.1 wt.%)",
    "Details": {
      "Design": {
        "HostMaterial": "In2O3",
        "PrimaryDopant": {
          "Element": "Sn",
          "Concentration_text": "0.1 wt.% SnO2"
        },
        "CoDopants": [
          {
            "Element": "Ti",
            "Concentration_text": "0.1 wt.% TiO2"
          },
          {
            "Element": "Ta",
            "Concentration_text": "0.45 wt.% Ta2O5"
          },
          {
            "Element": "Ce",
            "Concentration_text": "0.6 wt.% CeO2"
          }
        ],
        "TargetStoichiometry": "In2O3-TiO2-Ta2O5-CeO2-SnO2 (97.5:0.1:0.45:0.6:0.1 mass ratio)"
      },
      "Fabrication": {
        "PrecursorMaterialsText": "Oxides: In2O3, TiO2, Ta2O5, CeO2, SnO2; Dispersant: Polyethylene pyrrolidone; Binder: Polyvinyl alcohol; Deionized water",
        "DepositionParameters": {},
        "AnnealingConditions": {
          "Temperature": "600°C → 1400°C → 1300°C",
          "Atmosphere": "Oxygen",
          "Duration": "4.5h + 23h",
          "RampRates": "0.3°C/min, 0.7°C/min, 2°C/min cooling"
        },
        "FilmThicknessUnit": "nm"
      },
      "Performance": {
        "ElectricalProperties": {},
        "OpticalProperties": {
          "OpticalBandGapUnit": "eV"
        },
        "StructuralProperties": {},
        "OtherPerformanceMetrics": {
          "WorkFunctionUnit": "eV"
        },
        "Resistivity": "3.73 x 10^-4 Ω·cm",
        "HallMobility": "104 cm²/Vs",
        "CrystalStructure": "Sintered ceramic target"
      },
      "Application": {
        "PotentialApplicationArea": "Transparent electrodes for solar cells",
        "DemonstratedInDevice": {}
      }
    }
  },
  {
    "MaterialName": "In2O3-Ti-Ta-Ce-CdO (0.05 wt.%)",
    "Details": {
      "Design": {
        "HostMaterial": "In2O3",
        "PrimaryDopant": {
          "Element": "Cd",
          "Concentration_text": "0.05 wt.% CdO"
        },
        "CoDopants": [
          {
            "Element": "Ti",
            "Concentration_text": "0.1 wt.% TiO2"
          },
          {
            "Element": "Ta",
            "Concentration_text": "0.45 wt.% Ta2O5"
          },
          {
            "Element": "Ce",
            "Concentration_text": "0.6 wt.% CeO2"
          }
        ],
        "TargetStoichiometry": "In2O3-TiO2-Ta2O5-CeO2-CdO (98.8:0.1:0.45:0.6:0.05 mass ratio)"
      },
      "Fabrication": {
        "PrecursorMaterialsText": "Oxides: In2O3, TiO2, Ta2O5, CeO2, CdO; Dispersant: Polyethylene pyrrolidone; Binder: Polyvinyl alcohol; Deionized water",
        "DepositionParameters": {},
        "AnnealingConditions": {
          "Temperature": "600°C → 1400°C → 1300°C",
          "Atmosphere": "Oxygen",
          "Duration": "4.5h + 23h",
          "RampRates": "0.3°C/min, 0.7°C/min, 2°C/min cooling"
        },
        "FilmThicknessUnit": "nm"
      },
      "Performance": {
        "ElectricalProperties": {},
        "OpticalProperties": {
          "OpticalBandGapUnit": "eV"
        },
        "StructuralProperties": {},
        "OtherPerformanceMetrics": {
          "WorkFunctionUnit": "eV"
        },
        "Resistivity": "6.77 x 10^-4 Ω·cm",
        "HallMobility": "92 cm²/Vs",
        "CrystalStructure": "Sintered ceramic target"
      },
      "Application": {
        "PotentialApplicationArea": "Transparent electrodes for solar cells",
        "DemonstratedInDevice": {}
      }
    }
  },
  {
    "MaterialName": "W-doped In2O3",
    "Details": {
      "Design": {
        "HostMaterial": "In2O3",
        "PrimaryDopant": {
          "Element": "W",
          "Concentration_text": "0.91 mol%"
        },
        "CoDopants": [],
        "TargetStoichiometry": "In2O3 with W doping"
      },
      "Fabrication": {
        "DepositionMethod": "RF Magnetron Co-sputtering",
        "SubstrateMaterial": "Glass",
        "DepositionParameters": {
          "DepositionTemperature": "220°C"
        },
        "DepositionParametersTextSummary": "Dual-gun RF magnetron co-sputtering at substrate temperature ~220°C",
        "AnnealingConditions": {
          "Temperature": "650°C",
          "Atmosphere": "N2",
          "Duration": "90 s"
        },
        "FilmThicknessUnit": "nm",
        "FilmThicknessText": "70-180 nm (optical profilometry)"
      },
      "Performance": {
        "ElectricalProperties": {},
        "OpticalProperties": {
          "OpticalBandGapUnit": "eV"
        },
        "StructuralProperties": {},
        "OtherPerformanceMetrics": {
          "WorkFunctionUnit": "eV"
        },
        "Resistivity": "3.3 × 10^-4 Ω·cm",
        "CarrierConcentration": "3.5 × 10^20 cm⁻³",
        "CarrierType": "n-type",
        "HallMobility": "58 cm²/Vs",
        "OpticalBandGapText": "3.85 eV (SE analysis)",
        "CrystalStructure": "Polycrystalline cubic bixbyite",
        "ElectronEffectiveMass": "0.28m₀",
        "PlasmaWavelength": "~1.7 μm"
      },
      "Application": {
        "PotentialApplicationArea": "Transparent electrodes for optoelectronic devices utilizing near-infrared photons",
        "DemonstratedInDevice": {}
      }
    }
  },
  {
    "MaterialName": "Zr-doped In2O3",
    "Details": {
      "Design": {
        "HostMaterial": "In2O3",
        "PrimaryDopant": {
          "Element": "Zr",
          "Concentration_text": "1.4 mol%"
        },
        "CoDopants": [],
        "TargetStoichiometry": "In2O3 with Zr doping"
      },
      "Fabrication": {
        "DepositionMethod": "RF Magnetron Co-sputtering",
        "SubstrateMaterial": "Glass",
        "DepositionParameters": {
          "DepositionTemperature": "220°C"
        },
        "DepositionParametersTextSummary": "Dual-gun RF magnetron co-sputtering at substrate temperature ~220°C",
        "AnnealingConditions": {
          "Temperature": "650°C",
          "Atmosphere": "N2",
          "Duration": "90 s"
        },
        "FilmThicknessUnit": "nm",
        "FilmThicknessText": "70-180 nm (optical profilometry)"
      },
      "Performance": {
        "ElectricalProperties": {},
        "OpticalProperties": {
          "OpticalBandGapUnit": "eV"
        },
        "StructuralProperties": {},
        "OtherPerformanceMetrics": {
          "WorkFunctionUnit": "eV"
        },
        "Resistivity": "2.7 × 10^-4 Ω·cm",
        "CarrierConcentration": "3.4 × 10^20 cm⁻³",
        "CarrierType": "n-type",
        "HallMobility": "67 cm²/Vs",
        "OpticalBandGapText": "3.85 eV (SE analysis)",
        "CrystalStructure": "Polycrystalline cubic bixbyite",
        "ElectronEffectiveMass": "0.25m₀",
        "PlasmaWavelength": "~1.7 μm"
      },
      "Application": {
        "PotentialApplicationArea": "Transparent electrodes for optoelectronic devices utilizing near-infrared photons",
        "DemonstratedInDevice": {}
      }
    }
  },
  {
    "MaterialName": "Mo-doped In2O3",
    "Details": {
      "Design": {
        "HostMaterial": "In2O3",
        "PrimaryDopant": {
          "Element": "Mo",
          "Concentration_text": "1.3 mol%"
        },
        "CoDopants": [],
        "TargetStoichiometry": "In2O3 with Mo doping"
      },
      "Fabrication": {
        "DepositionMethod": "RF Magnetron Co-sputtering",
        "SubstrateMaterial": "Glass",
        "DepositionParameters": {
          "DepositionTemperature": "220°C"
        },
        "DepositionParametersTextSummary": "Dual-gun RF magnetron co-sputtering at substrate temperature ~220°C",
        "AnnealingConditions": {
          "Temperature": "650°C",
          "Atmosphere": "N2",
          "Duration": "90 s"
        },
        "FilmThicknessUnit": "nm",
        "FilmThicknessText": "70-180 nm (optical profilometry)"
      },
      "Performance": {
        "ElectricalProperties": {},
        "OpticalProperties": {
          "OpticalBandGapUnit": "eV"
        },
        "StructuralProperties": {},
        "OtherPerformanceMetrics": {
          "WorkFunctionUnit": "eV"
        },
        "Resistivity": "2.6 × 10^-4 Ω·cm",
        "CarrierConcentration": "3.6 × 10^20 cm⁻³",
        "CarrierType": "n-type",
        "HallMobility": "65 cm²/Vs",
        "AverageTransmittance": ">80% up to 1700 nm",
        "OpticalBandGapText": "3.85 eV (SE analysis)",
        "CrystalStructure": "Polycrystalline cubic bixbyite",
        "ElectronEffectiveMass": "0.30m₀",
        "PlasmaWavelength": "~1.7 μm"
      },
      "Application": {
        "PotentialApplicationArea": "Transparent electrodes for optoelectronic devices utilizing near-infrared photons",
        "DemonstratedInDevice": {}
      }
    }
  },
  {
    "MaterialName": "Ti-doped In2O3",
    "Details": {
      "Design": {
        "HostMaterial": "In2O3",
        "PrimaryDopant": {
          "Element": "Ti",
          "Concentration_text": "1.2 mol%"
        },
        "CoDopants": [],
        "TargetStoichiometry": "In2O3 with Ti doping"
      },
      "Fabrication": {
        "DepositionMethod": "RF Magnetron Co-sputtering",
        "SubstrateMaterial": "Glass",
        "DepositionParameters": {
          "DepositionTemperature": "220°C"
        },
        "DepositionParametersTextSummary": "Dual-gun RF magnetron co-sputtering at substrate temperature ~220°C",
        "AnnealingConditions": {
          "Temperature": "650°C",
          "Atmosphere": "N2",
          "Duration": "90 s"
        },
        "FilmThicknessUnit": "nm",
        "FilmThicknessText": "70-180 nm (optical profilometry)"
      },
      "Performance": {
        "ElectricalProperties": {},
        "OpticalProperties": {
          "OpticalBandGapUnit": "eV"
        },
        "StructuralProperties": {},
        "OtherPerformanceMetrics": {
          "WorkFunctionUnit": "eV"
        },
        "Resistivity": "4.9 × 10^-4 Ω·cm",
        "CarrierConcentration": "1.7 × 10^20 cm⁻³",
        "CarrierType": "n-type",
        "HallMobility": "75 cm²/Vs",
        "OpticalBandGapText": "3.85 eV (SE analysis)",
        "CrystalStructure": "Polycrystalline cubic bixbyite",
        "ElectronEffectiveMass": "0.20m₀",
        "PlasmaWavelength": "~1.7 μm"
      },
      "Application": {
        "PotentialApplicationArea": "Transparent electrodes for optoelectronic devices utilizing near-infrared photons",
        "DemonstratedInDevice": {}
      }
    }
  },
  {
    "MaterialName": "Crystalline In2O3 (c-In2O3) annealed at 300°C",
    "Details": {
      "Design": {
        "HostMaterial": "In2O3",
        "PrimaryDopant": {},
        "CoDopants": [],
        "MaterialDescriptionSource": "Solution-processed combustion reaction"
      },
      "Fabrication": {
        "DepositionMethod": "Solution-processed combustion",
        "SubstrateMaterial": "ITO-coated glass",
        "DepositionParameters": {},
        "DepositionParametersTextSummary": "Films annealed at 300°C",
        "AnnealingConditions": {
          "Temperature": "300°C"
        },
        "FilmThicknessUnit": "nm",
        "FilmThicknessText": "Not specified"
      },
      "Performance": {
        "ElectricalProperties": {},
        "OpticalProperties": {
          "OpticalBandGapUnit": "eV"
        },
        "StructuralProperties": {},
        "OtherPerformanceMetrics": {
          "WorkFunctionUnit": "eV"
        },
        "HallMobility": "15.1 cm²/V·s (300°C annealed), 25.5 cm²/V·s (350°C annealed)",
        "AverageTransmittance": ">95% (400-800 nm)",
        "CrystalStructure": "Cubic bixbyite with (222) orientation",
        "WorkFunctionText": "Decreased by 0.4 eV after PEIE modification (UPS)"
      },
      "Application": {
        "PotentialApplicationArea": "Electron transport layer (ETL) in organic solar cells",
        "DemonstratedInDevice": {},
        "DevicePerformance": "PCE: 10.5% (PBDTTT-EFT−PC71BM), 11.5% (PBDTTT-EFT−IEICO-4F)"
      }
    }
  },
  {
    "MaterialName": "Amorphous In2O3 (a-In2O3) annealed at 200°C",
    "Details": {
      "Design": {
        "HostMaterial": "In2O3",
        "PrimaryDopant": {},
        "CoDopants": [],
        "MaterialDescriptionSource": "Solution-processed combustion reaction"
      },
      "Fabrication": {
        "DepositionMethod": "Solution-processed combustion",
        "SubstrateMaterial": "ITO-coated glass",
        "DepositionParameters": {},
        "DepositionParametersTextSummary": "Films annealed at 200°C",
        "AnnealingConditions": {
          "Temperature": "200°C"
        },
        "FilmThicknessUnit": "nm",
        "FilmThicknessText": "Not specified"
      },
      "Performance": {
        "ElectricalProperties": {},
        "OpticalProperties": {
          "OpticalBandGapUnit": "eV"
        },
        "StructuralProperties": {},
        "OtherPerformanceMetrics": {
          "WorkFunctionUnit": "eV"
        },
        "HallMobility": "1.0 cm²/V·s",
        "CrystalStructure": "Amorphous",
        "WorkFunctionText": "Not specified"
      },
      "Application": {
        "PotentialApplicationArea": "Electron transport layer (ETL) in organic solar cells",
        "DemonstratedInDevice": {},
        "DevicePerformance": "PCE: 9.5% (PBDTTT-EFT−PC71BM), 10.8% (PBDTTT-EFT−IEICO-4F)"
      }
    }
  },
  {
    "MaterialName": "Zr-doped In2O3 (IZRO) as-deposited",
    "Details": {
      "Design": {
        "HostMaterial": "In2O3",
        "PrimaryDopant": {
          "Element": "Zr",
          "Concentration_text": "2 wt% ZrO2 in target"
        },
        "CoDopants": [],
        "TargetStoichiometry": "In2O3 with 2 wt% ZrO2",
        "MaterialDescriptionSource": "98 wt% In2O3 and 2 wt% ZrO2 target"
      },
      "Fabrication": {
        "DepositionMethod": "RF sputtering",
        "SubstrateMaterial": "Soda-lime glass",
        "TargetMaterialText": "98 wt% In2O3 and 2 wt% ZrO2",
        "DepositionParameters": {
          "BasePressure": "<5 × 10^-7 Torr",
          "WorkingPressure": "1 mTorr",
          "DepositionTemperature": "Room temperature",
          "GasAtmosphere": "Ar and 2.5% O2/Ar mixture"
        },
        "AnnealingConditions": {},
        "FilmThicknessUnit": "nm",
        "FilmThicknessText": "100 nm"
      },
      "Performance": {
        "ElectricalProperties": {},
        "OpticalProperties": {
          "OpticalBandGapUnit": "eV"
        },
        "StructuralProperties": {},
        "OtherPerformanceMetrics": {
          "WorkFunctionUnit": "eV"
        },
        "SheetResistance": "41 Ω/sq",
        "CarrierType": "n-type",
        "OpticalTransmittanceDescription": "Improved near-infrared transparency compared to ITO",
        "OpticalBandGapText": "3.55 eV (Tauc plot)",
        "WorkFunctionText": "4.2 eV (UPS)",
        "CrystalStructure": "Amorphous"
      },
      "Application": {
        "PotentialApplicationArea": "Transparent electrodes for perovskite-based tandem solar cells",
        "DemonstratedInDevice": {}
      }
    }
  },
  {
    "MaterialName": "Zr-doped In2O3 (IZRO) annealed",
    "Details": {
      "Design": {
        "HostMaterial": "In2O3",
        "PrimaryDopant": {
          "Element": "Zr",
          "Concentration_text": "2 wt% ZrO2 in target"
        },
        "CoDopants": [],
        "TargetStoichiometry": "In2O3 with 2 wt% ZrO2",
        "MaterialDescriptionSource": "98 wt% In2O3 and 2 wt% ZrO2 target"
      },
      "Fabrication": {
        "DepositionMethod": "RF sputtering",
        "SubstrateMaterial": "Soda-lime glass",
        "TargetMaterialText": "98 wt% In2O3 and 2 wt% ZrO2",
        "DepositionParameters": {
          "BasePressure": "<5 × 10^-7 Torr",
          "WorkingPressure": "1 mTorr",
          "DepositionTemperature": "Room temperature",
          "GasAtmosphere": "Ar and 2.5% O2/Ar mixture"
        },
        "AnnealingConditions": {
          "Temperature": "200°C",
          "Atmosphere": "Ambient air or N2",
          "Duration": "25 minutes"
        },
        "FilmThicknessUnit": "nm",
        "FilmThicknessText": "100 nm"
      },
      "Performance": {
        "ElectricalProperties": {},
        "OpticalProperties": {
          "OpticalBandGapUnit": "eV"
        },
        "StructuralProperties": {},
        "OtherPerformanceMetrics": {
          "WorkFunctionUnit": "eV"
        },
        "SheetResistance": "18 Ω/sq",
        "HallMobility": "77 cm²/Vs",
        "CarrierType": "n-type",
        "AverageTransmittance": ">90% (250–2500 nm)",
        "OpticalBandGapText": "3.75 eV (Tauc plot)",
        "WorkFunctionText": "4.2 eV (UPS)",
        "CrystalStructure": "Cubic bixbyite In2O3 with (400) orientation",
        "GrainSize": "105 nm (Scherrer formula)"
      },
      "Application": {
        "PotentialApplicationArea": "Transparent electrodes for perovskite-based tandem solar cells",
        "DemonstratedInDevice": {},
        "DevicePerformance": "Four-terminal tandem solar cell efficiency (PCE): 26.2%"
      }
    }
  },
  {
    "MaterialName": "F and Sn co-doped In2O3 (FITO) nanocubes",
    "Details": {
      "Design": {
        "HostMaterial": "In2O3",
        "PrimaryDopant": {
          "Element": "Sn",
          "Concentration_text": "0.03-0.06 mmol (varied)"
        },
        "CoDopants": [
          {
            "Element": "F",
            "Concentration_text": "Co-doped with Sn"
          }
        ],
        "TargetStoichiometry": "F,Sn:In2O3",
        "MaterialDescriptionSource": "Colloidal synthesis via Schlenk line with indium acetylacetonate, tin fluoride, oleic acid, and amines"
      },
      "Fabrication": {
        "DepositionMethod": "Colloidal synthesis",
        "PrecursorMaterialsText": "Indium(III) acetylacetonate, Tin(IV) fluoride, Oleic acid, Tri-octylamine, Octylamine",
        "DepositionParameters": {
          "DepositionTemperature": "290-310°C",
          "GasAtmosphere": "N2/Ar"
        },
        "AnnealingConditions": {},
        "FilmThicknessUnit": "nm",
        "FilmThicknessText": "20-105 nm (edge length)"
      },
      "Performance": {
        "ElectricalProperties": {},
        "OpticalProperties": {
          "OpticalBandGapUnit": "eV"
        },
        "StructuralProperties": {},
        "OtherPerformanceMetrics": {
          "WorkFunctionUnit": "eV"
        },
        "Resistivity": "Lower scattering than Sn:In2O3 (ITO)",
        "CarrierConcentration": "Tunable via Sn/F ratio",
        "CrystalStructure": "Cubic bixbyite In2O3",
        "NearFieldEnhancement": ">400 (simulated)",
        "OpticalTransmittanceDescription": "Strong LSPR in mid-IR with coupled modes in assembled films"
      },
      "Application": {
        "PotentialApplicationArea": "Surface-enhanced infrared absorption (SEIRA), sensing, catalysis",
        "DemonstratedInDevice": {}
      }
    }
  },
  {
    "MaterialName": "1% Sn-doped In2O3 (6 nm)",
    "Details": {
      "Design": {
        "HostMaterial": "In2O3",
        "PrimaryDopant": {
          "Element": "Sn",
          "Concentration_text": "1% nominal doping"
        },
        "CoDopants": []
      },
      "Fabrication": {
        "DepositionMethod": "Slow injection colloidal synthesis",
        "PrecursorMaterialsText": "Indium acetylacetonate, Tin acetylacetonate, Oleyl alcohol",
        "DepositionParameters": {
          "DepositionTemperature": "290°C",
