Repository: kevin3998/in2o3_tco

File: data/extracted_json/pydantic/material_data_only.json (part 5 of 16)
[
          "WorkFunctionUnit": "eV"
        },
        "CrystalStructure": "Mixed crystal-grown and amorphous areas",
        "GrainSize": "Conspicuous grains with kaleidoscope patterns"
      },
      "Application": {
        "DemonstratedInDevice": {}
      }
    }
  },
  {
    "MaterialName": "Ce and H co-doped In2O3 (ICO:H) with 2.0% H2 gas flow",
    "Details": {
      "Design": {
        "HostMaterial": "In2O3",
        "PrimaryDopant": {
          "Element": "Ce",
          "Concentration_text": "3 wt% CeO2"
        },
        "CoDopants": [
          {
            "Element": "H",
            "Concentration_text": "H2-gas flow ratio of 2.0%"
          }
        ],
        "TargetStoichiometry": "In2O3 with 3 wt% CeO2"
      },
      "Fabrication": {
        "DepositionMethod": "dc arc-discharge ion plating",
        "SubstrateMaterial": "Corning Eagle XG glass",
        "TargetMaterialText": "In2O3 with 3 wt% CeO2 pellets",
        "DepositionParameters": {
          "DepositionTemperature": "150°C",
          "GasAtmosphere": "Ar, O2 (8–13 vol %), H2 (2.0 vol %)",
          "TotalPressure": "0.45 Pa"
        },
        "AnnealingConditions": {
          "Temperature": "200°C",
          "Atmosphere": "air",
          "Duration": "30 min"
        },
        "FilmThicknessUnit": "nm",
        "FilmThicknessText": "100 nm"
      },
      "Performance": {
        "ElectricalProperties": {},
        "OpticalProperties": {
          "OpticalBandGapUnit": "eV"
        },
        "StructuralProperties": {},
        "OtherPerformanceMetrics": {
          "WorkFunctionUnit": "eV"
        }
      },
      "Application": {
        "DemonstratedInDevice": {}
      }
    }
  },
  {
    "MaterialName": "Ce-doped In2O3 (ICO) without H doping",
    "Details": {
      "Design": {
        "HostMaterial": "In2O3",
        "PrimaryDopant": {
          "Element": "Ce",
          "Concentration_text": "3 wt% CeO2"
        },
        "CoDopants": [],
        "TargetStoichiometry": "In2O3 with 3 wt% CeO2"
      },
      "Fabrication": {
        "DepositionMethod": "dc arc-discharge ion plating",
        "SubstrateMaterial": "Corning Eagle XG glass",
        "TargetMaterialText": "In2O3 with 3 wt% CeO2 pellets",
        "DepositionParameters": {
          "DepositionTemperature": "150°C",
          "GasAtmosphere": "Ar, O2 (8–13 vol %)",
          "TotalPressure": "0.45 Pa"
        },
        "AnnealingConditions": {
          "Temperature": "200°C",
          "Atmosphere": "air",
          "Duration": "30 min"
        },
        "FilmThicknessUnit": "nm",
        "FilmThicknessText": "100 nm"
      },
      "Performance": {
        "ElectricalProperties": {},
        "OpticalProperties": {
          "OpticalBandGapUnit": "eV"
        },
        "StructuralProperties": {},
        "OtherPerformanceMetrics": {
          "WorkFunctionUnit": "eV"
        },
        "CrystalStructure": "Polycrystalline bixbyite In2O3 phase",
        "GrainSize": "Below 100 nm"
      },
      "Application": {
        "DemonstratedInDevice": {}
      }
    }
  },
  {
    "MaterialName": "H-doped In2O3 (IO:H) with 1.0% H2 gas flow",
    "Details": {
      "Design": {
        "HostMaterial": "In2O3",
        "PrimaryDopant": {
          "Element": "H",
          "Concentration_text": "H2-gas flow ratio of 1.0%"
        },
        "CoDopants": [],
        "TargetStoichiometry": "Pure In2O3"
      },
      "Fabrication": {
        "DepositionMethod": "dc arc-discharge ion plating",
        "SubstrateMaterial": "Corning Eagle XG glass",
        "TargetMaterialText": "Pure In2O3 pellets",
        "DepositionParameters": {
          "DepositionTemperature": "150°C",
          "GasAtmosphere": "Ar, O2 (8–13 vol %), H2 (1.0 vol %)",
          "TotalPressure": "0.45 Pa"
        },
        "AnnealingConditions": {
          "Temperature": "200°C",
          "Atmosphere": "air",
          "Duration": "30 min"
        },
        "FilmThicknessUnit": "nm",
        "FilmThicknessText": "100 nm"
      },
      "Performance": {
        "ElectricalProperties": {},
        "OpticalProperties": {
          "OpticalBandGapUnit": "eV"
        },
        "StructuralProperties": {},
        "OtherPerformanceMetrics": {
          "WorkFunctionUnit": "eV"
        },
        "GrainSize": "Over 1 µm"
      },
      "Application": {
        "DemonstratedInDevice": {}
      }
    }
  },
  {
    "MaterialName": "H-doped In2O3 (IO:H) with 2.0% H2 gas flow",
    "Details": {
      "Design": {
        "HostMaterial": "In2O3",
        "PrimaryDopant": {
          "Element": "H",
          "Concentration_text": "H2-gas flow ratio of 2.0%"
        },
        "CoDopants": [],
        "TargetStoichiometry": "Pure In2O3"
      },
      "Fabrication": {
        "DepositionMethod": "dc arc-discharge ion plating",
        "SubstrateMaterial": "Corning Eagle XG glass",
        "TargetMaterialText": "Pure In2O3 pellets",
        "DepositionParameters": {
          "DepositionTemperature": "150°C",
          "GasAtmosphere": "Ar, O2 (8–13 vol %), H2 (2.0 vol %)",
          "TotalPressure": "0.45 Pa"
        },
        "AnnealingConditions": {
          "Temperature": "200°C",
          "Atmosphere": "air",
          "Duration": "30 min"
        },
        "FilmThicknessUnit": "nm",
        "FilmThicknessText": "100 nm"
      },
      "Performance": {
        "ElectricalProperties": {},
        "OpticalProperties": {
          "OpticalBandGapUnit": "eV"
        },
        "StructuralProperties": {},
        "OtherPerformanceMetrics": {
          "WorkFunctionUnit": "eV"
        }
      },
      "Application": {
        "DemonstratedInDevice": {}
      }
    }
  },
  {
    "MaterialName": "Ce-doped hydrogenated In2O3 (ICO:H) with 1.0% H2 flow",
    "Details": {
      "Design": {
        "HostMaterial": "In2O3",
        "PrimaryDopant": {
          "Element": "Ce",
          "Concentration_text": "3 wt% CeO2"
        },
        "CoDopants": [
          {
            "Element": "H",
            "Concentration_text": "1.0% H2-gas flow ratio"
          }
        ],
        "TargetStoichiometry": "In2O3 with 3 wt% CeO2"
      },
      "Fabrication": {
        "DepositionMethod": "dc arc-discharge ion plating",
        "SubstrateMaterial": "Corning Eagle XG glass",
        "TargetMaterialText": "In2O3 with 3 wt% CeO2 pellets",
        "DepositionParameters": {
          "WorkingPressure": "0.45 Pa",
          "DepositionTemperature": "150°C",
          "GasAtmosphere": "Ar, O2 (8–13 vol%), H2 (1.0 vol%)"
        },
        "AnnealingConditions": {
          "Temperature": "200°C",
          "Atmosphere": "Air",
          "Duration": "30 min"
        },
        "FilmThicknessUnit": "nm",
        "FilmThicknessText": "100 nm"
      },
      "Performance": {
        "ElectricalProperties": {},
        "OpticalProperties": {
          "OpticalBandGapUnit": "eV"
        },
        "StructuralProperties": {},
        "OtherPerformanceMetrics": {
          "WorkFunctionUnit": "eV"
        },
        "HallMobility": "130–145 cm² V⁻¹ s⁻¹",
        "CarrierConcentration": "~1 × 10²⁰ cm⁻³",
        "CrystalStructure": "Bixbyite In2O3 polycrystalline structure",
        "SurfaceRoughnessRMS": "Ra = 0.232 nm (excluding spiky signals)"
      },
      "Application": {
        "PotentialApplicationArea": "Solar cells requiring high mobility and low ohmic losses",
        "DemonstratedInDevice": {}
      }
    }
  },
  {
    "MaterialName": "Ce-doped In2O3 (ICO)",
    "Details": {
      "Design": {
        "HostMaterial": "In2O3",
        "PrimaryDopant": {
          "Element": "Ce",
          "Concentration_text": "3 wt% CeO2"
        },
        "CoDopants": [],
        "TargetStoichiometry": "In2O3 with 3 wt% CeO2"
      },
      "Fabrication": {
        "DepositionMethod": "dc arc-discharge ion plating",
        "SubstrateMaterial": "Corning Eagle XG glass",
        "TargetMaterialText": "In2O3 with 3 wt% CeO2 pellets",
        "DepositionParameters": {
          "WorkingPressure": "0.45 Pa",
          "DepositionTemperature": "150°C",
          "GasAtmosphere": "Ar, O2 (8–13 vol%)"
        },
        "AnnealingConditions": {
          "Temperature": "200°C",
          "Atmosphere": "Air",
          "Duration": "30 min"
        },
        "FilmThicknessUnit": "nm",
        "FilmThicknessText": "100 nm"
      },
      "Performance": {
        "ElectricalProperties": {},
        "OpticalProperties": {
          "OpticalBandGapUnit": "eV"
        },
        "StructuralProperties": {},
        "OtherPerformanceMetrics": {
          "WorkFunctionUnit": "eV"
        },
        "CrystalStructure": "Bixbyite In2O3 polycrystalline structure",
        "GrainSize": "Below 100 nm"
      },
      "Application": {
        "DemonstratedInDevice": {}
      }
    }
  },
  {
    "MaterialName": "Ce and H co-doped In2O3 (ICO:H)",
    "Details": {
      "Design": {
        "HostMaterial": "In2O3",
        "PrimaryDopant": {
          "Element": "Ce",
          "Concentration_text": "3 wt% CeO2 target component (0.6-0.7 at.% Ce)"
        },
        "CoDopants": [
          {
            "Element": "H",
            "Concentration_text": "1.3 at.% (from HFS)"
          }
        ],
        "TargetStoichiometry": "In2O3 with 3 wt% CeO2"
      },
      "Fabrication": {
        "DepositionMethod": "dc arc-discharge ion plating",
        "SubstrateMaterial": "Corning Eagle XG glass",
        "TargetMaterialText": "In2O3 with 3 wt% CeO2 pellets",
        "DepositionParameters": {
          "WorkingPressure": "0.45 Pa",
          "DepositionTemperature": "150°C",
          "GasAtmosphere": "Ar, O2 (8–13 vol%), H2 (1.0 vol%)",
          "UltimateVacuum": "1×10^-4 Pa"
        },
        "AnnealingConditions": {
          "Temperature": "200°C",
          "Atmosphere": "Air",
          "Duration": "30 min"
        },
        "FilmThicknessUnit": "nm",
        "FilmThicknessText": "100 nm"
      },
      "Performance": {
        "ElectricalProperties": {},
        "OpticalProperties": {
          "OpticalBandGapUnit": "eV"
        },
        "StructuralProperties": {},
        "OtherPerformanceMetrics": {
          "WorkFunctionUnit": "eV"
        },
        "HallMobility": "130–145 cm² V⁻¹ s⁻¹",
        "CarrierConcentration": "~1×10^20 cm⁻³ (n-type)",
        "CrystalStructure": "Polycrystalline bixbyite In2O3 phase (from XRD)",
        "SurfaceRoughnessRMS": "Ra 0.232 nm, Rq 0.297 nm (from AFM)"
      },
      "Application": {
        "PotentialApplicationArea": "Transparent conductive electrodes for solar cells requiring high mobility and low ohmic losses",
        "DemonstratedInDevice": {}
      }
    }
  },
  {
    "MaterialName": "Ce-doped In2O3 (ICO)",
    "Details": {
      "Design": {
        "HostMaterial": "In2O3",
        "PrimaryDopant": {
          "Element": "Ce",
          "Concentration_text": "3 wt% CeO2 target component (0.7 at.% Ce)"
        },
        "CoDopants": [],
        "TargetStoichiometry": "In2O3 with 3 wt% CeO2"
      },
      "Fabrication": {
        "DepositionMethod": "dc arc-discharge ion plating",
        "SubstrateMaterial": "Corning Eagle XG glass",
        "TargetMaterialText": "In2O3 with 3 wt% CeO2 pellets",
        "DepositionParameters": {
          "WorkingPressure": "0.45 Pa",
          "DepositionTemperature": "150°C",
          "GasAtmosphere": "Ar, O2 (8–13 vol%), H2 (0 vol%)",
          "UltimateVacuum": "1×10^-4 Pa"
        },
        "AnnealingConditions": {
          "Temperature": "200°C",
          "Atmosphere": "Air",
          "Duration": "30 min"
        },
        "FilmThicknessUnit": "nm",
        "FilmThicknessText": "100 nm"
      },
      "Performance": {
        "ElectricalProperties": {},
        "OpticalProperties": {
          "OpticalBandGapUnit": "eV"
        },
        "StructuralProperties": {},
        "OtherPerformanceMetrics": {
          "WorkFunctionUnit": "eV"
        }
      },
      "Application": {
        "DemonstratedInDevice": {}
      }
    }
  },
  {
    "MaterialName": "H-doped In2O3 (IO:H)",
    "Details": {
      "Design": {
        "HostMaterial": "In2O3",
        "PrimaryDopant": {
          "Element": "H",
          "Concentration_text": "H2-gas flow ratios of 1.0-2.0%"
        },
        "CoDopants": [],
        "TargetStoichiometry": "Pure In2O3"
      },
      "Fabrication": {
        "DepositionMethod": "dc arc-discharge ion plating",
        "SubstrateMaterial": "Corning Eagle XG glass",
        "TargetMaterialText": "Pure In2O3 pellets",
        "DepositionParameters": {
          "WorkingPressure": "0.45 Pa",
          "DepositionTemperature": "150°C",
          "GasAtmosphere": "Ar, O2 (8–13 vol%), H2 (1.0-2.0 vol%)",
          "UltimateVacuum": "1×10^-4 Pa"
        },
        "AnnealingConditions": {
          "Temperature": "200°C",
          "Atmosphere": "Air",
          "Duration": "30 min"
        },
        "FilmThicknessUnit": "nm",
        "FilmThicknessText": "100 nm"
      },
      "Performance": {
        "ElectricalProperties": {},
        "OpticalProperties": {
          "OpticalBandGapUnit": "eV"
        },
        "StructuralProperties": {},
        "OtherPerformanceMetrics": {
          "WorkFunctionUnit": "eV"
        }
      },
      "Application": {
        "DemonstratedInDevice": {}
      }
    }
  },
  {
    "MaterialName": "In2O3:Ge",
    "Details": {
      "Design": {
        "HostMaterial": "In2O3",
        "PrimaryDopant": {
          "Element": "Ge",
          "Concentration_text": "varying atomic ratios (Ge/In up to 0.10)"
        },
        "CoDopants": [],
        "TargetStoichiometry": "In2O3:Ge with varying Ge/In atomic ratios up to 0.10"
      },
      "Fabrication": {
        "DepositionMethod": "Radio-frequency magnetron sputtering",
        "SubstrateMaterial": "Borosilicate glass",
        "TargetMaterialText": "In2O3 powder mixed with Ge powder",
        "DepositionParameters": {},
        "DepositionParametersTextSummary": "Films prepared by RF magnetron sputtering using mixed powder targets.",
        "AnnealingConditions": {},
        "FilmThicknessUnit": "nm"
      },
      "Performance": {
        "ElectricalProperties": {},
        "OpticalProperties": {
          "OpticalBandGapUnit": "eV"
        },
        "StructuralProperties": {},
        "OtherPerformanceMetrics": {
          "WorkFunctionUnit": "eV"
        },
        "Resistivity": "Minimum nearly equal to ITO (order of 10^-4 Ω·cm)",
        "CarrierConcentration": "Lower than Sn-doped In2O3",
        "HallMobility": "Higher than Sn-doped In2O3"
      },
      "Application": {
        "PotentialApplicationArea": "Transparent electrodes for liquid crystal displays and other displays",
        "DemonstratedInDevice": {}
      }
    }
  },
  {
    "MaterialName": "In2O3:Si",
    "Details": {
      "Design": {
        "HostMaterial": "In2O3",
        "PrimaryDopant": {
          "Element": "Si",
          "Concentration_text": "varying atomic ratios (Si/In up to 0.10)"
        },
        "CoDopants": [],
        "TargetStoichiometry": "In2O3:Si with varying Si/In atomic ratios up to 0.10"
      },
      "Fabrication": {
        "DepositionMethod": "Radio-frequency magnetron sputtering",
        "SubstrateMaterial": "Borosilicate glass",
        "TargetMaterialText": "In2O3 powder mixed with Si powder",
        "DepositionParameters": {},
        "DepositionParametersTextSummary": "Films prepared by RF magnetron sputtering using mixed powder targets.",
        "AnnealingConditions": {},
        "FilmThicknessUnit": "nm"
      },
      "Performance": {
        "ElectricalProperties": {},
        "OpticalProperties": {
          "OpticalBandGapUnit": "eV"
        },
        "StructuralProperties": {},
        "OtherPerformanceMetrics": {
          "WorkFunctionUnit": "eV"
        },
        "CarrierConcentration": "Lower than Sn-doped In2O3",
        "HallMobility": "Higher than Sn-doped In2O3"
      },
      "Application": {
        "PotentialApplicationArea": "Transparent electrodes for liquid crystal displays and other displays",
        "DemonstratedInDevice": {}
      }
    }
  },
  {
    "MaterialName": "In2O3:Sn (ITO)",
    "Details": {
      "Design": {
        "HostMaterial": "In2O3",
        "PrimaryDopant": {
          "Element": "Sn",
          "Concentration_text": "varying atomic ratios (Sn/In)"
        },
        "CoDopants": []
      },
      "Fabrication": {
        "DepositionMethod": "Radio-frequency magnetron sputtering",
        "SubstrateMaterial": "Borosilicate glass",
        "TargetMaterialText": "In2O3 powder mixed with Sn powder",
        "DepositionParameters": {},
        "DepositionParametersTextSummary": "Films prepared by RF magnetron sputtering using mixed powder targets.",
        "AnnealingConditions": {},
        "FilmThicknessUnit": "nm"
      },
      "Performance": {
        "ElectricalProperties": {},
        "OpticalProperties": {
          "OpticalBandGapUnit": "eV"
        },
        "StructuralProperties": {},
        "OtherPerformanceMetrics": {
          "WorkFunctionUnit": "eV"
        },
        "Resistivity": "Order of 10^-4 Ω·cm",
        "CarrierConcentration": "Higher than Ge/Si-doped In2O3",
        "HallMobility": "Lower than Ge/Si-doped In2O3"
      },
      "Application": {
        "PotentialApplicationArea": "Transparent conductive films (e.g., ITO standard)",
        "DemonstratedInDevice": {}
      }
    }
  },
  {
    "MaterialName": "Ga2O3:P (0 at.%)",
    "Details": {
      "Design": {
        "HostMaterial": "Ga2O3",
        "PrimaryDopant": {},
        "CoDopants": [],
        "TargetStoichiometry": "P/Ga+P ratio 0 at.%"
      },
      "Fabrication": {
        "DepositionMethod": "Aqueous solution spin-coating",
        "SubstrateMaterial": "P++-Si wafers",
        "PrecursorMaterialsText": "Ga(NO3)xH2O in DI water",
        "DepositionParameters": {},
        "AnnealingConditions": {
          "Temperature": "500°C",
          "Duration": "1 h"
        },
        "FilmThicknessUnit": "nm",
        "FilmThicknessText": "58.09 nm"
      },
      "Performance": {
        "ElectricalProperties": {},
        "OpticalProperties": {
          "OpticalBandGapUnit": "eV"
        },
        "StructuralProperties": {},
        "OtherPerformanceMetrics": {
          "WorkFunctionUnit": "eV"
        },
        "CrystalStructure": "Amorphous",
        "SurfaceRoughnessRMS": "0.190 nm",
        "OpticalBandGapText": "Refractive index: 1.680 at 550 nm",
        "Film density": "4.87 g/cm³",
        "Leakage current density": "68.98 A/cm² at 3 MV/cm",
        "Dielectric constant": "10.16"
      },
      "Application": {
        "PotentialApplicationArea": "Gate dielectric for oxide thin-film transistors",
        "DemonstratedInDevice": {},
        "DevicePerformance": "Mobility: 12.13 ± 0.18 cm²/Vs, On/off ratio: 7.6×10⁵"
      }
    }
  },
  {
    "MaterialName": "Ga2O3:P (10 at.%)",
    "Details": {
      "Design": {
        "HostMaterial": "Ga2O3",
        "PrimaryDopant": {
          "Element": "P",
          "Concentration_text": "10 at.%"
        },
        "CoDopants": [],
        "TargetStoichiometry": "P/Ga+P ratio 10 at.%"
      },
      "Fabrication": {
        "DepositionMethod": "Aqueous solution spin-coating",
        "SubstrateMaterial": "P++-Si wafers",
        "PrecursorMaterialsText": "Ga(NO3)xH2O and H3PO4 in DI water",
        "DepositionParameters": {},
        "AnnealingConditions": {
          "Temperature": "500°C",
          "Duration": "1 h"
        },
        "FilmThicknessUnit": "nm",
        "FilmThicknessText": "57.85 nm"
      },
      "Performance": {
        "ElectricalProperties": {},
        "OpticalProperties": {
          "OpticalBandGapUnit": "eV"
        },
        "StructuralProperties": {},
        "OtherPerformanceMetrics": {
          "WorkFunctionUnit": "eV"
        },
        "CrystalStructure": "Amorphous",
        "SurfaceRoughnessRMS": "0.148 nm",
        "OpticalBandGapText": "Refractive index: 1.697 at 550 nm",
        "Film density": "4.95 g/cm³",
        "Leakage current density": "1.38×10⁻⁵ A/cm² at 3 MV/cm",
        "Dielectric constant": "9.90"
      },
      "Application": {
        "PotentialApplicationArea": "Gate dielectric for oxide thin-film transistors",
        "DemonstratedInDevice": {},
        "DevicePerformance": "Mobility: 15.90 ± 0.24 cm²/Vs, On/off ratio: 1.2×10⁶"
      }
    }
  },
  {
    "MaterialName": "Ga2O3:P (20 at.%)",
    "Details": {
      "Design": {
        "HostMaterial": "Ga2O3",
        "PrimaryDopant": {
          "Element": "P",
          "Concentration_text": "20 at.%"
        },
        "CoDopants": [],
        "TargetStoichiometry": "P/Ga+P ratio 20 at.%"
      },
      "Fabrication": {
        "DepositionMethod": "Aqueous solution spin-coating",
        "SubstrateMaterial": "P++-Si wafers",
        "PrecursorMaterialsText": "Ga(NO3)xH2O and H3PO4 in DI water",
        "DepositionParameters": {},
        "AnnealingConditions": {
          "Temperature": "500°C",
          "Duration": "1 h"
        },
        "FilmThicknessUnit": "nm",
        "FilmThicknessText": "56.15 nm"
      },
      "Performance": {
        "ElectricalProperties": {},
        "OpticalProperties": {
          "OpticalBandGapUnit": "eV"
        },
        "StructuralProperties": {},
        "OtherPerformanceMetrics": {
          "WorkFunctionUnit": "eV"
        },
        "CrystalStructure": "Amorphous",
        "SurfaceRoughnessRMS": "0.172 nm",
        "OpticalBandGapText": "Refractive index: 1.699 at 550 nm",
        "Film density": "4.96 g/cm³",
        "Leakage current density": "1.92×10⁻⁷ A/cm² at 3 MV/cm",
        "Dielectric constant": "8.73"
      },
      "Application": {
        "PotentialApplicationArea": "Gate dielectric for oxide thin-film transistors",
        "DemonstratedInDevice": {},
        "DevicePerformance": "Mobility: 20.49 ± 0.32 cm²/Vs, On/off ratio: 1.9×10⁶, Subthreshold swing: 0.15 ± 0.01 V/dec"
      }
    }
  },
  {
    "MaterialName": "Ga2O3:P (30 at.%)",
    "Details": {
      "Design": {
        "HostMaterial": "Ga2O3",
        "PrimaryDopant": {
          "Element": "P",
          "Concentration_text": "30 at.%"
        },
        "CoDopants": [],
        "TargetStoichiometry": "P/Ga+P ratio 30 at.%"
      },
      "Fabrication": {
        "DepositionMethod": "Aqueous solution spin-coating",
        "SubstrateMaterial": "P++-Si wafers",
        "PrecursorMaterialsText": "Ga(NO3)xH2O and H3PO4 in DI water",
        "DepositionParameters": {},
        "AnnealingConditions": {
          "Temperature": "500°C",
          "Duration": "1 h"
        },
        "FilmThicknessUnit": "nm",
        "FilmThicknessText": "54.56 nm"
      },
      "Performance": {
        "ElectricalProperties": {},
        "OpticalProperties": {
          "OpticalBandGapUnit": "eV"
        },
        "StructuralProperties": {},
        "OtherPerformanceMetrics": {
          "WorkFunctionUnit": "eV"
        },
        "CrystalStructure": "Amorphous",
        "SurfaceRoughnessRMS": "0.186 nm",
        "OpticalBandGapText": "Refractive index: 1.688 at 550 nm",
        "Film density": "4.91 g/cm³",
        "Leakage current density": "5.23×10⁻⁷ A/cm² at 3 MV/cm",
        "Dielectric constant": "7.94"
      },
      "Application": {
        "PotentialApplicationArea": "Gate dielectric for oxide thin-film transistors",
        "DemonstratedInDevice": {},
        "DevicePerformance": "Mobility: 17.75 ± 0.29 cm²/Vs, On/off ratio: 8.7×10⁵"
      }
    }
  },
  {
    "MaterialName": "Ga2O3:P (40 at.%)",
    "Details": {
      "Design": {
        "HostMaterial": "Ga2O3",
        "PrimaryDopant": {
          "Element": "P",
          "Concentration_text": "40 at.%"
        },
        "CoDopants": [],
        "TargetStoichiometry": "P/Ga+P ratio 40 at.%"
      },
      "Fabrication": {
        "DepositionMethod": "Aqueous solution spin-coating",
        "SubstrateMaterial": "P++-Si wafers",
        "PrecursorMaterialsText": "Ga(NO3)xH2O and H3PO4 in DI water",
        "DepositionParameters": {},
        "AnnealingConditions": {
          "Temperature": "500°C",
          "Duration": "1 h"
        },
        "FilmThicknessUnit": "nm",
        "FilmThicknessText": "53.50 nm"
      },
      "Performance": {
        "ElectricalProperties": {},
        "OpticalProperties": {
          "OpticalBandGapUnit": "eV"
        },
        "StructuralProperties": {},
        "OtherPerformanceMetrics": {
          "WorkFunctionUnit": "eV"
        },
        "CrystalStructure": "Amorphous",
        "SurfaceRoughnessRMS": "0.181 nm",
        "OpticalBandGapText": "Refractive index: 1.675 at 550 nm",
        "Film density": "4.85 g/cm³",
        "Leakage current density": "6.97×10⁻⁵ A/cm² at 3 MV/cm",
        "Dielectric constant": "7.71"
      },
      "Application": {
        "PotentialApplicationArea": "Gate dielectric for oxide thin-film transistors",
        "DemonstratedInDevice": {},
        "DevicePerformance": "Mobility: 14.22 ± 0.25 cm²/Vs, On/off ratio: 6.4×10⁵"
      }
    }
  },
  {
    "MaterialName": "Sn-doped In2O3 (2 mol.% Sn)",
    "Details": {
      "Design": {
        "HostMaterial": "In2O3",
        "PrimaryDopant": {
          "Element": "Sn",
          "Concentration_text": "2 mol.%"
        },
        "CoDopants": [],
        "TargetStoichiometry": "In2O3 with 2 mol.% Sn in precursor solution"
      },
      "Fabrication": {
        "DepositionMethod": "Aerosol Assisted Chemical Vapour Deposition (AACVD)",
        "SubstrateMaterial": "Silica coated float glass with SiO2 barrier layer",
        "PrecursorMaterialsText": "InCl3·H2O and C4H9SnCl3 in methanol",
        "DepositionParameters": {
          "GasAtmosphere": "Nitrogen",
          "DepositionTime": "45 minutes",
          "SubstrateTemperature": "450°C",
          "PrecursorFlowRate": "0.6 l/min"
        },
        "AnnealingConditions": {},
        "FilmThicknessUnit": "nm",
        "FilmThicknessText": "680 nm"
      },
      "Performance": {
        "ElectricalProperties": {},
        "OpticalProperties": {
          "OpticalBandGapUnit": "eV"
        },
        "StructuralProperties": {},
        "OtherPerformanceMetrics": {
          "WorkFunctionUnit": "eV"
        },
        "Resistivity": "3.8×10^-4 Ω·cm",
        "SheetResistance": "5.6 Ω/sq",
        "CarrierConcentration": "6.7×10^20 cm⁻³ (n-type)",
        "HallMobility": "25 cm²/Vs",
        "CrystalStructure": "Cubic bixbyite In2O3 phase with inferior grain connectivity"
      },
      "Application": {
        "DemonstratedInDevice": {}
      }
    }
  },
  {
    "MaterialName": "Mo-doped In2O3 (1 mol.% Mo)",
    "Details": {
      "Design": {
        "HostMaterial": "In2O3",
        "PrimaryDopant": {
          "Element": "Mo",
          "Concentration_text": "1 mol.%"
        },
        "CoDopants": [],
        "TargetStoichiometry": "In2O3 with 1 mol.% Mo in precursor solution"
      },
      "Fabrication": {
        "DepositionMethod": "Aerosol Assisted Chemical Vapour Deposition (AACVD)",
        "SubstrateMaterial": "Silica coated float glass with SiO2 barrier layer",
        "PrecursorMaterialsText": "InCl3·H2O and (NH4)6Mo7O24·4H2O in methanol",
        "DepositionParameters": {
          "GasAtmosphere": "Nitrogen",
          "DepositionTime": "45 minutes",
          "SubstrateTemperature": "450°C",
          "PrecursorFlowRate": "0.6 l/min"
        },
        "AnnealingConditions": {},
        "FilmThicknessUnit": "nm",
        "FilmThicknessText": "610 nm"
      },
      "Performance": {
        "ElectricalProperties": {},
        "OpticalProperties": {
          "OpticalBandGapUnit": "eV"
        },
        "StructuralProperties": {},
        "OtherPerformanceMetrics": {
          "WorkFunctionUnit": "eV"
        },
        "Resistivity": "1.9×10^-4 Ω·cm",
        "SheetResistance": "3.1 Ω/sq",
        "CarrierConcentration": "3.1×10^20 cm⁻³ (n-type)",
        "HallMobility": "107 cm²/Vs",
        "OpticalTransmittance": "~80% in visible region",
        "CrystalStructure": "Cubic bixbyite In2O3 phase",
        "GrainSize": "300–500 nm pyramidal crystallites"
      },
      "Application": {
        "PotentialApplicationArea": "Transparent conductive electrodes requiring NIR transparency",
        "DemonstratedInDevice": {}
      }
    }
  },
  {
    "MaterialName": "Mo-doped In2O3 (2 mol.% Mo)",
    "Details": {
      "Design": {
        "HostMaterial": "In2O3",
        "PrimaryDopant": {
          "Element": "Mo",
          "Concentration_text": "2 mol.%"
        },
        "CoDopants": [],
        "TargetStoichiometry": "In2O3 with 2 mol.% Mo in precursor solution"
      },
      "Fabrication": {
        "DepositionMethod": "Aerosol Assisted Chemical Vapour Deposition (AACVD)",
        "SubstrateMaterial": "Silica coated float glass with SiO2 barrier layer",
        "PrecursorMaterialsText": "InCl3·H2O and (NH4)6Mo7O24·4H2O in methanol",
        "DepositionParameters": {
          "GasAtmosphere": "Nitrogen",
          "DepositionTime": "45 minutes",
          "SubstrateTemperature": "450°C",
          "PrecursorFlowRate": "0.6 l/min"
        },
        "AnnealingConditions": {},
        "FilmThicknessUnit": "nm",
        "FilmThicknessText": "650 nm"
      },
      "Performance": {
        "ElectricalProperties": {},
        "OpticalProperties": {
          "OpticalBandGapUnit": "eV"
        },
        "StructuralProperties": {},
        "OtherPerformanceMetrics": {
          "WorkFunctionUnit": "eV"
        },
        "Resistivity": "1.2×10^-4 Ω·cm",
        "SheetResistance": "1.8 Ω/sq",
        "CarrierConcentration": "4.4×10^20 cm⁻³ (n-type)",
        "HallMobility": "119 cm²/Vs",
        "OpticalTransmittance": "~80% in visible region",
        "OpticalBandGapText": "3.85 eV (from Tauc plot)",
        "CrystalStructure": "Cubic bixbyite In2O3 phase",
        "GrainSize": "300–500 nm pyramidal crystallites"
      },
      "Application": {
        "PotentialApplicationArea": "High-mobility transparent electrodes for optoelectronic devices",
        "DemonstratedInDevice": {}
      }
    }
  },
  {
    "MaterialName": "Mo-doped In2O3 (3 mol.% Mo)",
    "Details": {
      "Design": {
        "HostMaterial": "In2O3",
        "PrimaryDopant": {
          "Element": "Mo",
          "Concentration_text": "3 mol.%"
        },
        "CoDopants": [],
        "TargetStoichiometry": "In2O3 with 3 mol.% Mo in precursor solution"
      },
      "Fabrication": {
        "DepositionMethod": "Aerosol Assisted Chemical Vapour Deposition (AACVD)",
        "SubstrateMaterial": "Silica coated float glass with SiO2 barrier layer",
        "PrecursorMaterialsText": "InCl3·H2O and (NH4)6Mo7O24·4H2O in methanol",
        "DepositionParameters": {
          "GasAtmosphere": "Nitrogen",
          "DepositionTime": "45 minutes",
          "SubstrateTemperature": "450°C",
          "PrecursorFlowRate": "0.6 l/min"
        },
        "AnnealingConditions": {},
        "FilmThicknessUnit": "nm",
        "FilmThicknessText": "650 nm"
      },
      "Performance": {
        "ElectricalProperties": {},
        "OpticalProperties": {
          "OpticalBandGapUnit": "eV"
        },
        "StructuralProperties": {},
        "OtherPerformanceMetrics": {
          "WorkFunctionUnit": "eV"
        },
        "Resistivity": "1.2×10^-4 Ω·cm",
        "SheetResistance": "1.8 Ω/sq",
        "CarrierConcentration": "4.8×10^20 cm⁻³ (n-type)",
        "HallMobility": "107 cm²/Vs",
        "OpticalTransmittance": "~80% in visible region",
        "CrystalStructure": "Cubic bixbyite In2O3 phase"
      },
      "Application": {
        "DemonstratedInDevice": {}
      }
    }
  },
  {
    "MaterialName": "Mo-doped In2O3 (4 mol.% Mo)",
    "Details": {
      "Design": {
        "HostMaterial": "In2O3",
        "PrimaryDopant": {
          "Element": "Mo",
          "Concentration_text": "4 mol.%"
        },
        "CoDopants": [],
        "TargetStoichiometry": "In2O3 with 4 mol.% Mo in precursor solution"
      },
      "Fabrication": {
        "DepositionMethod": "Aerosol Assisted Chemical Vapour Deposition (AACVD)",
        "SubstrateMaterial": "Silica coated float glass with SiO2 barrier layer",
        "PrecursorMaterialsText": "InCl3·H2O and (NH4)6Mo7O24·4H2O in methanol",
        "DepositionParameters": {
          "GasAtmosphere": "Nitrogen",
          "DepositionTime": "45 minutes",
          "SubstrateTemperature": "450°C",
          "PrecursorFlowRate": "0.6 l/min"
        },
        "AnnealingConditions": {},
        "FilmThicknessUnit": "nm",
        "FilmThicknessText": "680 nm"
      },
      "Performance": {
        "ElectricalProperties": {},
        "OpticalProperties": {
          "OpticalBandGapUnit": "eV"
        },
        "StructuralProperties": {},
        "OtherPerformanceMetrics": {
          "WorkFunctionUnit": "eV"
        },
        "Resistivity": "1.2×10^-4 Ω·cm",
        "SheetResistance": "1.8 Ω/sq",
        "CarrierConcentration": "6.5×10^20 cm⁻³ (n-type)",
        "HallMobility": "92 cm²/Vs",
        "OpticalTransmittance": "~80% in visible region"
      },
      "Application": {
        "DemonstratedInDevice": {}
      }
    }
  },
  {
    "MaterialName": "Mo-doped In2O3 (5 mol.% Mo)",
    "Details": {
      "Design": {
        "HostMaterial": "In2O3",
        "PrimaryDopant": {
          "Element": "Mo",
          "Concentration_text": "5 mol.%"
        },
        "CoDopants": [],
        "TargetStoichiometry": "In2O3 with 5 mol.% Mo in precursor solution"
      },
      "Fabrication": {
        "DepositionMethod": "Aerosol Assisted Chemical Vapour Deposition (AACVD)",
        "SubstrateMaterial": "Silica coated float glass with SiO2 barrier layer",
        "PrecursorMaterialsText": "InCl3·H2O and (NH4)6Mo7O24·4H2O in methanol",
        "DepositionParameters": {
          "GasAtmosphere": "Nitrogen",
          "DepositionTime": "45 minutes",
          "SubstrateTemperature": "450°C",
          "PrecursorFlowRate": "0.6 l/min"
        },
        "AnnealingConditions": {},
        "FilmThicknessUnit": "nm",
        "FilmThicknessText": "680 nm"
      },
      "Performance": {
        "ElectricalProperties": {},
        "OpticalProperties": {
          "OpticalBandGapUnit": "eV"
        },
        "StructuralProperties": {},
        "OtherPerformanceMetrics": {
          "WorkFunctionUnit": "eV"
        },
        "Resistivity": "8.3×10^-5 Ω·cm",
        "SheetResistance": "1.2 Ω/sq",
        "CarrierConcentration": "7.0×10^20 cm⁻³ (n-type)",
        "HallMobility": "109 cm²/Vs",
        "OpticalTransmittance": "~80% in visible region"
      },
      "Application": {
        "DemonstratedInDevice": {}
      }
    }
  },
  {
    "MaterialName": "Mo-doped In2O3 (7 mol.% Mo)",
    "Details": {
      "Design": {
        "HostMaterial": "In2O3",
        "PrimaryDopant": {
          "Element": "Mo",
          "Concentration_text": "7 mol.%"
        },
        "CoDopants": [],
        "TargetStoichiometry": "In2O3 with 7 mol.% Mo in precursor solution"
      },
      "Fabrication": {
        "DepositionMethod": "Aerosol Assisted Chemical Vapour Deposition (AACVD)",
        "SubstrateMaterial": "Silica coated float glass with SiO2 barrier layer",
        "PrecursorMaterialsText": "InCl3·H2O and (NH4)6Mo7O24·4H2O in methanol",
        "DepositionParameters": {
          "GasAtmosphere": "Nitrogen",
          "DepositionTime": "45 minutes",
          "SubstrateTemperature": "450°C",
          "PrecursorFlowRate": "0.6 l/min"
        },
        "AnnealingConditions": {},
        "FilmThicknessUnit": "nm",
        "FilmThicknessText": "651 nm"
      },
      "Performance": {
        "ElectricalProperties": {},
        "OpticalProperties": {
          "OpticalBandGapUnit": "eV"
        },
        "StructuralProperties": {},
        "OtherPerformanceMetrics": {
          "WorkFunctionUnit": "eV"
        },
        "Resistivity": "4.5×10^-4 Ω·cm",
        "SheetResistance": "6.9 Ω/sq",
        "CarrierConcentration": "3.1×10^20 cm⁻³ (n-type)",
        "HallMobility": "45 cm²/Vs",
        "OpticalTransmittance": "~80% in visible region"
      },
      "Application": {
        "DemonstratedInDevice": {}
      }
    }
  },
  {
    "MaterialName": "Y-doped In2O3 (3.125 at.% Y substitutional)",
    "Details": {
      "Design": {
        "HostMaterial": "In2O3",
        "PrimaryDopant": {
          "Element": "Y",
          "Concentration_text": "3.125 at.%"
        },
        "CoDopants": [],
        "TargetStoichiometry": "In1.9375Y0.0625O3"
      },
      "Fabrication": {
        "DepositionParameters": {},
        "AnnealingConditions": {},
        "FilmThicknessUnit": "nm"
      },
      "Performance": {
        "ElectricalProperties": {},
        "OpticalProperties": {
          "OpticalBandGapUnit": "eV"
        },
        "StructuralProperties": {},
        "OtherPerformanceMetrics": {
          "WorkFunctionUnit": "eV"
        },
        "OpticalBandGapText": "Indirect band gap: 1.084 eV, Direct band gap: 1.097 eV (LDA); Blue shift observed",
        "CrystalStructure": "Cubic bixbyite structure with Y substituting In at 24d site",
        "OpticalTransmittance": "Improved optical transparency due to blue shift in absorption edge"
      },
      "Application": {
        "PotentialApplicationArea": "Transparent conducting electrodes with improved optoelectronic efficiency",
        "DemonstratedInDevice": {}
      }
    }
  },
  {
    "MaterialName": "Y-doped In2O3 (6.25 at.% Y substitutional)",
    "Details": {
      "Design": {
        "HostMaterial": "In2O3",
        "PrimaryDopant": {
          "Element": "Y",
          "Concentration_text": "6.25 at.%"
        },
        "CoDopants": [],
        "TargetStoichiometry": "In1.875Y0.125O3"
      },
      "Fabrication": {
        "DepositionParameters": {},
        "AnnealingConditions": {},
        "FilmThicknessUnit": "nm"
      },
      "Performance": {
        "ElectricalProperties": {},
        "OpticalProperties": {
          "OpticalBandGapUnit": "eV"
        },
        "StructuralProperties": {},
        "OtherPerformanceMetrics": {
          "WorkFunctionUnit": "eV"
        },
        "OpticalBandGapText": "Indirect band gap: 2.798 eV (LDA+U correction)",
        "CrystalStructure": "Cubic bixbyite structure with Y substituting In",
        "OpticalTransmittance": "Enhanced blue shift compared to lower Y doping"
      },
      "Application": {
        "PotentialApplicationArea": "High-transparency TCOs for optoelectronic devices",
        "DemonstratedInDevice": {}
      }
    }
  },
  {
    "MaterialName": "Y interstitial-doped In2O3",
    "Details": {
      "Design": {
        "HostMaterial": "In2O3",
        "PrimaryDopant": {
          "Element": "Y",
          "Concentration_text": "Interstitial doping at site c"
        },
        "CoDopants": [],
        "TargetStoichiometry": "In2Y0.0625O3 (Yi)"
      },
      "Fabrication": {
        "DepositionParameters": {},
        "AnnealingConditions": {},
        "FilmThicknessUnit": "nm"
      },
      "Performance": {
        "ElectricalProperties": {},
        "OpticalProperties": {
          "OpticalBandGapUnit": "eV"
        },
        "StructuralProperties": {},
        "OtherPerformanceMetrics": {
          "WorkFunctionUnit": "eV"
        },
        "CarrierConcentration": "n-type conductivity from Y³⁺ interstitial defects",
        "CrystalStructure": "Distorted oxygen-metal octahedron due to Y interstitial",
        "OpticalTransmittance": "Maintained transparency with donor state generation"
      },
      "Application": {
        "PotentialApplicationArea": "Photocatalytic and photoelectric applications",
        "DemonstratedInDevice": {}
      }
    }
  },
  {
    "MaterialName": "CsPb0.875Cu0.125Br3",
    "Details": {
      "Design": {
        "HostMaterial": "CsPbBr3",
        "PrimaryDopant": {
          "Element": "Cu",
