Repository: kevin3998/in2o3_tco

File: data/extracted_json/pydantic/material_data_only2.json (part 5 of 15)
[
          "InjectionRate": "0.2 mL/min"
        },
        "AnnealingConditions": {
          "Temperature": "120°C",
          "Atmosphere": "Ar",
          "Duration": "20 min"
        },
        "FilmThicknessUnit": "nm",
        "FilmThicknessText": "6 nm diameter"
      },
      "Performance": {
        "ElectricalProperties": {},
        "OpticalProperties": {
          "OpticalBandGapUnit": "eV"
        },
        "StructuralProperties": {},
        "OtherPerformanceMetrics": {
          "WorkFunctionUnit": "eV"
        },
        "CarrierConcentration": "3.48×10^20 cm⁻³",
        "LSPRModulation": "Δω = 704 cm⁻¹ (1.5V to -2V)",
        "PlasmonSensitivity": "Reduced vs ideal due to surface depletion"
      },
      "Application": {
        "PotentialApplicationArea": "Electrochromic smart windows, plasmonic sensors",
        "DemonstratedInDevice": {}
      }
    }
  },
  {
    "MaterialName": "10% Sn-doped In2O3 (6 nm)",
    "Details": {
      "Design": {
        "HostMaterial": "In2O3",
        "PrimaryDopant": {
          "Element": "Sn",
          "Concentration_text": "10% nominal doping"
        },
        "CoDopants": []
      },
      "Fabrication": {
        "DepositionMethod": "Slow injection colloidal synthesis",
        "DepositionParameters": {},
        "AnnealingConditions": {
          "Temperature": "120°C",
          "Atmosphere": "Ar",
          "Duration": "20 min"
        },
        "FilmThicknessUnit": "nm",
        "FilmThicknessText": "6 nm diameter"
      },
      "Performance": {
        "ElectricalProperties": {},
        "OpticalProperties": {
          "OpticalBandGapUnit": "eV"
        },
        "StructuralProperties": {},
        "OtherPerformanceMetrics": {
          "WorkFunctionUnit": "eV"
        },
        "CarrierConcentration": "1.12×10^21 cm⁻³",
        "LSPRModulation": "Δω = 331 cm⁻¹ (1.5V to -2V)",
        "PlasmonSensitivity": "Higher sensitivity than low-doped NCs"
      },
      "Application": {
        "PotentialApplicationArea": "Transparent conductive films, optoelectronics",
        "DemonstratedInDevice": {}
      }
    }
  },
  {
    "MaterialName": "4 at% Mn-doped In2O3 film",
    "Details": {
      "Design": {
        "HostMaterial": "In2O3",
        "PrimaryDopant": {
          "Element": "Mn",
          "Concentration_text": "4 at%"
        },
        "CoDopants": [],
        "TargetStoichiometry": "In2O3 doped with Mn",
        "MaterialDescriptionSource": "In2O3 target with symmetrically attached Mn chips"
      },
      "Fabrication": {
        "DepositionMethod": "RF-magnetron sputtering",
        "SubstrateMaterial": "Si (100)",
        "TargetMaterialText": "In2O3 target with symmetrically attached Mn chips",
        "DepositionParameters": {
          "BasePressure": "8 × 10^-5 Pa",
          "WorkingPressure": "1.0 Pa",
          "DepositionTemperature": "400°C",
          "GasAtmosphere": "Ar (99.999% purity)"
        },
        "AnnealingConditions": {},
        "FilmThicknessUnit": "nm",
        "FilmThicknessText": "~900 nm"
      },
      "Performance": {
        "ElectricalProperties": {},
        "OpticalProperties": {
          "OpticalBandGapUnit": "eV"
        },
        "StructuralProperties": {},
        "OtherPerformanceMetrics": {
          "WorkFunctionUnit": "eV"
        },
        "CrystalStructure": "Cubic bixbyite In2O3"
      },
      "Application": {
        "PotentialApplicationArea": "Spintronics",
        "DemonstratedInDevice": {}
      }
    }
  },
  {
    "MaterialName": "5 at% Mn-doped In2O3 film",
    "Details": {
      "Design": {
        "HostMaterial": "In2O3",
        "PrimaryDopant": {
          "Element": "Mn",
          "Concentration_text": "5 at%"
        },
        "CoDopants": [],
        "TargetStoichiometry": "In2O3 doped with Mn",
        "MaterialDescriptionSource": "In2O3 target with symmetrically attached Mn chips"
      },
      "Fabrication": {
        "DepositionMethod": "RF-magnetron sputtering",
        "SubstrateMaterial": "Si (100)",
        "TargetMaterialText": "In2O3 target with symmetrically attached Mn chips",
        "DepositionParameters": {
          "BasePressure": "8 × 10^-5 Pa",
          "WorkingPressure": "1.0 Pa",
          "DepositionTemperature": "400°C",
          "GasAtmosphere": "Ar (99.999% purity)"
        },
        "AnnealingConditions": {},
        "FilmThicknessUnit": "nm",
        "FilmThicknessText": "~900 nm"
      },
      "Performance": {
        "ElectricalProperties": {},
        "OpticalProperties": {
          "OpticalBandGapUnit": "eV"
        },
        "StructuralProperties": {},
        "OtherPerformanceMetrics": {
          "WorkFunctionUnit": "eV"
        },
        "CrystalStructure": "Cubic bixbyite In2O3"
      },
      "Application": {
        "PotentialApplicationArea": "Spintronics",
        "DemonstratedInDevice": {}
      }
    }
  },
  {
    "MaterialName": "8.5 at% Mn-doped In2O3 film",
    "Details": {
      "Design": {
        "HostMaterial": "In2O3",
        "PrimaryDopant": {
          "Element": "Mn",
          "Concentration_text": "8.5 at%"
        },
        "CoDopants": [],
        "TargetStoichiometry": "In2O3 doped with Mn",
        "MaterialDescriptionSource": "In2O3 target with symmetrically attached Mn chips"
      },
      "Fabrication": {
        "DepositionMethod": "RF-magnetron sputtering",
        "SubstrateMaterial": "Si (100)",
        "TargetMaterialText": "In2O3 target with symmetrically attached Mn chips",
        "DepositionParameters": {
          "BasePressure": "8 × 10^-5 Pa",
          "WorkingPressure": "1.0 Pa",
          "DepositionTemperature": "400°C",
          "GasAtmosphere": "Ar (99.999% purity)"
        },
        "AnnealingConditions": {},
        "FilmThicknessUnit": "nm",
        "FilmThicknessText": "~900 nm"
      },
      "Performance": {
        "ElectricalProperties": {},
        "OpticalProperties": {
          "OpticalBandGapUnit": "eV"
        },
        "StructuralProperties": {},
        "OtherPerformanceMetrics": {
          "WorkFunctionUnit": "eV"
        },
        "CrystalStructure": "Cubic bixbyite In2O3"
      },
      "Application": {
        "PotentialApplicationArea": "Spintronics",
        "DemonstratedInDevice": {}
      }
    }
  },
  {
    "MaterialName": "13.7 at% Mn-doped In2O3 film",
    "Details": {
      "Design": {
        "HostMaterial": "In2O3",
        "PrimaryDopant": {
          "Element": "Mn",
          "Concentration_text": "13.7 at%"
        },
        "CoDopants": [],
        "TargetStoichiometry": "In2O3 doped with Mn",
        "MaterialDescriptionSource": "In2O3 target with symmetrically attached Mn chips"
      },
      "Fabrication": {
        "DepositionMethod": "RF-magnetron sputtering",
        "SubstrateMaterial": "Si (100)",
        "TargetMaterialText": "In2O3 target with symmetrically attached Mn chips",
        "DepositionParameters": {
          "BasePressure": "8 × 10^-5 Pa",
          "WorkingPressure": "1.0 Pa",
          "DepositionTemperature": "400°C",
          "GasAtmosphere": "Ar (99.999% purity)"
        },
        "AnnealingConditions": {},
        "FilmThicknessUnit": "nm",
        "FilmThicknessText": "~900 nm"
      },
      "Performance": {
        "ElectricalProperties": {},
        "OpticalProperties": {
          "OpticalBandGapUnit": "eV"
        },
        "StructuralProperties": {},
        "OtherPerformanceMetrics": {
          "WorkFunctionUnit": "eV"
        },
        "CrystalStructure": "Cubic bixbyite In2O3"
      },
      "Application": {
        "PotentialApplicationArea": "Spintronics",
        "DemonstratedInDevice": {}
      }
    }
  },
  {
    "MaterialName": "Ti-doped In2O3 (1 wt% TiO2) annealed at 530°C",
    "Details": {
      "Design": {
        "HostMaterial": "In2O3",
        "PrimaryDopant": {
          "Element": "Ti",
          "Concentration_text": "1 wt% TiO2 in target"
        },
        "CoDopants": [],
        "TargetStoichiometry": "In2O3 with 1 wt% TiO2",
        "MaterialDescriptionSource": "4-inch diameter ceramic target"
      },
      "Fabrication": {
        "DepositionMethod": "RF magnetron sputtering",
        "SubstrateMaterial": "Soda-lime glass",
        "TargetMaterialText": "Ceramic target with 1 wt% TiO2 doped In2O3",
        "DepositionParameters": {
          "BasePressure": "<1.1 × 10^-7 Torr",
          "WorkingPressure": "1.0-3.0 mTorr Ar",
          "DepositionTemperature": "Up to 500°C (substrate temperature)"
        },
        "AnnealingConditions": {
          "Temperature": "530°C",
          "Atmosphere": "Vacuum (<8 × 10^-6 Torr)",
          "Duration": "45 minutes"
        },
        "FilmThicknessUnit": "nm",
        "FilmThicknessText": "250 nm"
      },
      "Performance": {
        "ElectricalProperties": {},
        "OpticalProperties": {
          "OpticalBandGapUnit": "eV"
        },
        "StructuralProperties": {},
        "OtherPerformanceMetrics": {
          "WorkFunctionUnit": "eV"
        },
        "Resistivity": "1.95 × 10^-4 Ω·cm",
        "CarrierConcentration": "3.1 × 10^20 cm⁻³",
        "HallMobility": "105 cm²/Vs",
        "AverageTransmittance": "~80% (400-1800 nm wavelength range)",
        "CrystalStructure": "Cubic In2O3 (JCPDS No. 06-0416) with reduced lattice strain after annealing",
        "OpticalTransmittanceDescription": "Higher transmission than ITO in near-infrared regions due to lower carrier concentration"
      },
      "Application": {
        "PotentialApplicationArea": "Large-area optoelectronic devices (thin-film solar cells, flat-panel displays)",
        "DemonstratedInDevice": {}
      }
    }
  },
  {
    "MaterialName": "Ce-doped hydrogenated In2O3 (ICO:H) with 3 wt% CeO2",
    "Details": {
      "Design": {
        "HostMaterial": "In2O3",
        "PrimaryDopant": {
          "Element": "Ce",
          "Concentration_text": "3 wt% CeO2"
        },
        "CoDopants": [
          {
            "Element": "H",
            "Concentration_text": "1.3 at.% (from H2-gas flow ratio 1.0%)"
          }
        ],
        "TargetStoichiometry": "In2O3 with 3 wt% CeO2",
        "MaterialDescriptionSource": "In2O3 with CeO2 (3 wt%) and pure In2O3 pellets (Sumitomo Metal Mining)"
      },
      "Fabrication": {
        "DepositionMethod": "DC arc-discharge ion plating",
        "SubstrateMaterial": "Corning Eagle XG glass",
        "TargetMaterialText": "In2O3 with 3 wt% CeO2 pellets",
        "DepositionParameters": {
          "BasePressure": "1 × 10^-4 Pa",
          "WorkingPressure": "0.45 Pa",
          "DepositionTemperature": "150 °C",
          "GasAtmosphere": "Ar, O2 (8–13 vol %), H2 (0–2 vol %)"
        },
        "AnnealingConditions": {
          "Temperature": "200 °C",
          "Atmosphere": "Air",
          "Duration": "30 min"
        },
        "FilmThicknessUnit": "nm",
        "FilmThicknessText": "100 nm"
      },
      "Performance": {
        "ElectricalProperties": {},
        "OpticalProperties": {
          "OpticalBandGapUnit": "eV"
        },
        "StructuralProperties": {},
        "OtherPerformanceMetrics": {
          "WorkFunctionUnit": "eV"
        },
        "HallMobility": "130–145 cm²/Vs",
        "CarrierConcentration": "~1 × 10^20 cm⁻³ (inferred from Fig. 2)",
        "CarrierType": "n-type",
        "CrystalStructure": "Polycrystalline bixbyite In2O3",
        "SurfaceRoughnessRMS": "0.232 nm (Ra, excluding spiky signals)",
        "OpticalTransmittanceDescription": "High optical transparency coexisting with low ohmic losses in near-infrared region"
      },
      "Application": {
        "PotentialApplicationArea": "Transparent conductive films for solar cells",
        "DemonstratedInDevice": {}
      }
    }
  },
  {
    "MaterialName": "Ce and H co-doped In2O3 (3 wt% CeO2, 1.0% H2)",
    "Details": {
      "Design": {
        "HostMaterial": "In2O3",
        "PrimaryDopant": {
          "Element": "Ce",
          "Concentration_text": "3 wt% CeO2"
        },
        "CoDopants": [
          {
            "Element": "H",
            "Concentration_text": "1.0% H2 gas flow"
          }
        ],
        "TargetStoichiometry": "In2O3 with 3 wt% CeO2",
        "MaterialDescriptionSource": "In2O3 with CeO2 (3 wt%) and pure In2O3 pellets (Sumitomo Metal Mining)"
      },
      "Fabrication": {
        "DepositionMethod": "DC arc-discharge ion plating",
        "SubstrateMaterial": "Corning Eagle XG glass",
        "TargetMaterialText": "In2O3 with 3 wt% CeO2",
        "DepositionParameters": {
          "BasePressure": "1×10^-4 Pa",
          "WorkingPressure": "0.45 Pa",
          "DepositionTemperature": "150 °C",
          "GasAtmosphere": "Ar, O2 (8-13 vol%), H2 (1.0 vol%)"
        },
        "AnnealingConditions": {
          "Temperature": "200 °C",
          "Atmosphere": "Air",
          "Duration": "30 min"
        },
        "FilmThicknessUnit": "nm",
        "FilmThicknessText": "100 nm"
      },
      "Performance": {
        "ElectricalProperties": {},
        "OpticalProperties": {
          "OpticalBandGapUnit": "eV"
        },
        "StructuralProperties": {},
        "OtherPerformanceMetrics": {
          "WorkFunctionUnit": "eV"
        },
        "HallMobility": "130–145 cm²/V·s",
        "CarrierType": "n-type",
        "CrystalStructure": "Polycrystalline cubic bixbyite In2O3",
        "SurfaceRoughnessRMS": "0.232 nm (AFM)"
      },
      "Application": {
        "PotentialApplicationArea": "Solar cells requiring high mobility transparent conductive oxide films",
        "DemonstratedInDevice": {}
      }
    }
  },
  {
    "MaterialName": "Ce and H co-doped In2O3 (3 wt% CeO2, 1.0% H2 flow)",
    "Details": {
      "Design": {
        "HostMaterial": "In2O3",
        "PrimaryDopant": {
          "Element": "Ce",
          "Concentration_text": "3 wt% CeO2"
        },
        "CoDopants": [
          {
            "Element": "H",
            "Concentration_text": "1.3 at.%"
          }
        ],
        "TargetStoichiometry": "In2O3 with 3 wt% CeO2",
        "MaterialDescriptionSource": "Sumitomo Metal Mining pellets"
      },
      "Fabrication": {
        "DepositionMethod": "DC arc-discharge ion plating",
        "SubstrateMaterial": "Corning Eagle XG glass",
        "TargetMaterialText": "In2O3 with 3 wt% CeO2",
        "DepositionParameters": {
          "BasePressure": "1 × 10^-4 Pa",
          "WorkingPressure": "0.45 Pa",
          "DepositionTemperature": "150°C",
          "GasAtmosphere": "Ar, O2 (8–13 vol%), H2 (1.0 vol%)"
        },
        "AnnealingConditions": {
          "Temperature": "200°C",
          "Atmosphere": "Air",
          "Duration": "30 min"
        },
        "FilmThicknessUnit": "nm",
        "FilmThicknessText": "100 nm"
      },
      "Performance": {
        "ElectricalProperties": {},
        "OpticalProperties": {
          "OpticalBandGapUnit": "eV"
        },
        "StructuralProperties": {},
        "OtherPerformanceMetrics": {
          "WorkFunctionUnit": "eV"
        },
        "HallMobility": "130–145 cm²/Vs",
        "CarrierConcentration": "~1 × 10^20 cm⁻³",
        "CarrierType": "n-type",
        "CrystalStructure": "Polycrystalline cubic bixbyite In2O3",
        "SurfaceRoughnessRMS": "0.232 nm (AFM)"
      },
      "Application": {
        "PotentialApplicationArea": "Solar cells requiring high mobility and transparency",
        "DemonstratedInDevice": {}
      }
    }
  },
  {
    "MaterialName": "Ce and H co-doped In2O3 (3 wt% CeO2, 1.5% H2 flow)",
    "Details": {
      "Design": {
        "HostMaterial": "In2O3",
        "PrimaryDopant": {
          "Element": "Ce",
          "Concentration_text": "3 wt% CeO2"
        },
        "CoDopants": [
          {
            "Element": "H"
          }
        ],
        "TargetStoichiometry": "In2O3 with 3 wt% CeO2",
        "MaterialDescriptionSource": "Sumitomo Metal Mining pellets"
      },
      "Fabrication": {
        "DepositionMethod": "DC arc-discharge ion plating",
        "SubstrateMaterial": "Corning Eagle XG glass",
        "TargetMaterialText": "In2O3 with 3 wt% CeO2",
        "DepositionParameters": {
          "BasePressure": "1 × 10^-4 Pa",
          "WorkingPressure": "0.45 Pa",
          "DepositionTemperature": "150°C",
          "GasAtmosphere": "Ar, O2 (8–13 vol%), H2 (1.5 vol%)"
        },
        "AnnealingConditions": {
          "Temperature": "200°C",
          "Atmosphere": "Air",
          "Duration": "30 min"
        },
        "FilmThicknessUnit": "nm",
        "FilmThicknessText": "100 nm"
      },
      "Performance": {
        "ElectricalProperties": {},
        "OpticalProperties": {
          "OpticalBandGapUnit": "eV"
        },
        "StructuralProperties": {},
        "OtherPerformanceMetrics": {
          "WorkFunctionUnit": "eV"
        },
        "CrystalStructure": "Mixed crystal-grown and amorphous areas",
        "HallMobility": "Lower than 130 cm²/Vs (Fig. 2)"
      },
      "Application": {
        "DemonstratedInDevice": {}
      }
    }
  },
  {
    "MaterialName": "Ce and H co-doped In2O3 (3 wt% CeO2, 2.0% H2 flow)",
    "Details": {
      "Design": {
        "HostMaterial": "In2O3",
        "PrimaryDopant": {
          "Element": "Ce",
          "Concentration_text": "3 wt% CeO2"
        },
        "CoDopants": [
          {
            "Element": "H"
          }
        ],
        "TargetStoichiometry": "In2O3 with 3 wt% CeO2",
        "MaterialDescriptionSource": "Sumitomo Metal Mining pellets"
      },
      "Fabrication": {
        "DepositionMethod": "DC arc-discharge ion plating",
        "SubstrateMaterial": "Corning Eagle XG glass",
        "TargetMaterialText": "In2O3 with 3 wt% CeO2",
        "DepositionParameters": {
          "BasePressure": "1 × 10^-4 Pa",
          "WorkingPressure": "0.45 Pa",
          "DepositionTemperature": "150°C",
          "GasAtmosphere": "Ar, O2 (8–13 vol%), H2 (2.0 vol%)"
        },
        "AnnealingConditions": {
          "Temperature": "200°C",
          "Atmosphere": "Air",
          "Duration": "30 min"
        },
        "FilmThicknessUnit": "nm",
        "FilmThicknessText": "100 nm"
      },
      "Performance": {
        "ElectricalProperties": {},
        "OpticalProperties": {
          "OpticalBandGapUnit": "eV"
        },
        "StructuralProperties": {},
        "OtherPerformanceMetrics": {
          "WorkFunctionUnit": "eV"
        },
        "CrystalStructure": "Mixed crystal-grown and amorphous areas",
        "HallMobility": "Lower than 130 cm²/Vs (Fig. 2)"
      },
      "Application": {
        "DemonstratedInDevice": {}
      }
    }
  },
  {
    "MaterialName": "H-doped In2O3 (1.0% H2 flow)",
    "Details": {
      "Design": {
        "HostMaterial": "In2O3",
        "PrimaryDopant": {
          "Element": "H"
        },
        "CoDopants": [],
        "MaterialDescriptionSource": "Pure In2O3 pellets"
      },
      "Fabrication": {
        "DepositionMethod": "DC arc-discharge ion plating",
        "SubstrateMaterial": "Corning Eagle XG glass",
        "TargetMaterialText": "Pure In2O3",
        "DepositionParameters": {
          "BasePressure": "1 × 10^-4 Pa",
          "WorkingPressure": "0.45 Pa",
          "DepositionTemperature": "150°C",
          "GasAtmosphere": "Ar, O2 (8–13 vol%), H2 (1.0 vol%)"
        },
        "AnnealingConditions": {
          "Temperature": "200°C",
          "Atmosphere": "Air",
          "Duration": "30 min"
        },
        "FilmThicknessUnit": "nm",
        "FilmThicknessText": "100 nm"
      },
      "Performance": {
        "ElectricalProperties": {},
        "OpticalProperties": {
          "OpticalBandGapUnit": "eV"
        },
        "StructuralProperties": {},
        "OtherPerformanceMetrics": {
          "WorkFunctionUnit": "eV"
        },
        "GrainSize": "Over 1 µm",
        "HallMobility": "Lower than ICO:H (Fig. 2)"
      },
      "Application": {
        "DemonstratedInDevice": {}
      }
    }
  },
  {
    "MaterialName": "H-doped In2O3 (2.0% H2 flow)",
    "Details": {
      "Design": {
        "HostMaterial": "In2O3",
        "PrimaryDopant": {
          "Element": "H"
        },
        "CoDopants": [],
        "MaterialDescriptionSource": "Pure In2O3 pellets"
      },
      "Fabrication": {
        "DepositionMethod": "DC arc-discharge ion plating",
        "SubstrateMaterial": "Corning Eagle XG glass",
        "TargetMaterialText": "Pure In2O3",
        "DepositionParameters": {
          "BasePressure": "1 × 10^-4 Pa",
          "WorkingPressure": "0.45 Pa",
          "DepositionTemperature": "150°C",
          "GasAtmosphere": "Ar, O2 (8–13 vol%), H2 (2.0 vol%)"
        },
        "AnnealingConditions": {
          "Temperature": "200°C",
          "Atmosphere": "Air",
          "Duration": "30 min"
        },
        "FilmThicknessUnit": "nm",
        "FilmThicknessText": "100 nm"
      },
      "Performance": {
        "ElectricalProperties": {},
        "OpticalProperties": {
          "OpticalBandGapUnit": "eV"
        },
        "StructuralProperties": {},
        "OtherPerformanceMetrics": {
          "WorkFunctionUnit": "eV"
        },
        "CrystalStructure": "Amorphous-like",
        "HallMobility": "Lower than ICO:H (Fig. 2)"
      },
      "Application": {
        "DemonstratedInDevice": {}
      }
    }
  },
  {
    "MaterialName": "Ce-doped In2O3 (3 wt% CeO2)",
    "Details": {
      "Design": {
        "HostMaterial": "In2O3",
        "PrimaryDopant": {
          "Element": "Ce",
          "Concentration_text": "3 wt% CeO2"
        },
        "CoDopants": [],
        "TargetStoichiometry": "In2O3 with 3 wt% CeO2",
        "MaterialDescriptionSource": "Sumitomo Metal Mining pellets"
      },
      "Fabrication": {
        "DepositionMethod": "DC arc-discharge ion plating",
        "SubstrateMaterial": "Corning Eagle XG glass",
        "TargetMaterialText": "In2O3 with 3 wt% CeO2",
        "DepositionParameters": {
          "BasePressure": "1 × 10^-4 Pa",
          "WorkingPressure": "0.45 Pa",
          "DepositionTemperature": "150°C",
          "GasAtmosphere": "Ar, O2 (8–13 vol%)"
        },
        "AnnealingConditions": {
          "Temperature": "200°C",
          "Atmosphere": "Air",
          "Duration": "30 min"
        },
        "FilmThicknessUnit": "nm",
        "FilmThicknessText": "100 nm"
      },
      "Performance": {
        "ElectricalProperties": {},
        "OpticalProperties": {
          "OpticalBandGapUnit": "eV"
        },
        "StructuralProperties": {},
        "OtherPerformanceMetrics": {
          "WorkFunctionUnit": "eV"
        },
        "GrainSize": "Below 100 nm",
        "HallMobility": "Lower than ICO:H"
      },
      "Application": {
        "DemonstratedInDevice": {}
      }
    }
  },
  {
    "MaterialName": "Ge-doped In2O3",
    "Details": {
      "Design": {
        "HostMaterial": "In2O3",
        "PrimaryDopant": {
          "Element": "Ge",
          "Concentration_text": "Atomic ratio Ge/In: 0.00–0.10"
        },
        "CoDopants": [],
        "TargetStoichiometry": "In2O3 powder mixed with Ge powder",
        "MaterialDescriptionSource": "Target: In2O3 powder mixed with Ge powder"
      },
      "Fabrication": {
        "DepositionMethod": "Radio-frequency magnetron sputtering",
        "SubstrateMaterial": "Borosilicate glass",
        "TargetMaterialText": "In2O3 powder mixed with Ge powder",
        "DepositionParameters": {},
        "DepositionParametersTextSummary": "Films prepared by RF magnetron sputtering with varying atomic ratios of Ge/In",
        "AnnealingConditions": {},
        "FilmThicknessUnit": "nm"
      },
      "Performance": {
        "ElectricalProperties": {},
        "OpticalProperties": {
          "OpticalBandGapUnit": "eV"
        },
        "StructuralProperties": {},
        "OtherPerformanceMetrics": {
          "WorkFunctionUnit": "eV"
        },
        "Resistivity": "Minimum resistivity nearly equal to ITO",
        "CarrierConcentration": "Lower than Sn-doped In2O3 (ITO)",
        "HallMobility": "Higher than Sn-doped In2O3 (ITO)",
        "CrystalStructure": "Cubic bixbyite In2O3 (from XRD)"
      },
      "Application": {
        "PotentialApplicationArea": "Transparent electrodes for liquid crystal displays and other displays",
        "DemonstratedInDevice": {}
      }
    }
  },
  {
    "MaterialName": "Si-doped In2O3",
    "Details": {
      "Design": {
        "HostMaterial": "In2O3",
        "PrimaryDopant": {
          "Element": "Si",
          "Concentration_text": "Atomic ratio Si/In: 0.00–0.10"
        },
        "CoDopants": [],
        "TargetStoichiometry": "In2O3 powder mixed with Si powder",
        "MaterialDescriptionSource": "Target: In2O3 powder mixed with Si powder"
      },
      "Fabrication": {
        "DepositionMethod": "Radio-frequency magnetron sputtering",
        "SubstrateMaterial": "Borosilicate glass",
        "TargetMaterialText": "In2O3 powder mixed with Si powder",
        "DepositionParameters": {},
        "DepositionParametersTextSummary": "Films prepared by RF magnetron sputtering with varying atomic ratios of Si/In",
        "AnnealingConditions": {},
        "FilmThicknessUnit": "nm"
      },
      "Performance": {
        "ElectricalProperties": {},
        "OpticalProperties": {
          "OpticalBandGapUnit": "eV"
        },
        "StructuralProperties": {},
        "OtherPerformanceMetrics": {
          "WorkFunctionUnit": "eV"
        },
        "Resistivity": "Higher than Ge-doped In2O3",
        "CarrierConcentration": "Lower than Sn-doped In2O3 (ITO)",
        "HallMobility": "Higher than Sn-doped In2O3 (ITO)",
        "CrystalStructure": "Cubic bixbyite In2O3 (from XRD)"
      },
      "Application": {
        "PotentialApplicationArea": "Transparent electrodes for liquid crystal displays and other displays",
        "DemonstratedInDevice": {}
      }
    }
  },
  {
    "MaterialName": "Sn-doped In2O3 (ITO)",
    "Details": {
      "Design": {
        "HostMaterial": "In2O3",
        "PrimaryDopant": {
          "Element": "Sn",
          "Concentration_text": "Atomic ratio Sn/In: 0.00–0.10"
        },
        "CoDopants": [],
        "TargetStoichiometry": "In2O3 powder mixed with Sn powder",
        "MaterialDescriptionSource": "ITO reference comparison"
      },
      "Fabrication": {
        "DepositionMethod": "Radio-frequency magnetron sputtering",
        "SubstrateMaterial": "Borosilicate glass",
        "TargetMaterialText": "In2O3 powder mixed with Sn powder",
        "DepositionParameters": {},
        "DepositionParametersTextSummary": "Films prepared by RF magnetron sputtering with varying atomic ratios of Sn/In",
        "AnnealingConditions": {},
        "FilmThicknessUnit": "nm"
      },
      "Performance": {
        "ElectricalProperties": {},
        "OpticalProperties": {
          "OpticalBandGapUnit": "eV"
        },
        "StructuralProperties": {},
        "OtherPerformanceMetrics": {
          "WorkFunctionUnit": "eV"
        },
        "Resistivity": "Reference for comparison (order of 10^-4 Ω·cm)",
        "CarrierConcentration": "Higher than Ge- or Si-doped In2O3",
        "HallMobility": "Lower than Ge- or Si-doped In2O3",
        "CrystalStructure": "Cubic bixbyite In2O3 (from XRD)"
      },
      "Application": {
        "PotentialApplicationArea": "Transparent conductive films (e.g., ITO standard)",
        "DemonstratedInDevice": {}
      }
    }
  },
  {
    "MaterialName": "Undoped In2O3 channel layer",
    "Details": {
      "Design": {
        "HostMaterial": "In2O3",
        "PrimaryDopant": {},
        "CoDopants": [],
        "MaterialDescriptionSource": "In(NO3)3·xH2O dissolved in DI water (0.1 M)"
      },
      "Fabrication": {
        "DepositionMethod": "Spin-coating",
        "SubstrateMaterial": "Ga-P-O/P++-Si",
        "PrecursorMaterialsText": "0.1 M In(NO3)3·xH2O in DI water",
        "DepositionParameters": {},
        "DepositionParametersTextSummary": "Spin-coated at 3500 rpm for 20 s",
        "AnnealingConditions": {
          "Temperature": "350°C",
          "Duration": "1 hour"
        },
        "FilmThicknessUnit": "nm",
        "FilmThicknessText": "6 nm (TEM)"
      },
      "Performance": {
        "ElectricalProperties": {},
        "OpticalProperties": {
          "OpticalBandGapUnit": "eV"
        },
        "StructuralProperties": {},
        "OtherPerformanceMetrics": {
          "WorkFunctionUnit": "eV"
        },
        "CarrierType": "n-type",
        "HallMobility": "20.49 ± 0.32 cm²/Vs",
        "DevicePerformance": "TFTs with mobility 20.49 ± 0.32 cm²/Vs, subthreshold swing 0.15 ± 0.01 V/dec, on/off ratio >10^6"
      },
      "Application": {
        "PotentialApplicationArea": "Channel layer in oxide thin-film transistors (TFTs)",
        "DemonstratedInDevice": {}
      }
    }
  },
  {
    "MaterialName": "Mo-doped In2O3 (2 mol.% Mo in precursor)",
    "Details": {
      "Design": {
        "HostMaterial": "In2O3",
        "PrimaryDopant": {
          "Element": "Mo",
          "Concentration_text": "2 mol.% Mo/In in precursor solution"
        },
        "CoDopants": [],
        "TargetStoichiometry": "Substitutional Mo doping in In2O3 lattice"
      },
      "Fabrication": {
        "DepositionMethod": "Aerosol Assisted Chemical Vapour Deposition (AACVD)",
        "SubstrateMaterial": "Silica-coated float glass",
        "PrecursorMaterialsText": "InCl3·H2O + (NH4)6Mo7O24·4H2O in methanol",
        "DepositionParameters": {
          "GasFlowRates": "0.6 l/min nitrogen carrier gas",
          "DepositionTime": "45 minutes",
          "SubstrateTemperature": "450°C"
        },
        "AnnealingConditions": {},
        "FilmThicknessUnit": "nm",
        "FilmThicknessText": "650 nm"
      },
      "Performance": {
        "ElectricalProperties": {},
        "OpticalProperties": {
          "OpticalBandGapUnit": "eV"
        },
        "StructuralProperties": {},
        "OtherPerformanceMetrics": {
          "WorkFunctionUnit": "eV"
        },
        "Resistivity": "1.2×10^-4 Ω·cm",
        "CarrierConcentration": "4.4×10^20 cm⁻³",
        "CarrierType": "n-type",
        "HallMobility": "119 cm²/Vs",
        "AverageTransmittance": "~80% in visible region (400-1000 nm)",
        "OpticalBandGapText": "3.85 eV (Tauc plot)",
        "CrystalStructure": "Cubic bixbyite In2O3"
      },
      "Application": {
        "PotentialApplicationArea": "Transparent electrodes for solar cells requiring NIR transparency",
        "DemonstratedInDevice": {}
      }
    }
  },
  {
    "MaterialName": "Sn-doped In2O3 (2 mol.% Sn in precursor)",
    "Details": {
      "Design": {
        "HostMaterial": "In2O3",
        "PrimaryDopant": {
          "Element": "Sn",
          "Concentration_text": "2 mol.% Sn/In in precursor solution"
        },
        "CoDopants": [],
        "TargetStoichiometry": "Sn-doped In2O3 (ITO)"
      },
      "Fabrication": {
        "DepositionMethod": "Aerosol Assisted Chemical Vapour Deposition (AACVD)",
        "SubstrateMaterial": "Silica-coated float glass",
        "PrecursorMaterialsText": "InCl3·H2O + C4H9SnCl3 in methanol",
        "DepositionParameters": {
          "GasFlowRates": "0.6 l/min nitrogen carrier gas",
          "DepositionTime": "45 minutes",
          "SubstrateTemperature": "450°C"
        },
        "AnnealingConditions": {},
        "FilmThicknessUnit": "nm",
        "FilmThicknessText": "680 nm"
      },
      "Performance": {
        "ElectricalProperties": {},
        "OpticalProperties": {
          "OpticalBandGapUnit": "eV"
        },
        "StructuralProperties": {},
        "OtherPerformanceMetrics": {
          "WorkFunctionUnit": "eV"
        },
        "Resistivity": "3.8×10^-4 Ω·cm",
        "CarrierConcentration": "6.7×10^20 cm⁻³",
        "CarrierType": "n-type",
        "HallMobility": "25 cm²/Vs",
        "CrystalStructure": "Cubic bixbyite In2O3"
      },
      "Application": {
        "DemonstratedInDevice": {}
      }
    }
  },
  {
    "MaterialName": "Undoped In2O3",
    "Details": {
      "Design": {
        "HostMaterial": "In2O3",
        "PrimaryDopant": {},
        "CoDopants": []
      },
      "Fabrication": {
        "DepositionMethod": "Aerosol Assisted Chemical Vapour Deposition (AACVD)",
        "SubstrateMaterial": "Silica-coated float glass",
        "PrecursorMaterialsText": "InCl3·H2O in methanol",
        "DepositionParameters": {
          "GasFlowRates": "0.6 l/min nitrogen carrier gas",
          "DepositionTime": "45 minutes",
          "SubstrateTemperature": "450°C"
        },
        "AnnealingConditions": {},
        "FilmThicknessUnit": "nm",
        "FilmThicknessText": "700 nm"
      },
      "Performance": {
        "ElectricalProperties": {},
        "OpticalProperties": {
          "OpticalBandGapUnit": "eV"
        },
        "StructuralProperties": {},
        "OtherPerformanceMetrics": {
          "WorkFunctionUnit": "eV"
        },
        "Resistivity": "7.7×10^-4 Ω·cm",
        "CarrierConcentration": "1.1×10^20 cm⁻³",
        "CarrierType": "n-type",
        "HallMobility": "71 cm²/Vs",
        "CrystalStructure": "Mixed cubic bixbyite and rhombohedral phases"
      },
      "Application": {
        "DemonstratedInDevice": {}
      }
    }
  },
  {
    "MaterialName": "As-sputtered NiOx",
    "Details": {
      "Design": {
        "HostMaterial": "NiOx",
        "PrimaryDopant": {},
        "CoDopants": []
      },
      "Fabrication": {
        "DepositionMethod": "RF Magnetron Sputtering",
        "SubstrateMaterial": "ITO coated glass",
        "TargetMaterialText": "NiO target",
        "DepositionParameters": {},
        "AnnealingConditions": {},
        "FilmThicknessUnit": "nm",
        "FilmThicknessText": "20 nm"
      },
      "Performance": {
        "ElectricalProperties": {},
        "OpticalProperties": {
          "OpticalBandGapUnit": "eV"
        },
        "StructuralProperties": {},
        "OtherPerformanceMetrics": {
          "WorkFunctionUnit": "eV"
        },
        "Resistivity": "1.950×10^3 Ω·cm",
        "CarrierConcentration": "3.84×10^11 cm⁻³",
        "CrystalStructure": "Cubic NiO",
        "OpticalBandGapText": "3.63 eV (Tauc plot)",
        "WorkFunctionText": "4.85 eV (UPS)"
      },
      "Application": {
        "PotentialApplicationArea": "Hole-transporting layer (HTL) for perovskite solar cells",
        "DemonstratedInDevice": {}
      }
    }
  },
  {
    "MaterialName": "Post-annealed NiOx (250°C)",
    "Details": {
      "Design": {
        "HostMaterial": "NiOx",
        "PrimaryDopant": {},
        "CoDopants": []
      },
      "Fabrication": {
        "DepositionMethod": "RF Magnetron Sputtering",
        "SubstrateMaterial": "ITO coated glass",
        "TargetMaterialText": "NiO target",
        "DepositionParameters": {},
        "AnnealingConditions": {
          "Temperature": "250°C",
          "Atmosphere": "Air",
          "Duration": "30 min"
        },
        "FilmThicknessUnit": "nm",
        "FilmThicknessText": "20 nm"
      },
      "Performance": {
        "ElectricalProperties": {},
        "OpticalProperties": {
          "OpticalBandGapUnit": "eV"
        },
        "StructuralProperties": {},
        "OtherPerformanceMetrics": {
          "WorkFunctionUnit": "eV"
        },
        "Resistivity": "4.71×10^2 Ω·cm",
        "CarrierConcentration": "3.79×10^13 cm⁻³",
        "WorkFunctionText": "4.92 eV (UPS)",
        "CrystalStructure": "Cubic NiO with Ni2O3 species"
      },
      "Application": {
        "PotentialApplicationArea": "Hole-transporting layer (HTL) for perovskite solar cells",
        "DemonstratedInDevice": {},
        "DevicePerformance": "Solar cell efficiency (PCE): 16.6%"
      }
    }
  },
  {
    "MaterialName": "O2-plasma treated NiOx (30 W)",
    "Details": {
      "Design": {
        "HostMaterial": "NiOx",
        "PrimaryDopant": {},
        "CoDopants": []
      },
      "Fabrication": {
        "DepositionMethod": "RF Magnetron Sputtering",
        "SubstrateMaterial": "ITO coated glass",
        "TargetMaterialText": "NiO target",
        "DepositionParameters": {},
        "DepositionParametersTextSummary": "O2-plasma treatment at 30 W for 2 min",
        "AnnealingConditions": {
          "Temperature": "250°C",
          "Atmosphere": "Air",
          "Duration": "30 min"
        },
        "FilmThicknessUnit": "nm",
        "FilmThicknessText": "20 nm"
      },
      "Performance": {
        "ElectricalProperties": {},
        "OpticalProperties": {
          "OpticalBandGapUnit": "eV"
        },
        "StructuralProperties": {},
        "OtherPerformanceMetrics": {
          "WorkFunctionUnit": "eV"
        },
        "Resistivity": "2.99×10^2 Ω·cm",
        "CarrierConcentration": "4.83×10^14 cm⁻³",
        "WorkFunctionText": "5.25 eV (SKP)",
        "SurfaceRoughnessRMS": "Fuzzy surface (AFM)"
      },
      "Application": {
        "PotentialApplicationArea": "Hole-transporting layer (HTL) for perovskite solar cells",
        "DemonstratedInDevice": {},
        "DevicePerformance": "Solar cell efficiency (PCE): 18.15%"
      }
    }
  },
  {
    "MaterialName": "KCl passivated and O2-plasma treated NiOx",
    "Details": {
      "Design": {
        "HostMaterial": "NiOx",
        "PrimaryDopant": {},
        "CoDopants": []
      },
      "Fabrication": {
        "DepositionMethod": "RF Magnetron Sputtering",
        "SubstrateMaterial": "ITO coated glass",
        "PrecursorMaterialsText": "KCl solution (20 mg ml⁻¹)",
        "TargetMaterialText": "NiO target",
        "DepositionParameters": {},
        "DepositionParametersTextSummary": "O2-plasma treatment at 30 W for 2 min after KCl passivation",
        "AnnealingConditions": {
          "Temperature": "250°C",
          "Atmosphere": "Air",
          "Duration": "30 min"
        },
        "FilmThicknessUnit": "nm",
        "FilmThicknessText": "20 nm"
      },
      "Performance": {
        "ElectricalProperties": {},
        "OpticalProperties": {
          "OpticalBandGapUnit": "eV"
        },
        "StructuralProperties": {},
        "OtherPerformanceMetrics": {
          "WorkFunctionUnit": "eV"
        },
        "Resistivity": "2.99×10^2 Ω·cm",
        "CarrierConcentration": "4.83×10^14 cm⁻³",
        "WorkFunctionText": "5.25 eV (SKP)",
        "SurfaceRoughnessRMS": "Improved surface passivation",
        "CrystalStructure": "Cubic NiO with KCl crystals"
      },
      "Application": {
        "PotentialApplicationArea": "Hole-transporting layer (HTL) for perovskite solar cells",
        "DemonstratedInDevice": {},
        "DevicePerformance": "Solar cell efficiency (PCE): 19.16% (champion), 18.7% (steady state)"
      }
    }
  },
  {
    "MaterialName": "Y-doped In2O3 (6.25 at.% Y substitution)",
    "Details": {
      "Design": {
        "HostMaterial": "In2O3",
        "PrimaryDopant": {
          "Element": "Y",
          "Concentration_text": "6.25 at.%"
        },
        "CoDopants": [],
        "TargetStoichiometry": "In1.9375Y0.0625O3",
        "MaterialDescriptionSource": "First-principles calculations using CASTEP code"
      },
      "Fabrication": {
        "DepositionParameters": {},
        "AnnealingConditions": {},
        "FilmThicknessUnit": "nm"
      },
      "Performance": {
        "ElectricalProperties": {},
        "OpticalProperties": {
          "OpticalBandGapUnit": "eV"
        },
        "StructuralProperties": {},
        "OtherPerformanceMetrics": {
          "WorkFunctionUnit": "eV"
        },
        "CrystalStructure": "Cubic bixbyite In2O3",
        "OpticalBandGapText": "1.084 eV (indirect), 1.097 eV (direct)",
        "OpticalTransmittanceDescription": "Blue shift in absorption edge improves optical transparency in visible region"
      },
      "Application": {
        "DemonstratedInDevice": {}
      }
    }
  },
  {
