Repository: kevin3998/in2o3_tco

File: data/extracted_json/pydantic/material_data_only.json (part 6 of 16)
[
          "Concentration_text": "12.5 at.%"
        },
        "CoDopants": [],
        "TargetStoichiometry": "CsPb0.875Cu0.125Br3"
      },
      "Fabrication": {
        "DepositionParameters": {},
        "AnnealingConditions": {},
        "FilmThicknessUnit": "nm"
      },
      "Performance": {
        "ElectricalProperties": {},
        "OpticalProperties": {
          "OpticalBandGapUnit": "eV"
        },
        "StructuralProperties": {},
        "OtherPerformanceMetrics": {
          "WorkFunctionUnit": "eV"
        },
        "CrystalStructure": "Cubic perovskite structure (pm-3m space group)",
        "OpticalBandGapText": "0.802 eV (direct bandgap with SOC)",
        "CarrierConcentration": "3.59×10^21 cm⁻³ (p-type)",
        "HallMobility": "2250.77 cm²/Vs (holes with SOC)",
        "OpticalTransmittance": "Strong light absorption above bandgap",
        "OpticalAbsorption": "Enhanced absorption in solar spectrum range (0.5-4.1 eV)"
      },
      "Application": {
        "PotentialApplicationArea": "Absorber layer in perovskite solar cells",
        "DemonstratedInDevice": {},
        "DevicePerformance": "High charge carrier mobility and strong light absorption"
      }
    }
  },
  {
    "MaterialName": "CsPb0.25Cu0.75Br3",
    "Details": {
      "Design": {
        "HostMaterial": "CsPbBr3",
        "PrimaryDopant": {
          "Element": "Cu",
          "Concentration_text": "75 at.%"
        },
        "CoDopants": [],
        "TargetStoichiometry": "CsPb0.25Cu0.75Br3"
      },
      "Fabrication": {
        "DepositionParameters": {},
        "AnnealingConditions": {},
        "FilmThicknessUnit": "nm"
      },
      "Performance": {
        "ElectricalProperties": {},
        "OpticalProperties": {
          "OpticalBandGapUnit": "eV"
        },
        "StructuralProperties": {},
        "OtherPerformanceMetrics": {
          "WorkFunctionUnit": "eV"
        },
        "CrystalStructure": "Cubic perovskite structure (pm-3m space group)",
        "OpticalBandGapText": "1.634 eV (indirect bandgap with SOC)",
        "CarrierConcentration": "46.64×10^21 cm⁻³ (p-type)",
        "HallMobility": "281.13 cm²/Vs (holes with SOC)",
        "OpticalTransmittance": "High transparency to solar photons above bandgap",
        "OpticalAbsorption": "Weak sunlight absorption in visible range"
      },
      "Application": {
        "PotentialApplicationArea": "Hole transport layer in perovskite solar cells",
        "DemonstratedInDevice": {},
        "DevicePerformance": "Significantly higher hole mobility than electron mobility"
      }
    }
  },
  {
    "MaterialName": "Undoped In2O3",
    "Details": {
      "Design": {
        "HostMaterial": "In2O3",
        "PrimaryDopant": {},
        "CoDopants": [],
        "TargetStoichiometry": "Undoped In2O3"
      },
      "Fabrication": {
        "DepositionMethod": "RF magnetron sputtering",
        "SubstrateMaterial": "Quartz",
        "TargetMaterialText": "In2O3 powder (99.99% purity)",
        "DepositionParameters": {
          "BasePressure": "3x10^-6 mbar",
          "WorkingPressure": "0.015 mbar (Ar)",
          "DepositionPower": "120 W",
          "DepositionTime": "40 minutes"
        },
        "AnnealingConditions": {},
        "FilmThicknessUnit": "nm",
        "FilmThicknessText": "230 nm (FESEM), 228.75 nm (ellipsometry)"
      },
      "Performance": {
        "ElectricalProperties": {},
        "OpticalProperties": {
          "OpticalBandGapUnit": "eV"
        },
        "StructuralProperties": {},
        "OtherPerformanceMetrics": {
          "WorkFunctionUnit": "eV"
        },
        "Resistivity": "2.08x10^-2 Ω·cm",
        "CarrierConcentration": "3.49x10^19 cm⁻³ (n-type)",
        "HallMobility": "8.61 cm²/Vs",
        "OpticalTransmittance": "81% average (400-900 nm)",
        "OpticalBandGapText": "3.56 eV",
        "CrystalStructure": "Cubic bixbyite",
        "GrainSize": "39 nm (Scherrer formula)",
        "SurfaceRoughnessRMS": "2.03 nm"
      },
      "Application": {
        "PotentialApplicationArea": "Transparent conductive electrodes",
        "DemonstratedInDevice": {}
      }
    }
  },
  {
    "MaterialName": "Nb-doped In2O3 (1 wt% Nb2O5)",
    "Details": {
      "Design": {
        "HostMaterial": "In2O3",
        "PrimaryDopant": {
          "Element": "Nb",
          "Concentration_text": "1 wt%"
        },
        "CoDopants": [],
        "TargetStoichiometry": "In2O3 with 1 wt% Nb2O5"
      },
      "Fabrication": {
        "DepositionMethod": "RF magnetron sputtering",
        "SubstrateMaterial": "Quartz",
        "TargetMaterialText": "In2O3 and Nb2O5 powders (1 wt% Nb2O5)",
        "DepositionParameters": {
          "BasePressure": "3x10^-6 mbar",
          "WorkingPressure": "0.015 mbar (Ar)",
          "DepositionPower": "120 W",
          "DepositionTime": "40 minutes"
        },
        "AnnealingConditions": {},
        "FilmThicknessUnit": "nm",
        "FilmThicknessText": "216 nm (FESEM), 212.67 nm (ellipsometry)"
      },
      "Performance": {
        "ElectricalProperties": {},
        "OpticalProperties": {
          "OpticalBandGapUnit": "eV"
        },
        "StructuralProperties": {},
        "OtherPerformanceMetrics": {
          "WorkFunctionUnit": "eV"
        },
        "OpticalTransmittance": "86% average (400-900 nm)",
        "OpticalBandGapText": "3.64 eV",
        "CrystalStructure": "Cubic bixbyite",
        "GrainSize": "37 nm (Scherrer formula)",
        "SurfaceRoughnessRMS": "2.69 nm"
      },
      "Application": {
        "PotentialApplicationArea": "Transparent conductive electrodes",
        "DemonstratedInDevice": {}
      }
    }
  },
  {
    "MaterialName": "Nb-doped In2O3 (2 wt% Nb2O5)",
    "Details": {
      "Design": {
        "HostMaterial": "In2O3",
        "PrimaryDopant": {
          "Element": "Nb",
          "Concentration_text": "2 wt%"
        },
        "CoDopants": [],
        "TargetStoichiometry": "In2O3 with 2 wt% Nb2O5"
      },
      "Fabrication": {
        "DepositionMethod": "RF magnetron sputtering",
        "SubstrateMaterial": "Quartz",
        "TargetMaterialText": "In2O3 and Nb2O5 powders (2 wt% Nb2O5)",
        "DepositionParameters": {
          "BasePressure": "3x10^-6 mbar",
          "WorkingPressure": "0.015 mbar (Ar)",
          "DepositionPower": "120 W",
          "DepositionTime": "40 minutes"
        },
        "AnnealingConditions": {},
        "FilmThicknessUnit": "nm",
        "FilmThicknessText": "225 nm (FESEM), 217.78 nm (ellipsometry)"
      },
      "Performance": {
        "ElectricalProperties": {},
        "OpticalProperties": {
          "OpticalBandGapUnit": "eV"
        },
        "StructuralProperties": {},
        "OtherPerformanceMetrics": {
          "WorkFunctionUnit": "eV"
        },
        "OpticalTransmittance": "84% average (400-900 nm)",
        "OpticalBandGapText": "3.64 eV",
        "CrystalStructure": "Cubic bixbyite",
        "GrainSize": "34 nm (Scherrer formula)",
        "SurfaceRoughnessRMS": "2.09 nm"
      },
      "Application": {
        "PotentialApplicationArea": "Transparent conductive electrodes",
        "DemonstratedInDevice": {}
      }
    }
  },
  {
    "MaterialName": "Nb-doped In2O3 (3 wt% Nb2O5)",
    "Details": {
      "Design": {
        "HostMaterial": "In2O3",
        "PrimaryDopant": {
          "Element": "Nb",
          "Concentration_text": "3 wt%"
        },
        "CoDopants": [],
        "TargetStoichiometry": "In2O3 with 3 wt% Nb2O5"
      },
      "Fabrication": {
        "DepositionMethod": "RF magnetron sputtering",
        "SubstrateMaterial": "Quartz",
        "TargetMaterialText": "In2O3 and Nb2O5 powders (3 wt% Nb2O5)",
        "DepositionParameters": {
          "BasePressure": "3x10^-6 mbar",
          "WorkingPressure": "0.015 mbar (Ar)",
          "DepositionPower": "120 W",
          "DepositionTime": "40 minutes"
        },
        "AnnealingConditions": {},
        "FilmThicknessUnit": "nm",
        "FilmThicknessText": "270 nm (FESEM), 266.78 nm (ellipsometry)"
      },
      "Performance": {
        "ElectricalProperties": {},
        "OpticalProperties": {
          "OpticalBandGapUnit": "eV"
        },
        "StructuralProperties": {},
        "OtherPerformanceMetrics": {
          "WorkFunctionUnit": "eV"
        },
        "Resistivity": "3.78x10^-2 Ω·cm",
        "CarrierConcentration": "1.08x10^19 cm⁻³ (n-type)",
        "HallMobility": "15.3 cm²/Vs",
        "OpticalTransmittance": "84% average (400-900 nm)",
        "OpticalBandGapText": "3.65 eV",
        "CrystalStructure": "Cubic bixbyite",
        "GrainSize": "34 nm (Scherrer formula)",
        "SurfaceRoughnessRMS": "1.47 nm"
      },
      "Application": {
        "PotentialApplicationArea": "Transparent conductive electrodes",
        "DemonstratedInDevice": {}
      }
    }
  },
  {
    "MaterialName": "Nb-doped In2O3 (5 wt% Nb2O5)",
    "Details": {
      "Design": {
        "HostMaterial": "In2O3",
        "PrimaryDopant": {
          "Element": "Nb",
          "Concentration_text": "5 wt%"
        },
        "CoDopants": [],
        "TargetStoichiometry": "In2O3 with 5 wt% Nb2O5"
      },
      "Fabrication": {
        "DepositionMethod": "RF magnetron sputtering",
        "SubstrateMaterial": "Quartz",
        "TargetMaterialText": "In2O3 and Nb2O5 powders (5 wt% Nb2O5)",
        "DepositionParameters": {
          "BasePressure": "3x10^-6 mbar",
          "WorkingPressure": "0.015 mbar (Ar)",
          "DepositionPower": "120 W",
          "DepositionTime": "40 minutes"
        },
        "AnnealingConditions": {},
        "FilmThicknessUnit": "nm",
        "FilmThicknessText": "200 nm (FESEM), 193.20 nm (ellipsometry)"
      },
      "Performance": {
        "ElectricalProperties": {},
        "OpticalProperties": {
          "OpticalBandGapUnit": "eV"
        },
        "StructuralProperties": {},
        "OtherPerformanceMetrics": {
          "WorkFunctionUnit": "eV"
        },
        "Resistivity": "3.48x10^-2 Ω·cm",
        "CarrierConcentration": "1.07x10^19 cm⁻³ (n-type)",
        "HallMobility": "16.8 cm²/Vs",
        "OpticalTransmittance": "84% average (400-900 nm)",
        "OpticalBandGapText": "3.69 eV",
        "CrystalStructure": "Cubic bixbyite",
        "GrainSize": "28 nm (Scherrer formula)",
        "SurfaceRoughnessRMS": "2.60 nm"
      },
      "Application": {
        "PotentialApplicationArea": "Transparent conductive electrodes",
        "DemonstratedInDevice": {}
      }
    }
  },
  {
    "MaterialName": "Nb-doped In2O3 (7 wt% Nb2O5)",
    "Details": {
      "Design": {
        "HostMaterial": "In2O3",
        "PrimaryDopant": {
          "Element": "Nb",
          "Concentration_text": "7 wt%"
        },
        "CoDopants": [],
        "TargetStoichiometry": "In2O3 with 7 wt% Nb2O5"
      },
      "Fabrication": {
        "DepositionMethod": "RF magnetron sputtering",
        "SubstrateMaterial": "Quartz",
        "TargetMaterialText": "In2O3 and Nb2O5 powders (7 wt% Nb2O5)",
        "DepositionParameters": {
          "BasePressure": "3x10^-6 mbar",
          "WorkingPressure": "0.015 mbar (Ar)",
          "DepositionPower": "120 W",
          "DepositionTime": "40 minutes"
        },
        "AnnealingConditions": {},
        "FilmThicknessUnit": "nm",
        "FilmThicknessText": "195 nm (FESEM), 191.83 nm (ellipsometry)"
      },
      "Performance": {
        "ElectricalProperties": {},
        "OpticalProperties": {
          "OpticalBandGapUnit": "eV"
        },
        "StructuralProperties": {},
        "OtherPerformanceMetrics": {
          "WorkFunctionUnit": "eV"
        },
        "Resistivity": "3.15x10^-2 Ω·cm",
        "CarrierConcentration": "1.23x10^19 cm⁻³ (n-type)",
        "HallMobility": "16.1 cm²/Vs",
        "OpticalTransmittance": "86% average (400-900 nm)",
        "OpticalBandGapText": "3.65 eV",
        "CrystalStructure": "Cubic bixbyite",
        "GrainSize": "29 nm (Scherrer formula)",
        "SurfaceRoughnessRMS": "1.19 nm"
      },
      "Application": {
        "PotentialApplicationArea": "Transparent conductive electrodes",
        "DemonstratedInDevice": {}
      }
    }
  },
  {
    "MaterialName": "In2O3:H (Hydrogen-doped)",
    "Details": {
      "Design": {
        "HostMaterial": "In2O3",
        "PrimaryDopant": {
          "Element": "H",
          "Concentration_text": "1.5–4.0 at.% (10% effuses during crystallization)"
        },
        "CoDopants": [],
        "TargetStoichiometry": "In2O3 with interstitial H doping"
      },
      "Fabrication": {
        "DepositionMethod": "Magnetron Sputtering (MS) / Reactive Plasma Deposition (RPD)",
        "SubstrateMaterial": "SiO2/Si substrates",
        "DepositionParameters": {
          "WorkingPressure": "~0.4 Pa",
          "DepositionTemperature": "<50°C (MS), <60°C (RPD)",
          "GasAtmosphere": "Ar + O2 + H2O vapor"
        },
        "AnnealingConditions": {
          "Temperature": "250°C",
          "Atmosphere": "N2",
          "Duration": "30 min"
        },
        "FilmThicknessUnit": "nm",
        "FilmThicknessText": "~60 nm"
      },
      "Performance": {
        "ElectricalProperties": {},
        "OpticalProperties": {
          "OpticalBandGapUnit": "eV"
        },
        "StructuralProperties": {},
        "OtherPerformanceMetrics": {
          "WorkFunctionUnit": "eV"
        },
        "Resistivity": "2–3 × 10^-4 Ω·cm",
        "CarrierConcentration": "1–4 × 10^20 cm⁻³ (n-type)",
        "HallMobility": "100–160 cm²/Vs",
        "OpticalTransmittance": "High transparency extending to near-infrared region"
      },
      "Application": {
        "PotentialApplicationArea": "Transparent electrodes for silicon heterojunction solar cells",
        "DemonstratedInDevice": {},
        "DevicePerformance": "Reduces optical loss and In usage in solar cells"
      }
    }
  },
  {
    "MaterialName": "In2O3:Ce,H (Cerium and Hydrogen co-doped)",
    "Details": {
      "Design": {
        "HostMaterial": "In2O3",
        "PrimaryDopant": {
          "Element": "Ce",
          "Concentration_text": "0.5–2 wt.% CeO2"
        },
        "CoDopants": [
          {
            "Element": "H",
            "Concentration_text": "Interstitial doping"
          }
        ],
        "TargetStoichiometry": "In2O3 with 0.5–2 wt.% CeO2"
      },
      "Fabrication": {
        "DepositionMethod": "MS/RPD",
        "SubstrateMaterial": "SiO2/Si substrates",
        "DepositionParameters": {
          "WorkingPressure": "~0.4 Pa",
          "GasAtmosphere": "Ar + O2 + H2O vapor",
          "O2FlowRatio": "0.5% (MS), 24% (RPD)"
        },
        "AnnealingConditions": {
          "Temperature": "250°C",
          "Atmosphere": "N2",
          "Duration": "30 min"
        },
        "FilmThicknessUnit": "nm",
        "FilmThicknessText": "~60 nm"
      },
      "Performance": {
        "ElectricalProperties": {},
        "OpticalProperties": {
          "OpticalBandGapUnit": "eV"
        },
        "StructuralProperties": {},
        "OtherPerformanceMetrics": {
          "WorkFunctionUnit": "eV"
        },
        "Resistivity": "2.2 × 10^-4 Ω·cm",
        "CarrierConcentration": "1.8 × 10^20 cm⁻³",
        "HallMobility": "157 cm²/Vs",
        "OpticalTransmittance": "Extended near-infrared transparency"
      },
      "Application": {
        "PotentialApplicationArea": "High-efficiency solar cells and near-infrared sensors",
        "DemonstratedInDevice": {}
      }
    }
  },
  {
    "MaterialName": "In2O3:W,H (Tungsten and Hydrogen co-doped)",
    "Details": {
      "Design": {
        "HostMaterial": "In2O3",
        "PrimaryDopant": {
          "Element": "W",
          "Concentration_text": "1 wt.% WO3"
        },
        "CoDopants": [
          {
            "Element": "H",
            "Concentration_text": "Interstitial doping"
          }
        ],
        "TargetStoichiometry": "In2O3 with 1 wt.% WO3"
      },
      "Fabrication": {
        "DepositionMethod": "RPD",
        "SubstrateMaterial": "SiO2/Si substrates",
        "DepositionParameters": {
          "GasAtmosphere": "Ar + O2 + H2O vapor",
          "O2FlowRatio": "15–24%"
        },
        "AnnealingConditions": {
          "Temperature": "250°C",
          "Atmosphere": "N2",
          "Duration": "30 min"
        },
        "FilmThicknessUnit": "nm",
        "FilmThicknessText": "~60 nm"
      },
      "Performance": {
        "ElectricalProperties": {},
        "OpticalProperties": {
          "OpticalBandGapUnit": "eV"
        },
        "StructuralProperties": {},
        "OtherPerformanceMetrics": {
          "WorkFunctionUnit": "eV"
        },
        "Resistivity": "1.8 × 10^-4 Ω·cm",
        "CarrierConcentration": "3.6 × 10^20 cm⁻³",
        "HallMobility": "96 cm²/Vs"
      },
      "Application": {
        "DemonstratedInDevice": {}
      }
    }
  },
  {
    "MaterialName": "In2O3:Sn,H (Tin and Hydrogen co-doped)",
    "Details": {
      "Design": {
        "HostMaterial": "In2O3",
        "PrimaryDopant": {
          "Element": "Sn",
          "Concentration_text": "1–5 wt.% SnO2"
        },
        "CoDopants": [
          {
            "Element": "H",
            "Concentration_text": "Interstitial doping"
          }
        ],
        "TargetStoichiometry": "In2O3 with 1–5 wt.% SnO2"
      },
      "Fabrication": {
        "DepositionMethod": "MS/RPD",
        "SubstrateMaterial": "SiO2/Si substrates",
        "DepositionParameters": {
          "GasAtmosphere": "Ar + O2 + H2O vapor",
          "O2FlowRatio": "0–1% (MS)"
        },
        "AnnealingConditions": {
          "Temperature": "250°C",
          "Atmosphere": "N2",
          "Duration": "30 min"
        },
        "FilmThicknessUnit": "nm"
      },
      "Performance": {
        "ElectricalProperties": {},
        "OpticalProperties": {
          "OpticalBandGapUnit": "eV"
        },
        "StructuralProperties": {},
        "OtherPerformanceMetrics": {
          "WorkFunctionUnit": "eV"
        },
        "Resistivity": "~5.7 × 10^-4 Ω·cm",
        "CarrierConcentration": "1.2 × 10^20 cm⁻³",
        "HallMobility": "70 cm²/Vs"
      },
      "Application": {
        "DemonstratedInDevice": {}
      }
    }
  },
  {
    "MaterialName": "In2O3:Ga,Ti,Zr,H (Multielement-doped)",
    "Details": {
      "Design": {
        "HostMaterial": "In2O3",
        "PrimaryDopant": {
          "Element": "Zr",
          "Concentration_text": "1 wt.% ZrO2"
        },
        "CoDopants": [
          {
            "Element": "Ga",
            "Concentration_text": "<1 wt.% Ga2O3"
          },
          {
            "Element": "Ti",
            "Concentration_text": "<1 wt.% TiO2"
          },
          {
            "Element": "H",
            "Concentration_text": "Interstitial doping"
          }
        ],
        "TargetStoichiometry": "In2O3 with <1 wt.% each of ZrO2, TiO2, Ga2O3"
      },
      "Fabrication": {
        "DepositionMethod": "MS",
        "DepositionParameters": {},
        "DepositionParametersTextSummary": "Deposited using composite ceramic targets under Ar/O2 atmosphere",
        "AnnealingConditions": {},
        "FilmThicknessUnit": "nm"
      },
      "Performance": {
        "ElectricalProperties": {},
        "OpticalProperties": {
          "OpticalBandGapUnit": "eV"
        },
        "StructuralProperties": {},
        "OtherPerformanceMetrics": {
          "WorkFunctionUnit": "eV"
        },
        "HallMobility": "~100 cm²/Vs"
      },
      "Application": {
        "DemonstratedInDevice": {}
      }
    }
  },
  {
    "MaterialName": "W-doped In2O3",
    "Details": {
      "Design": {
        "HostMaterial": "In2O3",
        "PrimaryDopant": {
          "Element": "W",
          "Concentration_text": "~1.5% cation mole"
        },
        "CoDopants": [],
        "TargetStoichiometry": "In2O3 with W doping"
      },
      "Fabrication": {
        "DepositionMethod": "Magnetron co-sputtering (RF for In2O3, DC for W)",
        "SubstrateMaterial": "Glass",
        "DepositionParameters": {
          "SubstrateTemperature": "220°C"
        },
        "AnnealingConditions": {
          "Temperature": "650°C",
          "Atmosphere": "N2",
          "Duration": "90 s"
        },
        "FilmThicknessUnit": "nm",
        "FilmThicknessText": "70–180 nm (optical profilometry)"
      },
      "Performance": {
        "ElectricalProperties": {},
        "OpticalProperties": {
          "OpticalBandGapUnit": "eV"
        },
        "StructuralProperties": {},
        "OtherPerformanceMetrics": {
          "WorkFunctionUnit": "eV"
        },
        "Resistivity": "3.3 × 10^-4 Ω·cm",
        "CarrierConcentration": "3.5 × 10^20 cm⁻³ (n-type)",
        "HallMobility": "58 cm²/Vs",
        "OpticalTransmittance": "Transparency extended to >1500 nm",
        "PlasmaWavelength": "~1.7 μm",
        "ElectronEffectiveMass": "0.28m₀",
        "CrystalStructure": "Cubic bixbyite (XRD)",
        "GrainSize": "16–20 nm (Scherrer equation)"
      },
      "Application": {
        "PotentialApplicationArea": "NIR-transparent conductors for optoelectronics",
        "DemonstratedInDevice": {}
      }
    }
  },
  {
    "MaterialName": "Zr-doped In2O3",
    "Details": {
      "Design": {
        "HostMaterial": "In2O3",
        "PrimaryDopant": {
          "Element": "Zr",
          "Concentration_text": "~3% cation mole"
        },
        "CoDopants": [],
        "TargetStoichiometry": "In2O3 with Zr doping"
      },
      "Fabrication": {
        "DepositionMethod": "Magnetron co-sputtering (RF for In2O3, DC for Zr)",
        "SubstrateMaterial": "Glass",
        "DepositionParameters": {
          "SubstrateTemperature": "220°C"
        },
        "AnnealingConditions": {
          "Temperature": "650°C",
          "Atmosphere": "N2",
          "Duration": "90 s"
        },
        "FilmThicknessUnit": "nm",
        "FilmThicknessText": "70–180 nm (optical profilometry)"
      },
      "Performance": {
        "ElectricalProperties": {},
        "OpticalProperties": {
          "OpticalBandGapUnit": "eV"
        },
        "StructuralProperties": {},
        "OtherPerformanceMetrics": {
          "WorkFunctionUnit": "eV"
        },
        "Resistivity": "2.7 × 10^-4 Ω·cm",
        "CarrierConcentration": "3.4 × 10^20 cm⁻³ (n-type)",
        "HallMobility": "67 cm²/Vs",
        "OpticalTransmittance": "Transparency extended to >1500 nm",
        "PlasmaWavelength": "~1.7 μm",
        "ElectronEffectiveMass": "0.25m₀",
        "CrystalStructure": "Cubic bixbyite (XRD)",
        "GrainSize": "16–20 nm (Scherrer equation)"
      },
      "Application": {
        "PotentialApplicationArea": "NIR-transparent conductors for optoelectronics",
        "DemonstratedInDevice": {}
      }
    }
  },
  {
    "MaterialName": "Mo-doped In2O3",
    "Details": {
      "Design": {
        "HostMaterial": "In2O3",
        "PrimaryDopant": {
          "Element": "Mo",
          "Concentration_text": "~3% cation mole"
        },
        "CoDopants": [],
        "TargetStoichiometry": "In2O3 with Mo doping"
      },
      "Fabrication": {
        "DepositionMethod": "Magnetron co-sputtering (RF for In2O3, DC for Mo)",
        "SubstrateMaterial": "Glass",
        "DepositionParameters": {
          "SubstrateTemperature": "220°C"
        },
        "AnnealingConditions": {
          "Temperature": "650°C",
          "Atmosphere": "N2",
          "Duration": "90 s"
        },
        "FilmThicknessUnit": "nm",
        "FilmThicknessText": "70–180 nm (optical profilometry)"
      },
      "Performance": {
        "ElectricalProperties": {},
        "OpticalProperties": {
          "OpticalBandGapUnit": "eV"
        },
        "StructuralProperties": {},
        "OtherPerformanceMetrics": {
          "WorkFunctionUnit": "eV"
        },
        "Resistivity": "2.6 × 10^-4 Ω·cm",
        "CarrierConcentration": "3.6 × 10^20 cm⁻³ (n-type)",
        "HallMobility": "65 cm²/Vs",
        "OpticalTransmittance": "Transparency extended to >1500 nm",
        "PlasmaWavelength": "~1.7 μm",
        "ElectronEffectiveMass": "0.30m₀",
        "CrystalStructure": "Cubic bixbyite (XRD)",
        "GrainSize": "16–20 nm (Scherrer equation)"
      },
      "Application": {
        "PotentialApplicationArea": "NIR-transparent conductors for optoelectronics",
        "DemonstratedInDevice": {}
      }
    }
  },
  {
    "MaterialName": "Ti-doped In2O3",
    "Details": {
      "Design": {
        "HostMaterial": "In2O3",
        "PrimaryDopant": {
          "Element": "Ti",
          "Concentration_text": "~1.5% cation mole"
        },
        "CoDopants": [],
        "TargetStoichiometry": "In2O3 with Ti doping"
      },
      "Fabrication": {
        "DepositionMethod": "Magnetron co-sputtering (RF for In2O3, DC for Ti)",
        "SubstrateMaterial": "Glass",
        "DepositionParameters": {
          "SubstrateTemperature": "220°C"
        },
        "AnnealingConditions": {
          "Temperature": "650°C",
          "Atmosphere": "N2",
          "Duration": "90 s"
        },
        "FilmThicknessUnit": "nm",
        "FilmThicknessText": "70–180 nm (optical profilometry)"
      },
      "Performance": {
        "ElectricalProperties": {},
        "OpticalProperties": {
          "OpticalBandGapUnit": "eV"
        },
        "StructuralProperties": {},
        "OtherPerformanceMetrics": {
          "WorkFunctionUnit": "eV"
        },
        "Resistivity": "4.9 × 10^-4 Ω·cm",
        "CarrierConcentration": "1.7 × 10^20 cm⁻³ (n-type)",
        "HallMobility": "75 cm²/Vs",
        "OpticalTransmittance": "Transparency extended to >1500 nm",
        "PlasmaWavelength": "~1.7 μm",
        "ElectronEffectiveMass": "0.20m₀",
        "CrystalStructure": "Cubic bixbyite (XRD)",
        "GrainSize": "16–20 nm (Scherrer equation)"
      },
      "Application": {
        "PotentialApplicationArea": "NIR-transparent conductors for optoelectronics",
        "DemonstratedInDevice": {}
      }
    }
  },
  {
    "MaterialName": "ITO (In2O3:Sn)",
    "Details": {
      "Design": {
        "HostMaterial": "In2O3",
        "PrimaryDopant": {
          "Element": "Sn",
          "Concentration_text": "~10% cation mole"
        },
        "CoDopants": [],
        "TargetStoichiometry": "In2O3:Sn (ITO)"
      },
      "Fabrication": {
        "DepositionMethod": "Sputtering",
        "SubstrateMaterial": "Glass",
        "DepositionParameters": {},
        "DepositionParametersTextSummary": "Deposited on amorphous/polymer substrates",
        "AnnealingConditions": {},
        "FilmThicknessUnit": "nm"
      },
      "Performance": {
        "ElectricalProperties": {},
        "OpticalProperties": {
          "OpticalBandGapUnit": "eV"
        },
        "StructuralProperties": {},
        "OtherPerformanceMetrics": {
          "WorkFunctionUnit": "eV"
        },
        "Resistivity": "1.07–1.9 × 10^-4 Ω·cm",
        "CarrierConcentration": ">1 × 10^21 cm⁻³ (n-type)",
        "HallMobility": "30–40 cm²/Vs",
        "OpticalTransmittance": ">80% in visible range, limited to ~1100 nm in NIR",
        "PlasmaWavelength": "~1.2–1.4 μm",
        "ElectronEffectiveMass": "0.18–0.30m₀"
      },
      "Application": {
        "PotentialApplicationArea": "Conventional transparent electrodes (displays, solar cells)",
        "DemonstratedInDevice": {}
      }
    }
  },
  {
    "MaterialName": "Eu-doped In2O3 (EIO) deposited at 25°C",
    "Details": {
      "Design": {
        "HostMaterial": "In2O3",
        "PrimaryDopant": {
          "Element": "Eu",
          "Concentration_text": "2 wt% Eu2O3"
        },
        "CoDopants": [],
        "TargetStoichiometry": "In2O3 with 2 wt% Eu2O3"
      },
      "Fabrication": {
        "DepositionMethod": "RF Magnetron Sputtering",
        "SubstrateMaterial": "glass",
        "TargetMaterialText": "In2O3 target mixed with 2 wt% Eu2O3 (99.9% purity)",
        "DepositionParameters": {
          "WorkingPressure": "25 mTorr",
          "DepositionTemperature": "25°C",
          "GasAtmosphere": "Ar",
          "GasFlowRates": "60 sccm",
          "DepositionPower": "40 W"
        },
        "AnnealingConditions": {},
        "FilmThicknessUnit": "nm"
      },
      "Performance": {
        "ElectricalProperties": {},
        "OpticalProperties": {
          "OpticalBandGapUnit": "eV"
        },
        "StructuralProperties": {},
        "OtherPerformanceMetrics": {
          "WorkFunctionUnit": "eV"
        },
        "Resistivity": "14 × 10^-2 Ω·cm",
        "CarrierConcentration": "2.52 × 10^20 cm⁻³ (n-type)",
        "HallMobility": "1.75 cm²/Vs",
        "OpticalTransmittance": "59.1% in 450–1100 nm",
        "FigureOfMerit": "134 Ω⁻¹ cm⁻¹"
      },
      "Application": {
        "PotentialApplicationArea": "Transparent conducting electrodes",
        "DemonstratedInDevice": {}
      }
    }
  },
  {
    "MaterialName": "Eu-doped In2O3 (EIO) deposited at 100°C",
    "Details": {
      "Design": {
        "HostMaterial": "In2O3",
        "PrimaryDopant": {
          "Element": "Eu",
          "Concentration_text": "2 wt% Eu2O3"
        },
        "CoDopants": [],
        "TargetStoichiometry": "In2O3 with 2 wt% Eu2O3"
      },
      "Fabrication": {
        "DepositionMethod": "RF Magnetron Sputtering",
        "SubstrateMaterial": "glass",
        "TargetMaterialText": "In2O3 target mixed with 2 wt% Eu2O3 (99.9% purity)",
        "DepositionParameters": {
          "WorkingPressure": "25 mTorr",
          "DepositionTemperature": "100°C",
          "GasAtmosphere": "Ar",
          "GasFlowRates": "60 sccm",
          "DepositionPower": "40 W"
        },
        "AnnealingConditions": {},
        "FilmThicknessUnit": "nm"
      },
      "Performance": {
        "ElectricalProperties": {},
        "OpticalProperties": {
          "OpticalBandGapUnit": "eV"
        },
        "StructuralProperties": {},
        "OtherPerformanceMetrics": {
          "WorkFunctionUnit": "eV"
        },
        "Resistivity": "25 × 10^-3 Ω·cm",
        "CarrierConcentration": "3.35 × 10^20 cm⁻³ (n-type)",
        "OpticalTransmittance": "26.2% in 450–1100 nm",
        "OpticalBandGapText": "3.80 eV",
        "CrystalStructure": "Cubic bixbyite In2O3 phase with (222) orientation"
      },
      "Application": {
        "PotentialApplicationArea": "Transparent conducting electrodes",
        "DemonstratedInDevice": {}
      }
    }
  },
  {
    "MaterialName": "Eu-doped In2O3 (EIO) deposited at 200°C",
    "Details": {
      "Design": {
        "HostMaterial": "In2O3",
        "PrimaryDopant": {
          "Element": "Eu",
          "Concentration_text": "2 wt% Eu2O3"
        },
        "CoDopants": [],
        "TargetStoichiometry": "In2O3 with 2 wt% Eu2O3"
      },
      "Fabrication": {
        "DepositionMethod": "RF Magnetron Sputtering",
        "SubstrateMaterial": "glass",
        "TargetMaterialText": "In2O3 target mixed with 2 wt% Eu2O3 (99.9% purity)",
        "DepositionParameters": {
          "WorkingPressure": "25 mTorr",
          "DepositionTemperature": "200°C",
          "GasAtmosphere": "Ar",
          "GasFlowRates": "60 sccm",
          "DepositionPower": "40 W"
        },
        "AnnealingConditions": {},
        "FilmThicknessUnit": "nm"
      },
      "Performance": {
        "ElectricalProperties": {},
        "OpticalProperties": {
          "OpticalBandGapUnit": "eV"
        },
        "StructuralProperties": {},
        "OtherPerformanceMetrics": {
          "WorkFunctionUnit": "eV"
        },
        "OpticalTransmittance": "50.2% in 450–1100 nm",
        "OpticalBandGapText": "3.96 eV",
        "CrystalStructure": "Cubic bixbyite In2O3 phase with (222) orientation",
        "GrainSize": "160 nm"
      },
      "Application": {
        "PotentialApplicationArea": "Transparent conducting electrodes",
        "DemonstratedInDevice": {}
      }
    }
  },
  {
    "MaterialName": "Eu-doped In2O3 (EIO) deposited at 300°C",
    "Details": {
      "Design": {
        "HostMaterial": "In2O3",
        "PrimaryDopant": {
          "Element": "Eu",
          "Concentration_text": "2 wt% Eu2O3"
        },
        "CoDopants": [],
        "TargetStoichiometry": "In2O3 with 2 wt% Eu2O3"
      },
      "Fabrication": {
        "DepositionMethod": "RF Magnetron Sputtering",
        "SubstrateMaterial": "glass",
        "TargetMaterialText": "In2O3 target mixed with 2 wt% Eu2O3 (99.9% purity)",
        "DepositionParameters": {
          "WorkingPressure": "25 mTorr",
          "DepositionTemperature": "300°C",
          "GasAtmosphere": "Ar",
          "GasFlowRates": "60 sccm",
          "DepositionPower": "40 W"
        },
        "AnnealingConditions": {},
        "FilmThicknessUnit": "nm"
      },
      "Performance": {
        "ElectricalProperties": {},
        "OpticalProperties": {
          "OpticalBandGapUnit": "eV"
        },
        "StructuralProperties": {},
        "OtherPerformanceMetrics": {
          "WorkFunctionUnit": "eV"
        },
        "Resistivity": "25 × 10^-3 Ω·cm",
        "OpticalTransmittance": "65.2% in 450–1100 nm",
        "OpticalBandGapText": "3.94 eV",
        "FigureOfMerit": "942 Ω⁻¹ cm⁻¹",
        "CrystalStructure": "Cubic bixbyite In2O3 phase with preferential (222) orientation",
        "GrainSize": "160 nm"
      },
      "Application": {
        "PotentialApplicationArea": "Transparent conducting electrodes",
        "DemonstratedInDevice": {}
      }
    }
  },
  {
    "MaterialName": "Eu-doped In2O3 (EIO) deposited at 400°C",
    "Details": {
      "Design": {
        "HostMaterial": "In2O3",
        "PrimaryDopant": {
          "Element": "Eu",
          "Concentration_text": "2 wt% Eu2O3"
        },
        "CoDopants": [],
        "TargetStoichiometry": "In2O3 with 2 wt% Eu2O3"
      },
      "Fabrication": {
        "DepositionMethod": "RF Magnetron Sputtering",
        "SubstrateMaterial": "glass",
        "TargetMaterialText": "In2O3 target mixed with 2 wt% Eu2O3 (99.9% purity)",
        "DepositionParameters": {
          "WorkingPressure": "25 mTorr",
          "DepositionTemperature": "400°C",
          "GasAtmosphere": "Ar",
          "GasFlowRates": "60 sccm",
          "DepositionPower": "40 W"
        },
        "AnnealingConditions": {},
        "FilmThicknessUnit": "nm"
      },
      "Performance": {
        "ElectricalProperties": {},
        "OpticalProperties": {
          "OpticalBandGapUnit": "eV"
        },
        "StructuralProperties": {},
        "OtherPerformanceMetrics": {
          "WorkFunctionUnit": "eV"
        },
        "OpticalTransmittance": "46.7% in 450–1100 nm",
        "OpticalBandGapText": "3.90 eV",
        "CrystalStructure": "Cubic bixbyite In2O3 phase with (222) orientation",
        "GrainSize": "110 nm"
      },
      "Application": {
        "PotentialApplicationArea": "Transparent conducting electrodes",
        "DemonstratedInDevice": {}
      }
    }
  },
  {
    "MaterialName": "In2O3 single crystal (undoped)",
    "Details": {
      "Design": {
        "HostMaterial": "In2O3",
        "PrimaryDopant": {},
        "CoDopants": [],
        "TargetStoichiometry": "In2O3"
      },
      "Fabrication": {
        "DepositionMethod": "Chemical vapor transport",
        "DepositionParameters": {},
        "DepositionParametersTextSummary": "Crystals grown by chemical vapor transport at Humboldt University",
        "AnnealingConditions": {},
        "FilmThicknessUnit": "nm"
      },
      "Performance": {
        "ElectricalProperties": {},
        "OpticalProperties": {
          "OpticalBandGapUnit": "eV"
        },
        "StructuralProperties": {},
        "OtherPerformanceMetrics": {
          "WorkFunctionUnit": "eV"
        },
        "Resistivity": "8.5 × 10^-3 Ω·cm",
        "CarrierConcentration": "1.3 × 10^19 cm⁻³ (n-type)",
        "HallMobility": "66 cm²/Vs",
        "CrystalStructure": "Cubic bixbyite In2O3 phase",
        "OpticalBandGapText": "2.63 eV (direct, ARPES), 3.72 eV (optical)"
      },
      "Application": {
        "DemonstratedInDevice": {}
      }
    }
  },
  {
    "MaterialName": "Gd-doped In2O3 (2 at.% Gd)",
    "Details": {
      "Design": {
        "HostMaterial": "In2O3",
        "PrimaryDopant": {
          "Element": "Gd",
          "Concentration_text": "2 atomic weight percent"
        },
        "CoDopants": [],
        "TargetStoichiometry": "In2O3 with two atomic weight percent of gadolinium"
      },
      "Fabrication": {
        "DepositionMethod": "Pulsed Laser Deposition (PLD)",
        "SubstrateMaterial": "quartz substrate",
        "TargetMaterialText": "In2O3 (99.999%) and Gd2O3 (99.999%) mixture sintered at 1000°C",
        "DepositionParameters": {
          "BasePressure": "1.2×10^-3 Pa",
          "LaserEnergy": "300 mJ/pulse",
          "PulseRate": "10 Hz",
          "OxygenPressure": "Varied from 1.0×10^-3 Pa to 1.0×10^1 Pa",
          "SubstrateTemperature": "Varied from room temperature to 600°C"
        },
        "AnnealingConditions": {},
        "FilmThicknessUnit": "nm",
        "FilmThicknessText": "approximately 100 nm (measured by AFM)"
      },
      "Performance": {
        "ElectricalProperties": {},
        "OpticalProperties": {
          "OpticalBandGapUnit": "eV"
        },
        "StructuralProperties": {},
        "OtherPerformanceMetrics": {
          "WorkFunctionUnit": "eV"
        },
        "Resistivity": "2.8 x 10^-4 Ω·cm (minimum at 600°C under vacuum)",
        "CarrierConcentration": "2.44 x 10^20 cm⁻³ (n-type at 400°C)",
        "HallMobility": "128 cm²/Vs (maximum at 400°C under 5.0×10^-3 Pa oxygen)",
        "OpticalTransmittance": "Highly transparent (>85% in visible range, increases with temperature/oxygen pressure)",
        "CrystalStructure": "Cubic bixbyite In2O3 phase (JCPDS 06-0416)",
        "GrainSize": "~23 nm (at 600°C via Scherrer equation)",
        "SurfaceRoughnessRMS": "1.7 nm (AFM measurement)"
      },
      "Application": {
        "PotentialApplicationArea": "Optoelectronic devices (LEDs, solar cells, transparent electrodes)",
        "DemonstratedInDevice": {}
      }
    }
  },
  {
    "MaterialName": "Hf-doped In2O3 (IHFO)",
    "Details": {
      "Design": {
        "HostMaterial": "In2O3",
        "PrimaryDopant": {
          "Element": "Hf",
          "Concentration_text": "1 wt.% HfO2 target component"
        },
        "CoDopants": [],
        "TargetStoichiometry": "HfO2-doped In2O3 (1 wt.%)"
      },
      "Fabrication": {
        "DepositionMethod": "Radio frequency magnetron sputtering",
        "SubstrateMaterial": "Quartz or polished silicon substrates",
        "TargetMaterialText": "Sintered ceramic HfO2-doped In2O3 (1 wt.%) target",
        "DepositionParameters": {
          "GasAtmosphere": "Argon",
          "GasFlowRates": "10-50 sccm Ar flow rate",
          "SubstrateTemperature": "150°C"
        },
        "AnnealingConditions": {
          "Temperature": "230°C",
          "Atmosphere": "Air",
          "Duration": "2 hours"
        },
        "FilmThicknessUnit": "nm",
        "FilmThicknessText": "807 nm (optimal sample), 80 nm (device application)"
      },
      "Performance": {
        "ElectricalProperties": {},
        "OpticalProperties": {
          "OpticalBandGapUnit": "eV"
        },
        "StructuralProperties": {},
        "OtherPerformanceMetrics": {
          "WorkFunctionUnit": "eV"
        },
        "Resistivity": "3.76×10^-4 Ω·cm (after annealing)",
        "HallMobility": "79.6 cm²/Vs (after annealing)",
        "CarrierConcentration": "5.04×10^20 cm⁻³ (n-type, after annealing)",
        "OpticalTransmittance": "Average >83% in 300-1500 nm range, 90% at 550 nm",
        "OpticalBandGapText": "3.43 eV (from Tauc plot)",
        "CrystalStructure": "Polycrystalline with (222) and (400) orientations",
        "GrainSize": "Increased from 110±10 nm to 130±10 nm after annealing",
