Repository: kevin3998/in2o3_tco

File: data/extracted_json/pydantic/material_data_only2.json (part 6 of 15)
[
    "MaterialName": "Y-doped In2O3 (12.5 at.% Y substitution)",
    "Details": {
      "Design": {
        "HostMaterial": "In2O3",
        "PrimaryDopant": {
          "Element": "Y",
          "Concentration_text": "12.5 at.%"
        },
        "CoDopants": [],
        "TargetStoichiometry": "In1.875Y0.125O3",
        "MaterialDescriptionSource": "First-principles calculations using CASTEP code"
      },
      "Fabrication": {
        "DepositionParameters": {},
        "AnnealingConditions": {},
        "FilmThicknessUnit": "nm"
      },
      "Performance": {
        "ElectricalProperties": {},
        "OpticalProperties": {
          "OpticalBandGapUnit": "eV"
        },
        "StructuralProperties": {},
        "OtherPerformanceMetrics": {
          "WorkFunctionUnit": "eV"
        },
        "CrystalStructure": "Cubic bixbyite In2O3",
        "OpticalBandGapText": "1.196 eV (indirect), 1.225 eV (direct)",
        "OpticalTransmittanceDescription": "Increased band gap compared to lower Y-doping concentrations"
      },
      "Application": {
        "DemonstratedInDevice": {}
      }
    }
  },
  {
    "MaterialName": "Y-interstitial doped In2O3",
    "Details": {
      "Design": {
        "HostMaterial": "In2O3",
        "PrimaryDopant": {
          "Element": "Y",
          "Concentration_text": "Interstitial configuration"
        },
        "CoDopants": [],
        "TargetStoichiometry": "In2Y0.0625O3(Yi)",
        "MaterialDescriptionSource": "First-principles calculations of defect configurations"
      },
      "Fabrication": {
        "DepositionParameters": {},
        "AnnealingConditions": {},
        "FilmThicknessUnit": "nm"
      },
      "Performance": {
        "ElectricalProperties": {},
        "OpticalProperties": {
          "OpticalBandGapUnit": "eV"
        },
        "StructuralProperties": {},
        "OtherPerformanceMetrics": {
          "WorkFunctionUnit": "eV"
        },
        "CrystalStructure": "Cubic bixbyite In2O3 with interstitial defects",
        "OpticalTransmittanceDescription": "Low formation energy of Y³⁺ interstitial defects enables n-type conductivity",
        "OpticalBandGapText": "2.798 eV (indirect with U correction)"
      },
      "Application": {
        "DemonstratedInDevice": {}
      }
    }
  },
  {
    "MaterialName": "Undoped In2O3 (N0)",
    "Details": {
      "Design": {
        "HostMaterial": "In2O3",
        "PrimaryDopant": {},
        "CoDopants": [],
        "TargetStoichiometry": "In2O3",
        "MaterialDescriptionSource": "In2O3 powder (Sigma Aldrich 99.99% purity)"
      },
      "Fabrication": {
        "DepositionMethod": "RF Magnetron Sputtering",
        "SubstrateMaterial": "Quartz",
        "TargetMaterialText": "Pressed In2O3 powder target",
        "DepositionParameters": {
          "BasePressure": "3x10^-6 mbar",
          "WorkingPressure": "0.015 mbar (Ar)",
          "DepositionPower": "120 W"
        },
        "AnnealingConditions": {},
        "FilmThicknessUnit": "nm",
        "FilmThicknessText": "230 nm (FESEM), 228.75 nm (ellipsometry)"
      },
      "Performance": {
        "ElectricalProperties": {},
        "OpticalProperties": {
          "OpticalBandGapUnit": "eV"
        },
        "StructuralProperties": {},
        "OtherPerformanceMetrics": {
          "WorkFunctionUnit": "eV"
        },
        "Resistivity": "2.08x10^-2 Ω·cm",
        "CarrierConcentration": "3.49x10^19 cm⁻³",
        "CarrierType": "n-type",
        "HallMobility": "8.61 cm²/Vs",
        "AverageTransmittance": "81% (400-900 nm)",
        "OpticalBandGapText": "3.56 eV",
        "CrystalStructure": "Polycrystalline cubic bixbyite",
        "GrainSize": "39 nm",
        "SurfaceRoughnessRMS": "2.03 nm"
      },
      "Application": {
        "DemonstratedInDevice": {}
      }
    }
  },
  {
    "MaterialName": "1 wt% Nb2O5-doped In2O3 (N1)",
    "Details": {
      "Design": {
        "HostMaterial": "In2O3",
        "PrimaryDopant": {
          "Element": "Nb",
          "Concentration_text": "1 wt% Nb2O5 in target"
        },
        "CoDopants": [],
        "TargetStoichiometry": "In2O3 with 1 wt% Nb2O5",
        "MaterialDescriptionSource": "In2O3 and Nb2O5 powders (Sigma Aldrich 99.99% purity)"
      },
      "Fabrication": {
        "DepositionMethod": "RF Magnetron Sputtering",
        "SubstrateMaterial": "Quartz",
        "TargetMaterialText": "Pressed powder target of In2O3 with 1 wt% Nb2O5",
        "DepositionParameters": {
          "BasePressure": "3x10^-6 mbar",
          "WorkingPressure": "0.015 mbar (Ar)",
          "DepositionPower": "120 W"
        },
        "AnnealingConditions": {},
        "FilmThicknessUnit": "nm",
        "FilmThicknessText": "216 nm (FESEM), 212.67 nm (ellipsometry)"
      },
      "Performance": {
        "ElectricalProperties": {},
        "OpticalProperties": {
          "OpticalBandGapUnit": "eV"
        },
        "StructuralProperties": {},
        "OtherPerformanceMetrics": {
          "WorkFunctionUnit": "eV"
        },
        "AverageTransmittance": "86% (400-900 nm)",
        "OpticalBandGapText": "3.64 eV",
        "CrystalStructure": "Polycrystalline cubic bixbyite",
        "GrainSize": "37 nm",
        "SurfaceRoughnessRMS": "2.69 nm"
      },
      "Application": {
        "DemonstratedInDevice": {}
      }
    }
  },
  {
    "MaterialName": "2 wt% Nb2O5-doped In2O3 (N2)",
    "Details": {
      "Design": {
        "HostMaterial": "In2O3",
        "PrimaryDopant": {
          "Element": "Nb",
          "Concentration_text": "2 wt% Nb2O5 in target"
        },
        "CoDopants": [],
        "TargetStoichiometry": "In2O3 with 2 wt% Nb2O5",
        "MaterialDescriptionSource": "In2O3 and Nb2O5 powders (Sigma Aldrich 99.99% purity)"
      },
      "Fabrication": {
        "DepositionMethod": "RF Magnetron Sputtering",
        "SubstrateMaterial": "Quartz",
        "TargetMaterialText": "Pressed powder target of In2O3 with 2 wt% Nb2O5",
        "DepositionParameters": {
          "BasePressure": "3x10^-6 mbar",
          "WorkingPressure": "0.015 mbar (Ar)",
          "DepositionPower": "120 W"
        },
        "AnnealingConditions": {},
        "FilmThicknessUnit": "nm",
        "FilmThicknessText": "225 nm (FESEM), 217.78 nm (ellipsometry)"
      },
      "Performance": {
        "ElectricalProperties": {},
        "OpticalProperties": {
          "OpticalBandGapUnit": "eV"
        },
        "StructuralProperties": {},
        "OtherPerformanceMetrics": {
          "WorkFunctionUnit": "eV"
        },
        "AverageTransmittance": "84% (400-900 nm)",
        "OpticalBandGapText": "3.64 eV",
        "CrystalStructure": "Polycrystalline cubic bixbyite",
        "GrainSize": "34 nm",
        "SurfaceRoughnessRMS": "2.09 nm"
      },
      "Application": {
        "DemonstratedInDevice": {}
      }
    }
  },
  {
    "MaterialName": "3 wt% Nb2O5-doped In2O3 (N3)",
    "Details": {
      "Design": {
        "HostMaterial": "In2O3",
        "PrimaryDopant": {
          "Element": "Nb",
          "Concentration_text": "3 wt% Nb2O5 in target"
        },
        "CoDopants": [],
        "TargetStoichiometry": "In2O3 with 3 wt% Nb2O5",
        "MaterialDescriptionSource": "In2O3 and Nb2O5 powders (Sigma Aldrich 99.99% purity)"
      },
      "Fabrication": {
        "DepositionMethod": "RF Magnetron Sputtering",
        "SubstrateMaterial": "Quartz",
        "TargetMaterialText": "Pressed powder target of In2O3 with 3 wt% Nb2O5",
        "DepositionParameters": {
          "BasePressure": "3x10^-6 mbar",
          "WorkingPressure": "0.015 mbar (Ar)",
          "DepositionPower": "120 W"
        },
        "AnnealingConditions": {},
        "FilmThicknessUnit": "nm",
        "FilmThicknessText": "270 nm (FESEM), 266.78 nm (ellipsometry)"
      },
      "Performance": {
        "ElectricalProperties": {},
        "OpticalProperties": {
          "OpticalBandGapUnit": "eV"
        },
        "StructuralProperties": {},
        "OtherPerformanceMetrics": {
          "WorkFunctionUnit": "eV"
        },
        "Resistivity": "3.78x10^-2 Ω·cm",
        "CarrierConcentration": "1.08x10^19 cm⁻³",
        "CarrierType": "n-type",
        "HallMobility": "15.3 cm²/Vs",
        "AverageTransmittance": "84% (400-900 nm)",
        "OpticalBandGapText": "3.65 eV",
        "CrystalStructure": "Polycrystalline cubic bixbyite",
        "GrainSize": "34 nm",
        "SurfaceRoughnessRMS": "1.47 nm"
      },
      "Application": {
        "DemonstratedInDevice": {}
      }
    }
  },
  {
    "MaterialName": "5 wt% Nb2O5-doped In2O3 (N5)",
    "Details": {
      "Design": {
        "HostMaterial": "In2O3",
        "PrimaryDopant": {
          "Element": "Nb",
          "Concentration_text": "5 wt% Nb2O5 in target"
        },
        "CoDopants": [],
        "TargetStoichiometry": "In2O3 with 5 wt% Nb2O5",
        "MaterialDescriptionSource": "In2O3 and Nb2O5 powders (Sigma Aldrich 99.99% purity)"
      },
      "Fabrication": {
        "DepositionMethod": "RF Magnetron Sputtering",
        "SubstrateMaterial": "Quartz",
        "TargetMaterialText": "Pressed powder target of In2O3 with 5 wt% Nb2O5",
        "DepositionParameters": {
          "BasePressure": "3x10^-6 mbar",
          "WorkingPressure": "0.015 mbar (Ar)",
          "DepositionPower": "120 W"
        },
        "AnnealingConditions": {},
        "FilmThicknessUnit": "nm",
        "FilmThicknessText": "200 nm (FESEM), 193.20 nm (ellipsometry)"
      },
      "Performance": {
        "ElectricalProperties": {},
        "OpticalProperties": {
          "OpticalBandGapUnit": "eV"
        },
        "StructuralProperties": {},
        "OtherPerformanceMetrics": {
          "WorkFunctionUnit": "eV"
        },
        "Resistivity": "3.48x10^-2 Ω·cm",
        "CarrierConcentration": "1.07x10^19 cm⁻³",
        "CarrierType": "n-type",
        "HallMobility": "16.8 cm²/Vs",
        "AverageTransmittance": "84% (400-900 nm)",
        "OpticalBandGapText": "3.69 eV",
        "CrystalStructure": "Polycrystalline cubic bixbyite",
        "GrainSize": "28 nm",
        "SurfaceRoughnessRMS": "2.60 nm"
      },
      "Application": {
        "DemonstratedInDevice": {}
      }
    }
  },
  {
    "MaterialName": "7 wt% Nb2O5-doped In2O3 (N7)",
    "Details": {
      "Design": {
        "HostMaterial": "In2O3",
        "PrimaryDopant": {
          "Element": "Nb",
          "Concentration_text": "7 wt% Nb2O5 in target"
        },
        "CoDopants": [],
        "TargetStoichiometry": "In2O3 with 7 wt% Nb2O5",
        "MaterialDescriptionSource": "In2O3 and Nb2O5 powders (Sigma Aldrich 99.99% purity)"
      },
      "Fabrication": {
        "DepositionMethod": "RF Magnetron Sputtering",
        "SubstrateMaterial": "Quartz",
        "TargetMaterialText": "Pressed powder target of In2O3 with 7 wt% Nb2O5",
        "DepositionParameters": {
          "BasePressure": "3x10^-6 mbar",
          "WorkingPressure": "0.015 mbar (Ar)",
          "DepositionPower": "120 W"
        },
        "AnnealingConditions": {},
        "FilmThicknessUnit": "nm",
        "FilmThicknessText": "195 nm (FESEM), 191.83 nm (ellipsometry)"
      },
      "Performance": {
        "ElectricalProperties": {},
        "OpticalProperties": {
          "OpticalBandGapUnit": "eV"
        },
        "StructuralProperties": {},
        "OtherPerformanceMetrics": {
          "WorkFunctionUnit": "eV"
        },
        "Resistivity": "3.15x10^-2 Ω·cm",
        "CarrierConcentration": "1.23x10^19 cm⁻³",
        "CarrierType": "n-type",
        "HallMobility": "16.1 cm²/Vs",
        "AverageTransmittance": "86% (400-900 nm)",
        "OpticalBandGapText": "3.65 eV",
        "CrystalStructure": "Polycrystalline cubic bixbyite",
        "GrainSize": "29 nm",
        "SurfaceRoughnessRMS": "1.19 nm"
      },
      "Application": {
        "DemonstratedInDevice": {}
      }
    }
  },
  {
    "MaterialName": "H-doped In2O3 (Solid-phase crystallized)",
    "Details": {
      "Design": {
        "HostMaterial": "In2O3",
        "PrimaryDopant": {
          "Element": "H",
          "Concentration_text": "1.5–4.0 at.%"
        },
        "CoDopants": [],
        "TargetStoichiometry": "In2O3 with H doping",
        "MaterialDescriptionSource": "Ceramic target of In2O3 with H introduced via water vapor"
      },
      "Fabrication": {
        "DepositionMethod": "RF Magnetron Sputtering",
        "SubstrateMaterial": "SiO2/Si",
        "DepositionParameters": {
          "WorkingPressure": "0.4 Pa",
          "DepositionTemperature": "Room temperature (max <50°C)",
          "GasAtmosphere": "Ar and O2",
          "O2FlowRatio": "0–1% (FMS(O2))",
          "WaterVaporPressure": "1 × 10^-4 Pa"
        },
        "AnnealingConditions": {
          "Temperature": "250°C",
          "Atmosphere": "N2",
          "Duration": "30 min"
        },
        "FilmThicknessUnit": "nm",
        "FilmThicknessText": "60 nm"
      },
      "Performance": {
        "ElectricalProperties": {},
        "OpticalProperties": {
          "OpticalBandGapUnit": "eV"
        },
        "StructuralProperties": {},
        "OtherPerformanceMetrics": {
          "WorkFunctionUnit": "eV"
        },
        "Resistivity": "2–3 × 10^-4 Ω·cm",
        "CarrierConcentration": "1–4 × 10^20 cm⁻³",
        "HallMobility": "100–160 cm²/Vs",
        "AverageTransmittance": "High transparency in visible and near-infrared regions",
        "CrystalStructure": "Polycrystalline cubic bixbyite"
      },
      "Application": {
        "PotentialApplicationArea": "Transparent electrodes for Si heterojunction solar cells",
        "DemonstratedInDevice": {}
      }
    }
  },
  {
    "MaterialName": "Sn and H co-doped In2O3 (1 wt.% SnO2)",
    "Details": {
      "Design": {
        "HostMaterial": "In2O3",
        "PrimaryDopant": {
          "Element": "Sn",
          "Concentration_text": "1 wt.% SnO2"
        },
        "CoDopants": [
          {
            "Element": "H",
            "Concentration_text": "1.5–4.0 at.%"
          }
        ],
        "TargetStoichiometry": "In2O3 with 1 wt.% SnO2",
        "MaterialDescriptionSource": "Ceramic target of In2O3 with 1 wt.% SnO2"
      },
      "Fabrication": {
        "DepositionMethod": "RF Magnetron Sputtering",
        "SubstrateMaterial": "SiO2/Si",
        "DepositionParameters": {
          "WorkingPressure": "0.4 Pa",
          "DepositionTemperature": "Room temperature (max <50°C)",
          "GasAtmosphere": "Ar and O2",
          "O2FlowRatio": "0–1% (FMS(O2))",
          "WaterVaporPressure": "1 × 10^-4 Pa"
        },
        "AnnealingConditions": {
          "Temperature": "250°C",
          "Atmosphere": "N2",
          "Duration": "30 min"
        },
        "FilmThicknessUnit": "nm",
        "FilmThicknessText": "60 nm"
      },
      "Performance": {
        "ElectricalProperties": {},
        "OpticalProperties": {
          "OpticalBandGapUnit": "eV"
        },
        "StructuralProperties": {},
        "OtherPerformanceMetrics": {
          "WorkFunctionUnit": "eV"
        },
        "Resistivity": "2–3 × 10^-4 Ω·cm",
        "CarrierConcentration": "1–4 × 10^20 cm⁻³",
        "HallMobility": "~70 cm²/Vs",
        "CrystalStructure": "Polycrystalline cubic bixbyite"
      },
      "Application": {
        "PotentialApplicationArea": "Transparent conductive oxide films for optoelectronic devices",
        "DemonstratedInDevice": {}
      }
    }
  },
  {
    "MaterialName": "Ce and H co-doped In2O3 (1 wt.% CeO2)",
    "Details": {
      "Design": {
        "HostMaterial": "In2O3",
        "PrimaryDopant": {
          "Element": "Ce",
          "Concentration_text": "1 wt.% CeO2"
        },
        "CoDopants": [
          {
            "Element": "H",
            "Concentration_text": "1.5–4.0 at.%"
          }
        ],
        "TargetStoichiometry": "In2O3 with 1 wt.% CeO2",
        "MaterialDescriptionSource": "Ceramic target of In2O3 with 1 wt.% CeO2"
      },
      "Fabrication": {
        "DepositionMethod": "RF Magnetron Sputtering",
        "SubstrateMaterial": "SiO2/Si",
        "DepositionParameters": {
          "WorkingPressure": "0.4 Pa",
          "DepositionTemperature": "Room temperature (max <50°C)",
          "GasAtmosphere": "Ar and O2",
          "O2FlowRatio": "0–1% (FMS(O2))",
          "WaterVaporPressure": "1 × 10^-4 Pa"
        },
        "AnnealingConditions": {
          "Temperature": "250°C",
          "Atmosphere": "N2",
          "Duration": "30 min"
        },
        "FilmThicknessUnit": "nm",
        "FilmThicknessText": "60 nm"
      },
      "Performance": {
        "ElectricalProperties": {},
        "OpticalProperties": {
          "OpticalBandGapUnit": "eV"
        },
        "StructuralProperties": {},
        "OtherPerformanceMetrics": {
          "WorkFunctionUnit": "eV"
        },
        "Resistivity": "2.2 × 10^-4 Ω·cm",
        "CarrierConcentration": "1.8 × 10^20 cm⁻³",
        "HallMobility": "157 cm²/Vs",
        "CrystalStructure": "Polycrystalline cubic bixbyite"
      },
      "Application": {
        "PotentialApplicationArea": "High-mobility TCO layers in solar cells",
        "DemonstratedInDevice": {}
      }
    }
  },
  {
    "MaterialName": "W and H co-doped In2O3 (1 wt.% WO3)",
    "Details": {
      "Design": {
        "HostMaterial": "In2O3",
        "PrimaryDopant": {
          "Element": "W",
          "Concentration_text": "1 wt.% WO3"
        },
        "CoDopants": [
          {
            "Element": "H",
            "Concentration_text": "1.5–4.0 at.%"
          }
        ],
        "TargetStoichiometry": "In2O3 with 1 wt.% WO3",
        "MaterialDescriptionSource": "RPD tablet of In2O3 with 1 wt.% WO3"
      },
      "Fabrication": {
        "DepositionMethod": "Reactive Plasma Deposition (RPD)",
        "SubstrateMaterial": "SiO2/Si",
        "DepositionParameters": {
          "WorkingPressure": "0.4 Pa",
          "DepositionTemperature": "<60°C",
          "GasAtmosphere": "Ar and O2",
          "O2FlowRatio": "8–24% (FRPD(O2))"
        },
        "AnnealingConditions": {
          "Temperature": "250°C",
          "Atmosphere": "N2",
          "Duration": "30 min"
        },
        "FilmThicknessUnit": "nm",
        "FilmThicknessText": "60 nm"
      },
      "Performance": {
        "ElectricalProperties": {},
        "OpticalProperties": {
          "OpticalBandGapUnit": "eV"
        },
        "StructuralProperties": {},
        "OtherPerformanceMetrics": {
          "WorkFunctionUnit": "eV"
        },
        "Resistivity": "1.8 × 10^-4 Ω·cm",
        "CarrierConcentration": "3.6 × 10^20 cm⁻³",
        "HallMobility": "96 cm²/Vs",
        "CrystalStructure": "Polycrystalline cubic bixbyite"
      },
      "Application": {
        "PotentialApplicationArea": "Transparent electrodes for near-infrared sensors",
        "DemonstratedInDevice": {}
      }
    }
  },
  {
    "MaterialName": "Ga, Ti, Zr, and H co-doped In2O3",
    "Details": {
      "Design": {
        "HostMaterial": "In2O3",
        "PrimaryDopant": {
          "Element": "Ga",
          "Concentration_text": "<1 wt.% Ga2O3"
        },
        "CoDopants": [
          {
            "Element": "Ti",
            "Concentration_text": "<1 wt.% TiO2"
          },
          {
            "Element": "Zr",
            "Concentration_text": "<1 wt.% ZrO2"
          },
          {
            "Element": "H",
            "Concentration_text": "1.5–4.0 at.%"
          }
        ],
        "TargetStoichiometry": "In2O3 with <1 wt.% each of Ga2O3, TiO2, ZrO2",
        "MaterialDescriptionSource": "Commercial TM-containing In2O3 target"
      },
      "Fabrication": {
        "DepositionMethod": "RF Magnetron Sputtering",
        "SubstrateMaterial": "SiO2/Si",
        "DepositionParameters": {
          "WorkingPressure": "0.4 Pa",
          "DepositionTemperature": "Room temperature (max <50°C)",
          "GasAtmosphere": "Ar and O2",
          "O2FlowRatio": "0–1% (FMS(O2))",
          "WaterVaporPressure": "1 × 10^-4 Pa"
        },
        "AnnealingConditions": {
          "Temperature": "250°C",
          "Atmosphere": "N2",
          "Duration": "30 min"
        },
        "FilmThicknessUnit": "nm",
        "FilmThicknessText": "60 nm"
      },
      "Performance": {
        "ElectricalProperties": {},
        "OpticalProperties": {
          "OpticalBandGapUnit": "eV"
        },
        "StructuralProperties": {},
        "OtherPerformanceMetrics": {
          "WorkFunctionUnit": "eV"
        },
        "HallMobility": "~100 cm²/Vs",
        "CrystalStructure": "Polycrystalline cubic bixbyite"
      },
      "Application": {
        "DemonstratedInDevice": {}
      }
    }
  },
  {
    "MaterialName": "W-doped In2O3",
    "Details": {
      "Design": {
        "HostMaterial": "In2O3",
        "PrimaryDopant": {
          "Element": "W",
          "Concentration_text": "0.91 mol%"
        },
        "CoDopants": [],
        "TargetStoichiometry": "In2O3 doped with W"
      },
      "Fabrication": {
        "DepositionMethod": "RF magnetron co-sputtering",
        "SubstrateMaterial": "Glass",
        "DepositionParameters": {
          "DepositionTemperature": "220°C"
        },
        "AnnealingConditions": {
          "Temperature": "650°C",
          "Atmosphere": "N2",
          "Duration": "90 s"
        },
        "FilmThicknessUnit": "nm",
        "FilmThicknessText": "70-180 nm"
      },
      "Performance": {
        "ElectricalProperties": {},
        "OpticalProperties": {
          "OpticalBandGapUnit": "eV"
        },
        "StructuralProperties": {},
        "OtherPerformanceMetrics": {
          "WorkFunctionUnit": "eV"
        },
        "Resistivity": "3.3 × 10^-4 Ω·cm",
        "CarrierConcentration": "3.5 × 10^20 cm⁻³",
        "CarrierType": "n-type",
        "HallMobility": "58 cm²/Vs",
        "OpticalTransmittanceDescription": "Transmission extended to >1600 nm",
        "CrystalStructure": "Polycrystalline cubic bixbyite"
      },
      "Application": {
        "PotentialApplicationArea": "Transparent conductors for optoelectronic devices utilizing NIR photons",
        "DemonstratedInDevice": {}
      }
    }
  },
  {
    "MaterialName": "Mo-doped In2O3",
    "Details": {
      "Design": {
        "HostMaterial": "In2O3",
        "PrimaryDopant": {
          "Element": "Mo",
          "Concentration_text": "1.3 mol%"
        },
        "CoDopants": [],
        "TargetStoichiometry": "In2O3 doped with Mo"
      },
      "Fabrication": {
        "DepositionMethod": "RF magnetron co-sputtering",
        "SubstrateMaterial": "Glass",
        "DepositionParameters": {
          "DepositionTemperature": "220°C"
        },
        "AnnealingConditions": {
          "Temperature": "650°C",
          "Atmosphere": "N2",
          "Duration": "90 s"
        },
        "FilmThicknessUnit": "nm",
        "FilmThicknessText": "70-180 nm"
      },
      "Performance": {
        "ElectricalProperties": {},
        "OpticalProperties": {
          "OpticalBandGapUnit": "eV"
        },
        "StructuralProperties": {},
        "OtherPerformanceMetrics": {
          "WorkFunctionUnit": "eV"
        },
        "Resistivity": "2.6 × 10^-4 Ω·cm",
        "CarrierConcentration": "3.6 × 10^20 cm⁻³",
        "CarrierType": "n-type",
        "HallMobility": "65 cm²/Vs",
        "OpticalTransmittanceDescription": "Transmission extended to >1600 nm",
        "CrystalStructure": "Polycrystalline cubic bixbyite"
      },
      "Application": {
        "PotentialApplicationArea": "Transparent conductors for optoelectronic devices utilizing NIR photons",
        "DemonstratedInDevice": {}
      }
    }
  },
  {
    "MaterialName": "Zr-doped In2O3",
    "Details": {
      "Design": {
        "HostMaterial": "In2O3",
        "PrimaryDopant": {
          "Element": "Zr",
          "Concentration_text": "1.4 mol%"
        },
        "CoDopants": [],
        "TargetStoichiometry": "In2O3 doped with Zr"
      },
      "Fabrication": {
        "DepositionMethod": "RF magnetron co-sputtering",
        "SubstrateMaterial": "Glass",
        "DepositionParameters": {
          "DepositionTemperature": "220°C"
        },
        "AnnealingConditions": {
          "Temperature": "650°C",
          "Atmosphere": "N2",
          "Duration": "90 s"
        },
        "FilmThicknessUnit": "nm",
        "FilmThicknessText": "70-180 nm"
      },
      "Performance": {
        "ElectricalProperties": {},
        "OpticalProperties": {
          "OpticalBandGapUnit": "eV"
        },
        "StructuralProperties": {},
        "OtherPerformanceMetrics": {
          "WorkFunctionUnit": "eV"
        },
        "Resistivity": "2.7 × 10^-4 Ω·cm",
        "CarrierConcentration": "3.4 × 10^20 cm⁻³",
        "CarrierType": "n-type",
        "HallMobility": "67 cm²/Vs",
        "OpticalTransmittanceDescription": "Transmission extended to >1600 nm",
        "CrystalStructure": "Polycrystalline cubic bixbyite"
      },
      "Application": {
        "PotentialApplicationArea": "Transparent conductors for optoelectronic devices utilizing NIR photons",
        "DemonstratedInDevice": {}
      }
    }
  },
  {
    "MaterialName": "Ti-doped In2O3",
    "Details": {
      "Design": {
        "HostMaterial": "In2O3",
        "PrimaryDopant": {
          "Element": "Ti",
          "Concentration_text": "1.2 mol%"
        },
        "CoDopants": [],
        "TargetStoichiometry": "In2O3 doped with Ti"
      },
      "Fabrication": {
        "DepositionMethod": "RF magnetron co-sputtering",
        "SubstrateMaterial": "Glass",
        "DepositionParameters": {
          "DepositionTemperature": "220°C"
        },
        "AnnealingConditions": {
          "Temperature": "650°C",
          "Atmosphere": "N2",
          "Duration": "90 s"
        },
        "FilmThicknessUnit": "nm",
        "FilmThicknessText": "70-180 nm"
      },
      "Performance": {
        "ElectricalProperties": {},
        "OpticalProperties": {
          "OpticalBandGapUnit": "eV"
        },
        "StructuralProperties": {},
        "OtherPerformanceMetrics": {
          "WorkFunctionUnit": "eV"
        },
        "Resistivity": "4.9 × 10^-4 Ω·cm",
        "CarrierConcentration": "1.7 × 10^20 cm⁻³",
        "CarrierType": "n-type",
        "HallMobility": "75 cm²/Vs",
        "OpticalTransmittanceDescription": "Transmission extended to >1600 nm",
        "CrystalStructure": "Polycrystalline cubic bixbyite"
      },
      "Application": {
        "PotentialApplicationArea": "Transparent conductors for optoelectronic devices utilizing NIR photons",
        "DemonstratedInDevice": {}
      }
    }
  },
  {
    "MaterialName": "ITO (Sn-doped In2O3)",
    "Details": {
      "Design": {
        "HostMaterial": "In2O3",
        "PrimaryDopant": {
          "Element": "Sn",
          "Concentration_text": "~10% Sn dopants"
        },
        "CoDopants": [],
        "TargetStoichiometry": "In2O3:Sn"
      },
      "Fabrication": {
        "DepositionMethod": "Sputtering",
        "SubstrateMaterial": "Glass",
        "DepositionParameters": {},
        "DepositionParametersTextSummary": "Deposited on large area amorphous and polymer substrates",
        "AnnealingConditions": {},
        "FilmThicknessUnit": "nm"
      },
      "Performance": {
        "ElectricalProperties": {},
        "OpticalProperties": {
          "OpticalBandGapUnit": "eV"
        },
        "StructuralProperties": {},
        "OtherPerformanceMetrics": {
          "WorkFunctionUnit": "eV"
        },
        "Resistivity": "~1 × 10^-4 Ω·cm",
        "CarrierConcentration": ">1 × 10^21 cm⁻³",
        "CarrierType": "n-type",
        "HallMobility": "30-40 cm²/Vs",
        "OpticalTransmittanceDescription": ">80% in visible range, poor transmittance in NIR (>1100 nm)",
        "CrystalStructure": "Polycrystalline"
      },
      "Application": {
        "PotentialApplicationArea": "Transparent electrodes for solar cells and displays",
        "DemonstratedInDevice": {}
      }
    }
  },
  {
    "MaterialName": "Eu-doped In2O3 (2 wt% Eu2O3) deposited at 25°C",
    "Details": {
      "Design": {
        "HostMaterial": "In2O3",
        "PrimaryDopant": {
          "Element": "Eu",
          "Concentration_text": "2 wt% Eu2O3"
        },
        "CoDopants": [],
        "TargetStoichiometry": "In2O3 with 2 wt% Eu2O3",
        "MaterialDescriptionSource": "Sintered target (In2O3 mixed with 2 wt% Eu2O3)"
      },
      "Fabrication": {
        "DepositionMethod": "RF Magnetron Sputtering",
        "SubstrateMaterial": "Glass",
        "TargetMaterialText": "In2O3 target mixed with 2 wt% Eu2O3",
        "DepositionParameters": {
          "WorkingPressure": "25 mTorr",
          "DepositionTemperature": "25°C",
          "GasAtmosphere": "Ar",
          "GasFlowRates": "60 sccm",
          "DepositionPower": "40 W"
        },
        "AnnealingConditions": {},
        "FilmThicknessUnit": "nm"
      },
      "Performance": {
        "ElectricalProperties": {},
        "OpticalProperties": {
          "OpticalBandGapUnit": "eV"
        },
        "StructuralProperties": {},
        "OtherPerformanceMetrics": {
          "WorkFunctionUnit": "eV"
        },
        "Resistivity": "14×10^−2 Ω·cm",
        "CarrierConcentration": "252×10^20 cm⁻³",
        "HallMobility": "1.75 cm²/Vs",
        "AverageTransmittance": "59.1% (450–1100 nm)",
        "FigureOfMerit": "134 Ω⁻¹ cm⁻¹",
        "CrystalStructure": "Amorphous",
        "CarrierType": "n-type"
      },
      "Application": {
        "PotentialApplicationArea": "Transparent conducting electrodes, optoelectronic devices",
        "DemonstratedInDevice": {}
      }
    }
  },
  {
    "MaterialName": "Eu-doped In2O3 (2 wt% Eu2O3) deposited at 100°C",
    "Details": {
      "Design": {
        "HostMaterial": "In2O3",
        "PrimaryDopant": {
          "Element": "Eu",
          "Concentration_text": "2 wt% Eu2O3"
        },
        "CoDopants": [],
        "TargetStoichiometry": "In2O3 with 2 wt% Eu2O3",
        "MaterialDescriptionSource": "Sintered target (In2O3 mixed with 2 wt% Eu2O3)"
      },
      "Fabrication": {
        "DepositionMethod": "RF Magnetron Sputtering",
        "SubstrateMaterial": "Glass",
        "TargetMaterialText": "In2O3 target mixed with 2 wt% Eu2O3",
        "DepositionParameters": {
          "WorkingPressure": "25 mTorr",
          "DepositionTemperature": "100°C",
          "GasAtmosphere": "Ar",
          "GasFlowRates": "60 sccm",
          "DepositionPower": "40 W"
        },
        "AnnealingConditions": {},
        "FilmThicknessUnit": "nm"
      },
      "Performance": {
        "ElectricalProperties": {},
        "OpticalProperties": {
          "OpticalBandGapUnit": "eV"
        },
        "StructuralProperties": {},
        "OtherPerformanceMetrics": {
          "WorkFunctionUnit": "eV"
        },
        "Resistivity": "25×10^−3 Ω·cm",
        "CarrierConcentration": "335×10^20 cm⁻³",
        "AverageTransmittance": "26.2% (450–1100 nm)",
        "OpticalBandGapText": "3.80 eV",
        "CrystalStructure": "Cubic bixbyite In2O3 with preferential (222) orientation",
        "GrainSize": "40 nm",
        "CarrierType": "n-type"
      },
      "Application": {
        "PotentialApplicationArea": "Transparent conducting electrodes, optoelectronic devices",
        "DemonstratedInDevice": {}
      }
    }
  },
  {
    "MaterialName": "Eu-doped In2O3 (2 wt% Eu2O3) deposited at 200°C",
    "Details": {
      "Design": {
        "HostMaterial": "In2O3",
        "PrimaryDopant": {
          "Element": "Eu",
          "Concentration_text": "2 wt% Eu2O3"
        },
        "CoDopants": [],
        "TargetStoichiometry": "In2O3 with 2 wt% Eu2O3",
        "MaterialDescriptionSource": "Sintered target (In2O3 mixed with 2 wt% Eu2O3)"
      },
      "Fabrication": {
        "DepositionMethod": "RF Magnetron Sputtering",
        "SubstrateMaterial": "Glass",
        "TargetMaterialText": "In2O3 target mixed with 2 wt% Eu2O3",
        "DepositionParameters": {
          "WorkingPressure": "25 mTorr",
          "DepositionTemperature": "200°C",
          "GasAtmosphere": "Ar",
          "GasFlowRates": "60 sccm",
          "DepositionPower": "40 W"
        },
        "AnnealingConditions": {},
        "FilmThicknessUnit": "nm"
      },
      "Performance": {
        "ElectricalProperties": {},
        "OpticalProperties": {
          "OpticalBandGapUnit": "eV"
        },
        "StructuralProperties": {},
        "OtherPerformanceMetrics": {
          "WorkFunctionUnit": "eV"
        },
        "AverageTransmittance": "50.2% (450–1100 nm)",
        "OpticalBandGapText": "3.96 eV",
        "CrystalStructure": "Cubic bixbyite In2O3 with preferential (222) orientation",
        "GrainSize": "160 nm",
        "CarrierType": "n-type"
      },
      "Application": {
        "PotentialApplicationArea": "Transparent conducting electrodes, optoelectronic devices",
        "DemonstratedInDevice": {}
      }
    }
  },
  {
    "MaterialName": "Eu-doped In2O3 (2 wt% Eu2O3) deposited at 300°C",
    "Details": {
      "Design": {
        "HostMaterial": "In2O3",
        "PrimaryDopant": {
          "Element": "Eu",
          "Concentration_text": "2 wt% Eu2O3"
        },
        "CoDopants": [],
        "TargetStoichiometry": "In2O3 with 2 wt% Eu2O3",
        "MaterialDescriptionSource": "Sintered target (In2O3 mixed with 2 wt% Eu2O3)"
      },
      "Fabrication": {
        "DepositionMethod": "RF Magnetron Sputtering",
        "SubstrateMaterial": "Glass",
        "TargetMaterialText": "In2O3 target mixed with 2 wt% Eu2O3",
        "DepositionParameters": {
          "WorkingPressure": "25 mTorr",
          "DepositionTemperature": "300°C",
          "GasAtmosphere": "Ar",
          "GasFlowRates": "60 sccm",
          "DepositionPower": "40 W"
        },
        "AnnealingConditions": {},
        "FilmThicknessUnit": "nm"
      },
      "Performance": {
        "ElectricalProperties": {},
        "OpticalProperties": {
          "OpticalBandGapUnit": "eV"
        },
        "StructuralProperties": {},
        "OtherPerformanceMetrics": {
          "WorkFunctionUnit": "eV"
        },
        "Resistivity": "25×10^−3 Ω·cm",
        "AverageTransmittance": "65.2% (450–1100 nm)",
        "OpticalBandGapText": "3.94 eV",
        "CrystalStructure": "Cubic bixbyite In2O3 with preferential (222) orientation",
        "GrainSize": "160 nm",
        "FigureOfMerit": "942 Ω⁻¹ cm⁻¹",
        "CarrierType": "n-type"
      },
      "Application": {
        "PotentialApplicationArea": "Transparent conducting electrodes, optoelectronic devices",
        "DemonstratedInDevice": {}
      }
    }
  },
  {
    "MaterialName": "Eu-doped In2O3 (2 wt% Eu2O3) deposited at 400°C",
    "Details": {
      "Design": {
        "HostMaterial": "In2O3",
        "PrimaryDopant": {
          "Element": "Eu",
          "Concentration_text": "2 wt% Eu2O3"
        },
        "CoDopants": [],
        "TargetStoichiometry": "In2O3 with 2 wt% Eu2O3",
        "MaterialDescriptionSource": "Sintered target (In2O3 mixed with 2 wt% Eu2O3)"
      },
      "Fabrication": {
        "DepositionMethod": "RF Magnetron Sputtering",
        "SubstrateMaterial": "Glass",
        "TargetMaterialText": "In2O3 target mixed with 2 wt% Eu2O3",
        "DepositionParameters": {
          "WorkingPressure": "25 mTorr",
          "DepositionTemperature": "400°C",
          "GasAtmosphere": "Ar",
          "GasFlowRates": "60 sccm",
          "DepositionPower": "40 W"
        },
        "AnnealingConditions": {},
        "FilmThicknessUnit": "nm"
      },
      "Performance": {
        "ElectricalProperties": {},
        "OpticalProperties": {
          "OpticalBandGapUnit": "eV"
        },
        "StructuralProperties": {},
        "OtherPerformanceMetrics": {
          "WorkFunctionUnit": "eV"
        },
        "AverageTransmittance": "46.7% (450–1100 nm)",
        "OpticalBandGapText": "3.90 eV",
        "CrystalStructure": "Cubic bixbyite In2O3 with preferential (222) orientation",
        "GrainSize": "110 nm",
        "CarrierType": "n-type"
      },
      "Application": {
        "PotentialApplicationArea": "Transparent conducting electrodes, optoelectronic devices",
        "DemonstratedInDevice": {}
      }
    }
  },
  {
    "MaterialName": "In2O3 single crystal (n-type)",
    "Details": {
      "Design": {
        "HostMaterial": "In2O3",
        "PrimaryDopant": {},
        "CoDopants": [],
        "MaterialDescriptionSource": "High-quality n-type single crystals grown by chemical vapor transport at Humboldt University"
      },
      "Fabrication": {
        "DepositionMethod": "Chemical Vapor Transport",
        "DepositionParameters": {},
        "AnnealingConditions": {},
        "FilmThicknessUnit": "nm"
      },
      "Performance": {
        "ElectricalProperties": {},
        "OpticalProperties": {
          "OpticalBandGapUnit": "eV"
        },
        "StructuralProperties": {},
        "OtherPerformanceMetrics": {
          "WorkFunctionUnit": "eV"
        },
        "Resistivity": "8.5 × 10^-3 Ω·cm",
        "CarrierConcentration": "1.3 × 10^19 cm⁻³",
        "CarrierType": "n-type",
        "HallMobility": "66 cm²/Vs",
        "OpticalBandGapText": "2.63 eV (direct, ARPES); 3.71 eV (optical transition)",
        "CrystalStructure": "Cubic bixbyite (space group Ia/3)"
      },
      "Application": {
        "DemonstratedInDevice": {}
      }
    }
  },
  {
    "MaterialName": "β-Ga2O3 single crystal (n-type)",
    "Details": {
      "Design": {
        "HostMaterial": "Ga2O3",
        "PrimaryDopant": {},
        "CoDopants": [],
        "MaterialDescriptionSource": "High-quality β-Ga2O3 single crystals grown by Czochralski method at Leibniz-Institut für Kristallzüchtung (IKZ)"
      },
      "Fabrication": {
        "DepositionMethod": "Czochralski method",
        "DepositionParameters": {},
        "AnnealingConditions": {},
        "FilmThicknessUnit": "nm"
      },
      "Performance": {
        "ElectricalProperties": {},
        "OpticalProperties": {
          "OpticalBandGapUnit": "eV"
        },
        "StructuralProperties": {},
        "OtherPerformanceMetrics": {
          "WorkFunctionUnit": "eV"
        },
        "Resistivity": "0.1–0.2 Ω·cm",
        "CarrierConcentration": "5.0 × 10^17–6.0 × 10^17 cm⁻³",
        "CarrierType": "n-type",
        "HallMobility": "110–130 cm²/Vs",
        "OpticalBandGapText": "4.85 eV (indirect, ARPES)",
        "CrystalStructure": "Monoclinic (space group C2/m)"
      },
      "Application": {
        "DemonstratedInDevice": {}
      }
    }
  },
  {
    "MaterialName": "Gd-doped In2O3 (400°C, 5.0×10^-3 Pa O2)",
    "Details": {
      "Design": {
        "HostMaterial": "In2O3",
        "PrimaryDopant": {
          "Element": "Gd",
          "Concentration_text": "2 atomic weight%"
        },
        "CoDopants": [],
        "TargetStoichiometry": "In2O3 with 2 atomic weight% Gd",
        "MaterialDescriptionSource": "Target prepared by solid-state reaction of In2O3 (99.999%) and Gd2O3 (99.999%)"
      },
      "Fabrication": {
        "DepositionMethod": "Pulsed Laser Deposition (PLD)",
        "SubstrateMaterial": "Quartz",
        "TargetMaterialText": "Sintered ceramic target of In2O3 with 2 atomic weight% Gd",
        "DepositionParameters": {
          "BasePressure": "1.2×10^-3 Pa",
          "WorkingPressure": "5.0×10^-3 Pa (O2)",
          "DepositionTemperature": "400°C",
          "LaserEnergy": "300 mJ/pulse",
          "LaserFrequency": "10 Hz"
        },
        "AnnealingConditions": {},
        "FilmThicknessUnit": "nm",
        "FilmThicknessText": "~100 nm (AFM)"
      },
      "Performance": {
        "ElectricalProperties": {},
        "OpticalProperties": {
          "OpticalBandGapUnit": "eV"
        },
        "StructuralProperties": {},
