Repository: kevin3998/in2o3_tco

File: data/extracted_json/pydantic/material_data_only.json (part 7 of 16)
[
        "SurfaceRoughnessRMS": "Decreased after annealing (AFM measured)"
      },
      "Application": {
        "PotentialApplicationArea": "Contacting layer for amorphous silicon germanium thin film solar cells",
        "DemonstratedInDevice": {},
        "DevicePerformance": "Efficiency improvement of 0.35% with Jsc increase"
      }
    }
  },
  {
    "MaterialName": "Zr-doped In2O3 (5 wt.% ZrO2)",
    "Details": {
      "Design": {
        "HostMaterial": "In2O3",
        "PrimaryDopant": {
          "Element": "Zr",
          "Concentration_text": "5 wt.% ZrO2"
        },
        "CoDopants": [],
        "TargetStoichiometry": "In2O3:Zr (95 wt.% In2O3, 5 wt.% ZrO2)"
      },
      "Fabrication": {
        "DepositionMethod": "RF magnetron sputtering",
        "SubstrateMaterial": "glass and a-Si(p)/aSi(i)/glass substrates",
        "TargetMaterialText": "In2O3:Zr target (95 wt.% In2O3, 5 wt.% ZrO2)",
        "DepositionParameters": {},
        "DepositionParametersTextSummary": "RF power density varied from ~1 to 5 W/cm²; oxygen to total flow ratio r(O2) varied from 1% to 10%",
        "AnnealingConditions": {
          "Temperature": "200°C",
          "Atmosphere": "air",
          "Duration": "20 minutes"
        },
        "FilmThicknessUnit": "nm",
        "FilmThicknessText": "60 ±5 nm"
      },
      "Performance": {
        "ElectricalProperties": {},
        "OpticalProperties": {
          "OpticalBandGapUnit": "eV"
        },
        "StructuralProperties": {},
        "OtherPerformanceMetrics": {
          "WorkFunctionUnit": "eV"
        },
        "Resistivity": "4.08 × 10^-4 Ω·cm",
        "SheetResistance": "20.09 Ω/sq",
        "CarrierConcentration": "3.95 × 10^20 cm⁻³ (n-type)",
        "HallMobility": "~110 cm²/V·s",
        "OpticalTransmittance": "Average >88% in visible range, absorptance <2% in visible and NIR",
        "SurfaceRoughnessRMS": "2.02 nm (measured by AFM)",
        "CrystalStructure": "Cubic bixbyite In2O3 phase with mixed (211), (222), (400), (440) orientations"
      },
      "Application": {
        "PotentialApplicationArea": "Transparent electrodes for silicon heterojunction solar cells",
        "DemonstratedInDevice": {}
      }
    }
  },
  {
    "MaterialName": "Zr-doped In2O3 (0.3-0.5 at.%)",
    "Details": {
      "Design": {
        "HostMaterial": "In2O3",
        "PrimaryDopant": {
          "Element": "Zr",
          "Concentration_text": "0.3–0.5 at.%"
        },
        "CoDopants": [],
        "TargetStoichiometry": "In2−2xZr2xO3 (x=0.003-0.005)"
      },
      "Fabrication": {
        "DepositionMethod": "Combinatorial pulsed laser deposition",
        "SubstrateMaterial": "111 yttria-stabilized zirconia (YSZ)",
        "TargetMaterialText": "In1.8Zr0.2O3 ceramic target",
        "DepositionParameters": {
          "SubstrateTemperature": "650 °C",
          "OxygenPressure": "3×10^-2 Torr",
          "LaserFluence": "100 mJ/cm²",
          "RepetitionRate": "5 Hz"
        },
        "AnnealingConditions": {},
        "FilmThicknessUnit": "nm",
        "FilmThicknessText": "250 nm"
      },
      "Performance": {
        "ElectricalProperties": {},
        "OpticalProperties": {
          "OpticalBandGapUnit": "eV"
        },
        "StructuralProperties": {},
        "OtherPerformanceMetrics": {
          "WorkFunctionUnit": "eV"
        },
        "HallMobility": "over 100 cm²/Vs",
        "CarrierConcentration": "approximately 1×10^20 cm⁻³",
        "OpticalTransmittance": "superior transparency in near infrared wavelength region",
        "CrystalStructure": "Epitaxial 111-oriented growth"
      },
      "Application": {
        "PotentialApplicationArea": "Tandem-structure photovoltaics with sensitivity in a wide spectral region",
        "DemonstratedInDevice": {}
      }
    }
  },
  {
    "MaterialName": "Sn-doped In2O3 (ITO)",
    "Details": {
      "Design": {
        "HostMaterial": "In2O3",
        "PrimaryDopant": {
          "Element": "Sn",
          "Concentration_text": "various (x=0.003-0.05)"
        },
        "CoDopants": [],
        "TargetStoichiometry": "In2−2xSn2xO3"
      },
      "Fabrication": {
        "DepositionMethod": "Combinatorial pulsed laser deposition",
        "SubstrateMaterial": "111 yttria-stabilized zirconia (YSZ)",
        "TargetMaterialText": "In1.8Sn0.2O3 ceramic target",
        "DepositionParameters": {
          "SubstrateTemperature": "650 °C",
          "OxygenPressure": "3×10^-2 Torr",
          "LaserFluence": "100 mJ/cm²",
          "RepetitionRate": "5 Hz"
        },
        "AnnealingConditions": {},
        "FilmThicknessUnit": "nm",
        "FilmThicknessText": "250 nm"
      },
      "Performance": {
        "ElectricalProperties": {},
        "OpticalProperties": {
          "OpticalBandGapUnit": "eV"
        },
        "StructuralProperties": {},
        "OtherPerformanceMetrics": {
          "WorkFunctionUnit": "eV"
        },
        "HallMobility": "factors of 2–3 less than Zr-doped In2O3",
        "CarrierConcentration": "higher than Zr-doped In2O3",
        "OpticalTransmittance": "decrease in transmittance in near infrared region due to free-carrier absorption",
        "CrystalStructure": "Epitaxial 111-oriented growth"
      },
      "Application": {
        "DemonstratedInDevice": {}
      }
    }
  },
  {
    "MaterialName": "W, Mo, Ti, Zr, Ga-doped In2O3 (0.5% O2)",
    "Details": {
      "Design": {
        "HostMaterial": "In2O3",
        "PrimaryDopant": {
          "Element": "W",
          "Concentration_text": "0.3 wt.% WO3"
        },
        "CoDopants": [
          {
            "Element": "Mo",
            "Concentration_text": "0.5 wt.% MoO3"
          },
          {
            "Element": "Ti",
            "Concentration_text": "0.6 wt.% TiO2"
          },
          {
            "Element": "Zr",
            "Concentration_text": "1.0 wt.% ZrO2"
          },
          {
            "Element": "Ga",
            "Concentration_text": "0.6 wt.% Ga2O3"
          }
        ],
        "TargetStoichiometry": "In2O3 doped with 0.3 wt.% WO3, 0.5 wt.% MoO3, 0.6 wt.% TiO2, 1.0 wt.% ZrO2, and 0.6 wt.% Ga2O3"
      },
      "Fabrication": {
        "DepositionMethod": "DC magnetron sputtering",
        "SubstrateMaterial": "Corning 7059 glass",
        "TargetMaterialText": "ceramic target (In2O3 doped with 0.3 wt.% WO3, 0.5 wt.% MoO3, 0.6 wt.% TiO2, 1.0 wt.% ZrO2, 0.6 wt.% Ga2O3, 99.99% purity)",
        "DepositionParameters": {
          "WorkingPressure": "0.45 Pa",
          "BackgroundPressure": "9 × 10^-4 Pa",
          "SputteringPower": "120 W",
          "OxygenProportion": "0.5%"
        },
        "AnnealingConditions": {
          "Temperature": "200°C",
          "Atmosphere": "Air",
          "Duration": "30 min"
        },
        "FilmThicknessUnit": "nm",
        "FilmThicknessText": "approximately 110 nm"
      },
      "Performance": {
        "ElectricalProperties": {},
        "OpticalProperties": {
          "OpticalBandGapUnit": "eV"
        },
        "StructuralProperties": {},
        "OtherPerformanceMetrics": {
          "WorkFunctionUnit": "eV"
        },
        "CarrierConcentration": "3.59 × 10^20 cm⁻³",
        "OpticalTransmittance": "69.8% in visible region, 71.1% in NIR region",
        "FigureOfMerit": "1.35 × 10^-3 Ω⁻¹ (NIR region)",
        "CrystalStructure": "Polycrystalline with preferential <100> orientation"
      },
      "Application": {
        "PotentialApplicationArea": "Advanced optoelectronic devices requiring high transparency in near-infrared region",
        "DemonstratedInDevice": {}
      }
    }
  },
  {
    "MaterialName": "W, Mo, Ti, Zr, Ga-doped In2O3 (1% O2)",
    "Details": {
      "Design": {
        "HostMaterial": "In2O3",
        "PrimaryDopant": {
          "Element": "W",
          "Concentration_text": "0.3 wt.% WO3"
        },
        "CoDopants": [
          {
            "Element": "Mo",
            "Concentration_text": "0.5 wt.% MoO3"
          },
          {
            "Element": "Ti",
            "Concentration_text": "0.6 wt.% TiO2"
          },
          {
            "Element": "Zr",
            "Concentration_text": "1.0 wt.% ZrO2"
          },
          {
            "Element": "Ga",
            "Concentration_text": "0.6 wt.% Ga2O3"
          }
        ],
        "TargetStoichiometry": "In2O3 doped with 0.3 wt.% WO3, 0.5 wt.% MoO3, 0.6 wt.% TiO2, 1.0 wt.% ZrO2, and 0.6 wt.% Ga2O3"
      },
      "Fabrication": {
        "DepositionMethod": "DC magnetron sputtering",
        "SubstrateMaterial": "Corning 7059 glass",
        "TargetMaterialText": "ceramic target (In2O3 doped with 0.3 wt.% WO3, 0.5 wt.% MoO3, 0.6 wt.% TiO2, 1.0 wt.% ZrO2, 0.6 wt.% Ga2O3, 99.99% purity)",
        "DepositionParameters": {
          "WorkingPressure": "0.45 Pa",
          "BackgroundPressure": "9 × 10^-4 Pa",
          "SputteringPower": "120 W",
          "OxygenProportion": "1%"
        },
        "AnnealingConditions": {
          "Temperature": "200°C",
          "Atmosphere": "Air",
          "Duration": "30 min"
        },
        "FilmThicknessUnit": "nm",
        "FilmThicknessText": "approximately 110 nm"
      },
      "Performance": {
        "ElectricalProperties": {},
        "OpticalProperties": {
          "OpticalBandGapUnit": "eV"
        },
        "StructuralProperties": {},
        "OtherPerformanceMetrics": {
          "WorkFunctionUnit": "eV"
        },
        "FigureOfMerit": "3.43 × 10^-3 Ω⁻¹ (NIR region)",
        "CrystalStructure": "Polycrystalline with preferential <100> orientation"
      },
      "Application": {
        "PotentialApplicationArea": "Advanced optoelectronic devices requiring high transparency in near-infrared region",
        "DemonstratedInDevice": {}
      }
    }
  },
  {
    "MaterialName": "W, Mo, Ti, Zr, Ga-doped In2O3 (2% O2)",
    "Details": {
      "Design": {
        "HostMaterial": "In2O3",
        "PrimaryDopant": {
          "Element": "W",
          "Concentration_text": "0.3 wt.% WO3"
        },
        "CoDopants": [
          {
            "Element": "Mo",
            "Concentration_text": "0.5 wt.% MoO3"
          },
          {
            "Element": "Ti",
            "Concentration_text": "0.6 wt.% TiO2"
          },
          {
            "Element": "Zr",
            "Concentration_text": "1.0 wt.% ZrO2"
          },
          {
            "Element": "Ga",
            "Concentration_text": "0.6 wt.% Ga2O3"
          }
        ],
        "TargetStoichiometry": "In2O3 doped with 0.3 wt.% WO3, 0.5 wt.% MoO3, 0.6 wt.% TiO2, 1.0 wt.% ZrO2, and 0.6 wt.% Ga2O3"
      },
      "Fabrication": {
        "DepositionMethod": "DC magnetron sputtering",
        "SubstrateMaterial": "Corning 7059 glass",
        "TargetMaterialText": "ceramic target (In2O3 doped with 0.3 wt.% WO3, 0.5 wt.% MoO3, 0.6 wt.% TiO2, 1.0 wt.% ZrO2, 0.6 wt.% Ga2O3, 99.99% purity)",
        "DepositionParameters": {
          "WorkingPressure": "0.45 Pa",
          "BackgroundPressure": "9 × 10^-4 Pa",
          "SputteringPower": "120 W",
          "OxygenProportion": "2%"
        },
        "AnnealingConditions": {
          "Temperature": "200°C",
          "Atmosphere": "Air",
          "Duration": "30 min"
        },
        "FilmThicknessUnit": "nm",
        "FilmThicknessText": "approximately 110 nm"
      },
      "Performance": {
        "ElectricalProperties": {},
        "OpticalProperties": {
          "OpticalBandGapUnit": "eV"
        },
        "StructuralProperties": {},
        "OtherPerformanceMetrics": {
          "WorkFunctionUnit": "eV"
        },
        "Resistivity": "2.74 × 10^-4 Ω·cm",
        "CarrierConcentration": "3.18 × 10^20 cm⁻³",
        "HallMobility": "71.6 cm²/Vs",
        "OpticalTransmittance": ">80% in near-infrared (NIR) region",
        "FigureOfMerit": "5.02 × 10^-3 Ω⁻¹ (NIR region)",
        "CrystalStructure": "Polycrystalline with preferential <100> orientation",
        "OpticalBandGapText": "4.43 eV"
      },
      "Application": {
        "PotentialApplicationArea": "Advanced optoelectronic devices requiring high transparency in near-infrared region",
        "DemonstratedInDevice": {}
      }
    }
  },
  {
    "MaterialName": "W, Mo, Ti, Zr, Ga-doped In2O3 (3% O2)",
    "Details": {
      "Design": {
        "HostMaterial": "In2O3",
        "PrimaryDopant": {
          "Element": "W",
          "Concentration_text": "0.3 wt.% WO3"
        },
        "CoDopants": [
          {
            "Element": "Mo",
            "Concentration_text": "0.5 wt.% MoO3"
          },
          {
            "Element": "Ti",
            "Concentration_text": "0.6 wt.% TiO2"
          },
          {
            "Element": "Zr",
            "Concentration_text": "1.0 wt.% ZrO2"
          },
          {
            "Element": "Ga",
            "Concentration_text": "0.6 wt.% Ga2O3"
          }
        ],
        "TargetStoichiometry": "In2O3 doped with 0.3 wt.% WO3, 0.5 wt.% MoO3, 0.6 wt.% TiO2, 1.0 wt.% ZrO2, and 0.6 wt.% Ga2O3"
      },
      "Fabrication": {
        "DepositionMethod": "DC magnetron sputtering",
        "SubstrateMaterial": "Corning 7059 glass",
        "TargetMaterialText": "ceramic target (In2O3 doped with 0.3 wt.% WO3, 0.5 wt.% MoO3, 0.6 wt.% TiO2, 1.0 wt.% ZrO2, 0.6 wt.% Ga2O3, 99.99% purity)",
        "DepositionParameters": {
          "WorkingPressure": "0.45 Pa",
          "BackgroundPressure": "9 × 10^-4 Pa",
          "SputteringPower": "120 W",
          "OxygenProportion": "3%"
        },
        "AnnealingConditions": {
          "Temperature": "200°C",
          "Atmosphere": "Air",
          "Duration": "30 min"
        },
        "FilmThicknessUnit": "nm",
        "FilmThicknessText": "approximately 110 nm"
      },
      "Performance": {
        "ElectricalProperties": {},
        "OpticalProperties": {
          "OpticalBandGapUnit": "eV"
        },
        "StructuralProperties": {},
        "OtherPerformanceMetrics": {
          "WorkFunctionUnit": "eV"
        },
        "FigureOfMerit": "1.06 × 10^-3 Ω⁻¹ (NIR region)",
        "CrystalStructure": "Polycrystalline with preferential <100> orientation"
      },
      "Application": {
        "PotentialApplicationArea": "Advanced optoelectronic devices requiring high transparency in near-infrared region",
        "DemonstratedInDevice": {}
      }
    }
  },
  {
    "MaterialName": "W, Mo, Ti, Zr, Ga-doped In2O3 (4% O2)",
    "Details": {
      "Design": {
        "HostMaterial": "In2O3",
        "PrimaryDopant": {
          "Element": "W",
          "Concentration_text": "0.3 wt.% WO3"
        },
        "CoDopants": [
          {
            "Element": "Mo",
            "Concentration_text": "0.5 wt.% MoO3"
          },
          {
            "Element": "Ti",
            "Concentration_text": "0.6 wt.% TiO2"
          },
          {
            "Element": "Zr",
            "Concentration_text": "1.0 wt.% ZrO2"
          },
          {
            "Element": "Ga",
            "Concentration_text": "0.6 wt.% Ga2O3"
          }
        ],
        "TargetStoichiometry": "In2O3 doped with 0.3 wt.% WO3, 0.5 wt.% MoO3, 0.6 wt.% TiO2, 1.0 wt.% ZrO2, and 0.6 wt.% Ga2O3"
      },
      "Fabrication": {
        "DepositionMethod": "DC magnetron sputtering",
        "SubstrateMaterial": "Corning 7059 glass",
        "TargetMaterialText": "ceramic target (In2O3 doped with 0.3 wt.% WO3, 0.5 wt.% MoO3, 0.6 wt.% TiO2, 1.0 wt.% ZrO2, 0.6 wt.% Ga2O3, 99.99% purity)",
        "DepositionParameters": {
          "WorkingPressure": "0.45 Pa",
          "BackgroundPressure": "9 × 10^-4 Pa",
          "SputteringPower": "120 W",
          "OxygenProportion": "4%"
        },
        "AnnealingConditions": {
          "Temperature": "200°C",
          "Atmosphere": "Air",
          "Duration": "30 min"
        },
        "FilmThicknessUnit": "nm",
        "FilmThicknessText": "approximately 110 nm"
      },
      "Performance": {
        "ElectricalProperties": {},
        "OpticalProperties": {
          "OpticalBandGapUnit": "eV"
        },
        "StructuralProperties": {},
        "OtherPerformanceMetrics": {
          "WorkFunctionUnit": "eV"
        },
        "CarrierConcentration": "7.93 × 10^19 cm⁻³",
        "HallMobility": "1.62 cm²/Vs",
        "OpticalTransmittance": "85.5% in NIR region",
        "FigureOfMerit": "3.24 × 10^-5 Ω⁻¹ (NIR region)",
        "CrystalStructure": "Polycrystalline with preferential <100> orientation",
        "OpticalBandGapText": "4.27 eV"
      },
      "Application": {
        "PotentialApplicationArea": "Advanced optoelectronic devices requiring high transparency in near-infrared region",
        "DemonstratedInDevice": {}
      }
    }
  },
  {
    "MaterialName": "Sn-doped In2O3 (ITO)",
    "Details": {
      "Design": {
        "HostMaterial": "In2O3",
        "PrimaryDopant": {
          "Element": "Sn",
          "Concentration_text": "3 wt.% SnO2"
        },
        "CoDopants": [],
        "TargetStoichiometry": "In2O3:SnO2 (97:3)"
      },
      "Fabrication": {
        "DepositionMethod": "DC magnetron sputtering",
        "SubstrateMaterial": "Corning 7059 glass",
        "TargetMaterialText": "ITO target (97 wt.% In2O3, 3 wt.% SnO2)",
        "DepositionParameters": {
          "OxygenProportion": "2%"
        },
        "AnnealingConditions": {
          "Temperature": "200°C",
          "Atmosphere": "Air",
          "Duration": "30 min"
        },
        "FilmThicknessUnit": "nm"
      },
      "Performance": {
        "ElectricalProperties": {},
        "OpticalProperties": {
          "OpticalBandGapUnit": "eV"
        },
        "StructuralProperties": {},
        "OtherPerformanceMetrics": {
          "WorkFunctionUnit": "eV"
        },
        "Resistivity": "~1 × 10^-4 Ω·cm",
        "CarrierConcentration": "1.56 × 10^21 cm⁻³",
        "HallMobility": "23.6 cm²/Vs",
        "OpticalTransmittance": "~60% in near-infrared (NIR) region",
        "FigureOfMerit": "5.31 × 10^-4 Ω⁻¹ (NIR region)"
      },
      "Application": {
        "PotentialApplicationArea": "Transparent conductive electrodes",
        "DemonstratedInDevice": {}
      }
    }
  },
  {
    "MaterialName": "Zr-doped In2O3 (5 wt% ZrO2) at r(O2)=1%",
    "Details": {
      "Design": {
        "HostMaterial": "In2O3",
        "PrimaryDopant": {
          "Element": "Zr",
          "Concentration_text": "5 wt.% ZrO2 target component"
        },
        "CoDopants": [],
        "TargetStoichiometry": "In2O3:Zr (95 wt.% In2O3, 5 wt.% ZrO2)"
      },
      "Fabrication": {
        "DepositionMethod": "RF magnetron sputtering",
        "SubstrateMaterial": "glass",
        "TargetMaterialText": "In2O3:Zr target (95 wt.% In2O3, 5 wt.% ZrO2)",
        "DepositionParameters": {
          "GasAtmosphere": "O2/Ar ratio r(O2)=1%",
          "DepositionPower": "4.93 W/cm²"
        },
        "AnnealingConditions": {
          "Temperature": "200°C",
          "Atmosphere": "air",
          "Duration": "20 minutes"
        },
        "FilmThicknessUnit": "nm",
        "FilmThicknessText": "60 nm"
      },
      "Performance": {
        "ElectricalProperties": {},
        "OpticalProperties": {
          "OpticalBandGapUnit": "eV"
        },
        "StructuralProperties": {},
        "OtherPerformanceMetrics": {
          "WorkFunctionUnit": "eV"
        },
        "Resistivity": "4.08 × 10^-4 Ω·cm",
        "SheetResistance": "20.09 Ω/sq",
        "CarrierConcentration": "3.95 × 10^20 cm⁻³",
        "OpticalTransmittance": "Low absorptance (<2%) in visible and NIR regions",
        "SurfaceRoughnessRMS": "2.02 nm (from AFM)"
      },
      "Application": {
        "PotentialApplicationArea": "Transparent electrodes for solar cells",
        "DemonstratedInDevice": {}
      }
    }
  },
  {
    "MaterialName": "Zr-doped In2O3 (5 wt% ZrO2) at r(O2)=2%",
    "Details": {
      "Design": {
        "HostMaterial": "In2O3",
        "PrimaryDopant": {
          "Element": "Zr",
          "Concentration_text": "5 wt.% ZrO2 target component"
        },
        "CoDopants": [],
        "TargetStoichiometry": "In2O3:Zr (95 wt.% In2O3, 5 wt.% ZrO2)"
      },
      "Fabrication": {
        "DepositionMethod": "RF magnetron sputtering",
        "SubstrateMaterial": "glass",
        "TargetMaterialText": "In2O3:Zr target (95 wt.% In2O3, 5 wt.% ZrO2)",
        "DepositionParameters": {},
        "DepositionParametersTextSummary": "Deposited with oxygen to total flow ratio r(O2)=2%",
        "AnnealingConditions": {
          "Temperature": "200°C",
          "Atmosphere": "air",
          "Duration": "20 minutes"
        },
        "FilmThicknessUnit": "nm",
        "FilmThicknessText": "60 nm"
      },
      "Performance": {
        "ElectricalProperties": {},
        "OpticalProperties": {
          "OpticalBandGapUnit": "eV"
        },
        "StructuralProperties": {},
        "OtherPerformanceMetrics": {
          "WorkFunctionUnit": "eV"
        },
        "HallMobility": "~110 cm²/Vs",
        "OpticalTransmittance": "Low absorptance (<2%) in visible and NIR regions",
        "SurfaceRoughnessRMS": "2.02 nm (from AFM)"
      },
      "Application": {
        "PotentialApplicationArea": "High-mobility transparent conductive oxides",
        "DemonstratedInDevice": {}
      }
    }
  },
  {
    "MaterialName": "Cerium and hydrogen co-doped indium oxide (In2O3:Ce,H)",
    "Details": {
      "Design": {
        "HostMaterial": "In2O3",
        "PrimaryDopant": {
          "Element": "Ce",
          "Concentration_text": "2 wt% CeO2 target component"
        },
        "CoDopants": [
          {
            "Element": "H",
            "Concentration_text": "H2O partial pressure of 10^-4 Pa during sputtering"
          }
        ],
        "TargetStoichiometry": "In2O3 with 2 wt% CeO2"
      },
      "Fabrication": {
        "DepositionMethod": "RF magnetron sputtering",
        "SubstrateMaterial": "glass, SiO2-coated Si, textured SHJ precursors",
        "TargetMaterialText": "Co-sputtered from pure In2O3 and 2 wt% CeO2-containing ceramic targets",
        "DepositionParameters": {
          "H2O_partial_pressure": "1e-4 Pa",
          "O2/Ar_ratio": "varied",
          "SubstrateTemperature": "<50°C"
        },
        "AnnealingConditions": {
          "Temperature": "200°C",
          "Atmosphere": "N2 or ambient air",
          "Duration": "30 min"
        },
        "FilmThicknessUnit": "nm",
        "FilmThicknessText": "~105 nm (planar substrates), ~75 nm effective thickness (textured SHJ)"
      },
      "Performance": {
        "ElectricalProperties": {},
        "OpticalProperties": {
          "OpticalBandGapUnit": "eV"
        },
        "StructuralProperties": {},
        "OtherPerformanceMetrics": {
          "WorkFunctionUnit": "eV"
        },
        "Resistivity": "2.1 x 10^-4 Ω·cm",
        "CarrierConcentration": "2.6 x 10^20 cm⁻³ (n-type)",
        "HallMobility": "147 cm²/Vs",
        "OpticalTransmittance": ">88% in visible range",
        "OpticalBandGapText": "3.9 eV (Burstein-Moss effect)",
        "CrystalStructure": "Polycrystalline after solid-phase crystallization"
      },
      "Application": {
        "PotentialApplicationArea": "Transparent conductive oxide layers in silicon heterojunction solar cells",
        "DemonstratedInDevice": {},
        "DevicePerformance": "0.6 mA/cm² gain in short-circuit current density compared to ITO baseline"
      }
    }
  },
  {
    "MaterialName": "Tin-doped indium oxide (ITO)",
    "Details": {
      "Design": {
        "HostMaterial": "In2O3",
        "PrimaryDopant": {
          "Element": "Sn",
          "Concentration_text": "10 wt% SnO2"
        },
        "CoDopants": [],
        "TargetStoichiometry": "ITO (90:10 In2O3:SnO2)"
      },
      "Fabrication": {
        "DepositionMethod": "Sputtering",
        "DepositionParameters": {},
        "AnnealingConditions": {
          "Temperature": "160°C",
          "Atmosphere": "Air",
          "Duration": "2 hours"
        },
        "FilmThicknessUnit": "nm"
      },
      "Performance": {
        "ElectricalProperties": {},
        "OpticalProperties": {
          "OpticalBandGapUnit": "eV"
        },
        "StructuralProperties": {},
        "OtherPerformanceMetrics": {
          "WorkFunctionUnit": "eV"
        },
        "CarrierConcentration": "2.1 x 10^20 cm⁻³ (n-type)",
        "HallMobility": "60 cm²/Vs"
      },
      "Application": {
        "PotentialApplicationArea": "Baseline transparent conductive oxide for silicon heterojunction solar cells",
        "DemonstratedInDevice": {}
      }
    }
  },
  {
    "MaterialName": "Hydrogen-doped indium oxide (In2O3:H)",
    "Details": {
      "Design": {
        "HostMaterial": "In2O3",
        "PrimaryDopant": {
          "Element": "H",
          "Concentration_text": "H2O partial pressure during sputtering"
        },
        "CoDopants": []
      },
      "Fabrication": {
        "DepositionMethod": "RF magnetron sputtering",
        "TargetMaterialText": "Pure In2O3 target",
        "DepositionParameters": {
          "H2O_partial_pressure": "optimized",
          "SubstrateTemperature": "<50°C"
        },
        "AnnealingConditions": {
          "Temperature": "200°C",
          "Atmosphere": "N2"
        },
        "FilmThicknessUnit": "nm"
      },
      "Performance": {
        "ElectricalProperties": {},
        "OpticalProperties": {
          "OpticalBandGapUnit": "eV"
        },
        "StructuralProperties": {},
        "OtherPerformanceMetrics": {
          "WorkFunctionUnit": "eV"
        },
        "HallMobility": "up to 147 cm²/Vs"
      },
      "Application": {
        "DemonstratedInDevice": {}
      }
    }
  },
  {
    "MaterialName": "Cerium-doped hydrogenated indium oxide (ICO:H) with 1.0% H2",
    "Details": {
      "Design": {
        "HostMaterial": "In2O3",
        "PrimaryDopant": {
          "Element": "Ce",
          "Concentration_text": "0.6 at.%"
        },
        "CoDopants": [
          {
            "Element": "H",
            "Concentration_text": "1.3 at.%"
          }
        ],
        "TargetStoichiometry": "In2O3 with 3 wt% CeO2"
      },
      "Fabrication": {
        "DepositionMethod": "Ion-plating with dc arc discharge",
        "SubstrateMaterial": "Corning Eagle XG glass",
        "DepositionParameters": {
          "WorkingPressure": "0.45 Pa",
          "DepositionTemperature": "150°C",
          "GasAtmosphere": "Ar, O2 (8-13 vol.%), H2 (1.0 vol.%)"
        },
        "AnnealingConditions": {
          "Temperature": "200°C",
          "Atmosphere": "Air",
          "Duration": "30 minutes"
        },
        "FilmThicknessUnit": "nm",
        "FilmThicknessText": "100 nm"
      },
      "Performance": {
        "ElectricalProperties": {},
        "OpticalProperties": {
          "OpticalBandGapUnit": "eV"
        },
        "StructuralProperties": {},
        "OtherPerformanceMetrics": {
          "WorkFunctionUnit": "eV"
        },
        "HallMobility": "130-145 cm²V⁻¹s⁻¹",
        "SurfaceRoughnessRMS": "Ra: 0.232 nm",
        "CrystalStructure": "Polycrystalline bixbyite In2O3 phase"
      },
      "Application": {
        "PotentialApplicationArea": "Solar cells",
        "DemonstratedInDevice": {}
      }
    }
  },
  {
    "MaterialName": "Cerium-doped indium oxide (ICO)",
    "Details": {
      "Design": {
        "HostMaterial": "In2O3",
        "PrimaryDopant": {
          "Element": "Ce",
          "Concentration_text": "0.7 at.%"
        },
        "CoDopants": [],
        "TargetStoichiometry": "In2O3 with 3 wt% CeO2"
      },
      "Fabrication": {
        "DepositionMethod": "Ion-plating with dc arc discharge",
        "SubstrateMaterial": "Corning Eagle XG glass",
        "DepositionParameters": {
          "WorkingPressure": "0.45 Pa",
          "DepositionTemperature": "150°C",
          "GasAtmosphere": "Ar, O2 (8-13 vol.%)"
        },
        "AnnealingConditions": {
          "Temperature": "200°C",
          "Atmosphere": "Air",
          "Duration": "30 minutes"
        },
        "FilmThicknessUnit": "nm",
        "FilmThicknessText": "100 nm"
      },
      "Performance": {
        "ElectricalProperties": {},
        "OpticalProperties": {
          "OpticalBandGapUnit": "eV"
        },
        "StructuralProperties": {},
        "OtherPerformanceMetrics": {
          "WorkFunctionUnit": "eV"
        },
        "CrystalStructure": "Polycrystalline bixbyite In2O3 phase"
      },
      "Application": {
        "PotentialApplicationArea": "Solar cells",
        "DemonstratedInDevice": {}
      }
    }
  },
  {
    "MaterialName": "Hydrogenated indium oxide (IO:H) with 1.0% H2",
    "Details": {
      "Design": {
        "HostMaterial": "In2O3",
        "PrimaryDopant": {
          "Element": "H",
          "Concentration_text": "H2/gas flow ratio of 1.0%"
        },
        "CoDopants": []
      },
      "Fabrication": {
        "DepositionMethod": "Ion-plating with dc arc discharge",
        "SubstrateMaterial": "Corning Eagle XG glass",
        "DepositionParameters": {
          "WorkingPressure": "0.45 Pa",
          "DepositionTemperature": "150°C",
          "GasAtmosphere": "Ar, O2 (8-13 vol.%), H2 (1.0 vol.%)"
        },
        "AnnealingConditions": {
          "Temperature": "200°C",
          "Atmosphere": "Air",
          "Duration": "30 minutes"
        },
        "FilmThicknessUnit": "nm",
        "FilmThicknessText": "100 nm"
      },
      "Performance": {
        "ElectricalProperties": {},
        "OpticalProperties": {
          "OpticalBandGapUnit": "eV"
        },
        "StructuralProperties": {},
        "OtherPerformanceMetrics": {
          "WorkFunctionUnit": "eV"
        },
        "GrainSize": "Over 1 µm"
      },
      "Application": {
        "DemonstratedInDevice": {}
      }
    }
  },
  {
    "MaterialName": "Cr-doped In2O3 (Oxygen pressure: 7.5 × 10^-6 Torr)",
    "Details": {
      "Design": {
        "HostMaterial": "In2O3",
        "PrimaryDopant": {
          "Element": "Cr"
        },
        "CoDopants": [],
        "TargetStoichiometry": "Cr-doped In2O3 target (99.99% purity)"
      },
      "Fabrication": {
        "DepositionMethod": "Pulsed Laser Deposition (PLD)",
        "SubstrateMaterial": "Quartz",
        "TargetMaterialText": "Cr-doped In2O3 target (99.99% purity)",
        "DepositionParameters": {
          "SubstrateTemperature": "600°C",
          "LaserWavelength": "248 nm",
          "LaserPulseWidth": "25 ns",
          "OxygenPartialPressure": "7.5 × 10^-6 Torr"
        },
        "AnnealingConditions": {},
        "FilmThicknessUnit": "nm"
      },
      "Performance": {
        "ElectricalProperties": {},
        "OpticalProperties": {
          "OpticalBandGapUnit": "eV"
        },
        "StructuralProperties": {},
        "OtherPerformanceMetrics": {
          "WorkFunctionUnit": "eV"
        },
        "Resistivity": "2 × 10^-4 Ω·cm",
        "HallMobility": "15 cm²/Vs",
        "CrystalStructure": "Cubic bixbyite In2O3 phase (XRD)"
      },
      "Application": {
        "PotentialApplicationArea": "Dilute magnetic semiconductors for spintronic applications",
        "DemonstratedInDevice": {}
      }
    }
  },
  {
    "MaterialName": "Cr-doped In2O3 (Oxygen pressure: 7.5 × 10^-5 Torr)",
    "Details": {
      "Design": {
        "HostMaterial": "In2O3",
        "PrimaryDopant": {
          "Element": "Cr"
        },
        "CoDopants": [],
        "TargetStoichiometry": "Cr-doped In2O3 target (99.99% purity)"
      },
      "Fabrication": {
        "DepositionMethod": "Pulsed Laser Deposition (PLD)",
        "SubstrateMaterial": "Quartz",
        "TargetMaterialText": "Cr-doped In2O3 target (99.99% purity)",
        "DepositionParameters": {
          "SubstrateTemperature": "600°C",
          "LaserWavelength": "248 nm",
          "LaserPulseWidth": "25 ns",
          "OxygenPartialPressure": "7.5 × 10^-5 Torr"
        },
        "AnnealingConditions": {},
        "FilmThicknessUnit": "nm"
      },
      "Performance": {
        "ElectricalProperties": {},
        "OpticalProperties": {
          "OpticalBandGapUnit": "eV"
        },
        "StructuralProperties": {},
        "OtherPerformanceMetrics": {
          "WorkFunctionUnit": "eV"
        },
        "CrystalStructure": "Cubic bixbyite In2O3 phase (XRD)"
      },
      "Application": {
        "PotentialApplicationArea": "Dilute magnetic semiconductors for spintronic applications",
        "DemonstratedInDevice": {}
      }
    }
  },
  {
    "MaterialName": "Cr-doped In2O3 (Oxygen pressure: 7.5 × 10^-4 Torr)",
    "Details": {
      "Design": {
        "HostMaterial": "In2O3",
        "PrimaryDopant": {
          "Element": "Cr"
        },
        "CoDopants": [],
        "TargetStoichiometry": "Cr-doped In2O3 target (99.99% purity)"
      },
      "Fabrication": {
        "DepositionMethod": "Pulsed Laser Deposition (PLD)",
        "SubstrateMaterial": "Quartz",
        "TargetMaterialText": "Cr-doped In2O3 target (99.99% purity)",
        "DepositionParameters": {
          "SubstrateTemperature": "600°C",
          "LaserWavelength": "248 nm",
          "LaserPulseWidth": "25 ns",
          "OxygenPartialPressure": "7.5 × 10^-4 Torr"
        },
        "AnnealingConditions": {},
        "FilmThicknessUnit": "nm"
      },
      "Performance": {
        "ElectricalProperties": {},
        "OpticalProperties": {
          "OpticalBandGapUnit": "eV"
        },
        "StructuralProperties": {},
        "OtherPerformanceMetrics": {
          "WorkFunctionUnit": "eV"
        },
        "CrystalStructure": "Cubic bixbyite In2O3 phase (XRD)"
      },
      "Application": {
        "PotentialApplicationArea": "Dilute magnetic semiconductors for spintronic applications",
        "DemonstratedInDevice": {}
      }
    }
  },
  {
    "MaterialName": "Cr-doped In2O3 (Oxygen pressure: 7.5 × 10^-3 Torr)",
    "Details": {
      "Design": {
        "HostMaterial": "In2O3",
        "PrimaryDopant": {
          "Element": "Cr"
        },
        "CoDopants": [],
        "TargetStoichiometry": "Cr-doped In2O3 target (99.99% purity)"
      },
      "Fabrication": {
        "DepositionMethod": "Pulsed Laser Deposition (PLD)",
        "SubstrateMaterial": "Quartz",
        "TargetMaterialText": "Cr-doped In2O3 target (99.99% purity)",
        "DepositionParameters": {
          "SubstrateTemperature": "600°C",
          "LaserWavelength": "248 nm",
          "LaserPulseWidth": "25 ns",
          "OxygenPartialPressure": "7.5 × 10^-3 Torr"
        },
        "AnnealingConditions": {},
        "FilmThicknessUnit": "nm"
      },
      "Performance": {
        "ElectricalProperties": {},
        "OpticalProperties": {
          "OpticalBandGapUnit": "eV"
        },
        "StructuralProperties": {},
        "OtherPerformanceMetrics": {
          "WorkFunctionUnit": "eV"
        },
        "Resistivity": "4.7 × 10^-4 Ω·cm",
        "HallMobility": "133 cm²/Vs",
        "CrystalStructure": "Cubic bixbyite In2O3 phase (XRD)"
      },
      "Application": {
        "PotentialApplicationArea": "Dilute magnetic semiconductors for spintronic applications",
        "DemonstratedInDevice": {}
      }
    }
  },
  {
    "MaterialName": "Hf-doped In2O3 (IHFO)",
    "Details": {
      "Design": {
        "HostMaterial": "In2O3",
        "PrimaryDopant": {
          "Element": "Hf",
          "Concentration_text": "1 wt.% HfO2 target component"
        },
        "CoDopants": [],
        "TargetStoichiometry": "In2O3 with 1 wt.% HfO2"
      },
      "Fabrication": {
        "DepositionMethod": "RF magnetron sputtering",
        "SubstrateMaterial": "quartz or polished silicon substrates",
        "TargetMaterialText": "sintered ceramic HfO2-doped In2O3 (1 wt.%) target",
        "DepositionParameters": {
          "GasAtmosphere": "Argon",
          "SubstrateTemperature": "150°C",
          "ArFlowRate": "16 sccm"
        },
        "AnnealingConditions": {
          "Temperature": "230°C",
          "Atmosphere": "air",
          "Duration": "2 hours"
        },
        "FilmThicknessUnit": "nm",
        "FilmThicknessText": "807 nm (measured by surface profiler)"
      },
      "Performance": {
        "ElectricalProperties": {},
        "OpticalProperties": {
          "OpticalBandGapUnit": "eV"
        },
        "StructuralProperties": {},
        "OtherPerformanceMetrics": {
          "WorkFunctionUnit": "eV"
        },
        "Resistivity": "3.76 × 10^-4 Ω·cm",
        "CarrierConcentration": "5.04 × 10^20 cm⁻³ (n-type)",
        "HallMobility": "79.6 cm²/Vs",
        "OpticalTransmittance": "Average >83% in 300-1500 nm range, 90% at 550 nm",
        "OpticalBandGapText": "3.43 eV (from Tauc plot)",
        "CrystalStructure": "Polycrystalline with dominant (222) and (400) orientations",
        "GrainSize": "130 ± 10 nm after annealing (from SEM)",
        "SurfaceRoughnessRMS": "Reduced after annealing (AFM data)"
      },
      "Application": {
        "PotentialApplicationArea": "Contact layer in amorphous silicon germanium (a-SiGe) solar cells",
        "DemonstratedInDevice": {},
        "DevicePerformance": "Efficiency increased by 0.35% with Jsc improvement"
      }
    }
  },
  {
    "MaterialName": "P-doped In2O3 (0% P)",
    "Details": {
      "Design": {
        "HostMaterial": "In2O3",
        "PrimaryDopant": {},
        "CoDopants": [],
        "TargetStoichiometry": "P/(In + P) atomic content of 0%"
      },
      "Fabrication": {
        "DepositionMethod": "Aqueous solution spin coating",
        "SubstrateMaterial": "Si/SiO2 substrates",
        "PrecursorMaterialsText": "Indium nitrate, phosphoric acid in DI water (total concentration 0.2 M)",
        "DepositionParameters": {
          "SpinSpeed": "4500 rpm",
          "SpinTime": "30 s"
        },
        "AnnealingConditions": {
          "Temperature": "300°C",
          "Atmosphere": "Ambient air",
          "Duration": "120 min"
        },
        "FilmThicknessUnit": "nm",
        "FilmThicknessText": "~6 nm"
      },
      "Performance": {
        "ElectricalProperties": {},
        "OpticalProperties": {
          "OpticalBandGapUnit": "eV"
        },
        "StructuralProperties": {},
        "OtherPerformanceMetrics": {
          "WorkFunctionUnit": "eV"
        },
        "OpticalTransmittance": ">79% at 550 nm",
        "OpticalBandGapText": "3.61 eV (from Tauc plot)",
        "SurfaceRoughnessRMS": "0.27 nm",
        "CrystalStructure": "Cubic bixbyite In2O3 phase (JCPDS 06-0416)"
      },
      "Application": {
        "PotentialApplicationArea": "Thin-film transistors (TFTs) for flat-panel displays, biosensors, photodetectors, memory, and neuromorphic devices",
        "DemonstratedInDevice": {},
        "DevicePerformance": "Mobility: 16.2 cm²/V·s, On/Off ratio: 3.8×10³, Threshold voltage: -0.57 V, Subthreshold swing: 2.52 V/dec, Trap density: 8.6×10¹² cm⁻²·eV⁻¹"
      }
    }
  },
  {
    "MaterialName": "P-doped In2O3 (3% P)",
    "Details": {
      "Design": {
        "HostMaterial": "In2O3",
        "PrimaryDopant": {
          "Element": "P",
          "Concentration_text": "3% P/(In + P) atomic content"
        },
        "CoDopants": [],
        "TargetStoichiometry": "P/(In + P) atomic content of 3%"
      },
      "Fabrication": {
        "DepositionMethod": "Aqueous solution spin coating",
        "SubstrateMaterial": "Si/SiO2 substrates",
        "PrecursorMaterialsText": "Indium nitrate, phosphoric acid in DI water (total concentration 0.2 M)",
        "DepositionParameters": {
          "SpinSpeed": "4500 rpm",
          "SpinTime": "30 s"
        },
        "AnnealingConditions": {
          "Temperature": "300°C",
          "Atmosphere": "Ambient air",
          "Duration": "120 min"
        },
        "FilmThicknessUnit": "nm",
        "FilmThicknessText": "~6 nm"
      },
      "Performance": {
        "ElectricalProperties": {},
