Repository: kevin3998/in2o3_tco

File: data/extracted_json/pydantic/material_data_only2.json (part 7 of 15)
[
        "OtherPerformanceMetrics": {
          "WorkFunctionUnit": "eV"
        },
        "Resistivity": "3.02×10^-4 Ω·cm",
        "CarrierConcentration": "1.63×10^20 cm⁻³",
        "CarrierType": "n-type",
        "HallMobility": "128 cm²/Vs",
        "OpticalTransmittanceDescription": "Highly transparent with increased oxygen pressure; transparency >85% in visible range",
        "CrystalStructure": "Cubic bixbyite In2O3",
        "SurfaceRoughnessRMS": "1.7 nm (RMS)"
      },
      "Application": {
        "DemonstratedInDevice": {}
      }
    }
  },
  {
    "MaterialName": "Gd-doped In2O3 (600°C, vacuum)",
    "Details": {
      "Design": {
        "HostMaterial": "In2O3",
        "PrimaryDopant": {
          "Element": "Gd",
          "Concentration_text": "2 atomic weight%"
        },
        "CoDopants": [],
        "TargetStoichiometry": "In2O3 with 2 atomic weight% Gd",
        "MaterialDescriptionSource": "Target prepared by solid-state reaction of In2O3 (99.999%) and Gd2O3 (99.999%)"
      },
      "Fabrication": {
        "DepositionMethod": "Pulsed Laser Deposition (PLD)",
        "SubstrateMaterial": "Quartz",
        "TargetMaterialText": "Sintered ceramic target of In2O3 with 2 atomic weight% Gd",
        "DepositionParameters": {
          "BasePressure": "1.2×10^-3 Pa",
          "DepositionTemperature": "600°C",
          "GasAtmosphere": "Vacuum",
          "LaserEnergy": "300 mJ/pulse",
          "LaserFrequency": "10 Hz"
        },
        "AnnealingConditions": {},
        "FilmThicknessUnit": "nm",
        "FilmThicknessText": "~100 nm (AFM)"
      },
      "Performance": {
        "ElectricalProperties": {},
        "OpticalProperties": {
          "OpticalBandGapUnit": "eV"
        },
        "StructuralProperties": {},
        "OtherPerformanceMetrics": {
          "WorkFunctionUnit": "eV"
        },
        "Resistivity": "2.80×10^-4 Ω·cm",
        "CarrierConcentration": "1.74×10^20 cm⁻³",
        "CarrierType": "n-type",
        "HallMobility": "128 cm²/Vs",
        "OpticalTransmittanceDescription": "Transparency increases with growth temperature; colorless films",
        "CrystalStructure": "Cubic bixbyite In2O3",
        "GrainSize": "~23 nm"
      },
      "Application": {
        "DemonstratedInDevice": {}
      }
    }
  },
  {
    "MaterialName": "Hf-doped In2O3 (IHFO) film (16 sccm Ar, as-deposited)",
    "Details": {
      "Design": {
        "HostMaterial": "In2O3",
        "PrimaryDopant": {
          "Element": "Hf",
          "Concentration_text": "1 wt.% HfO2 in target"
        },
        "CoDopants": [],
        "TargetStoichiometry": "In2O3 with 1 wt.% HfO2",
        "MaterialDescriptionSource": "sintered ceramic HfO2-doped In2O3 (1 wt.%) target"
      },
      "Fabrication": {
        "DepositionMethod": "Radio frequency magnetron sputtering",
        "SubstrateMaterial": "Quartz or polished silicon",
        "TargetMaterialText": "sintered ceramic HfO2-doped In2O3 (1 wt.%) target",
        "DepositionParameters": {
          "DepositionTemperature": "150°C",
          "GasAtmosphere": "Ar",
          "ArFlowRate": "16 sccm"
        },
        "AnnealingConditions": {},
        "FilmThicknessUnit": "nm",
        "FilmThicknessText": "490±30 nm"
      },
      "Performance": {
        "ElectricalProperties": {},
        "OpticalProperties": {
          "OpticalBandGapUnit": "eV"
        },
        "StructuralProperties": {},
        "OtherPerformanceMetrics": {
          "WorkFunctionUnit": "eV"
        },
        "Resistivity": "3.74×10^-4 Ω·cm",
        "HallMobility": "50.7 cm²/Vs",
        "CarrierConcentration": "4.14×10^20 cm⁻³",
        "CarrierType": "n-type",
        "CrystalStructure": "Polycrystalline with (222) and (400) orientations",
        "GrainSize": "110±10 nm"
      },
      "Application": {
        "DemonstratedInDevice": {}
      }
    }
  },
  {
    "MaterialName": "Hf-doped In2O3 (IHFO) film (16 sccm Ar, annealed)",
    "Details": {
      "Design": {
        "HostMaterial": "In2O3",
        "PrimaryDopant": {
          "Element": "Hf",
          "Concentration_text": "1 wt.% HfO2 in target"
        },
        "CoDopants": [],
        "TargetStoichiometry": "In2O3 with 1 wt.% HfO2",
        "MaterialDescriptionSource": "sintered ceramic HfO2-doped In2O3 (1 wt.%) target"
      },
      "Fabrication": {
        "DepositionMethod": "Radio frequency magnetron sputtering",
        "SubstrateMaterial": "Quartz or polished silicon",
        "TargetMaterialText": "sintered ceramic HfO2-doped In2O3 (1 wt.%) target",
        "DepositionParameters": {
          "DepositionTemperature": "150°C",
          "GasAtmosphere": "Ar",
          "ArFlowRate": "16 sccm"
        },
        "AnnealingConditions": {
          "Temperature": "230°C",
          "Atmosphere": "Air",
          "Duration": "2 hours"
        },
        "FilmThicknessUnit": "nm",
        "FilmThicknessText": "807 nm"
      },
      "Performance": {
        "ElectricalProperties": {},
        "OpticalProperties": {
          "OpticalBandGapUnit": "eV"
        },
        "StructuralProperties": {},
        "OtherPerformanceMetrics": {
          "WorkFunctionUnit": "eV"
        },
        "Resistivity": "3.76×10^-4 Ω·cm",
        "HallMobility": "79.6 cm²/Vs",
        "CarrierConcentration": "5.04×10^20 cm⁻³",
        "CarrierType": "n-type",
        "AverageTransmittance": ">83% (300-1500 nm)",
        "TransmittanceAt550nm": "90% at 550 nm",
        "OpticalBandGapText": "3.43 eV (Tauc plot)",
        "CrystalStructure": "Polycrystalline with (222) and (400) orientations",
        "GrainSize": "130±10 nm"
      },
      "Application": {
        "PotentialApplicationArea": "Contacting layer for amorphous silicon germanium thin film solar cells",
        "DemonstratedInDevice": {},
        "DevicePerformance": "Solar cell efficiency improvement: 0.35% (absolute)"
      }
    }
  },
  {
    "MaterialName": "Zr-doped In2O3 (5 wt.% ZrO2 in target)",
    "Details": {
      "Design": {
        "HostMaterial": "In2O3",
        "PrimaryDopant": {
          "Element": "Zr",
          "Concentration_text": "5 wt.% ZrO2"
        },
        "CoDopants": [],
        "TargetStoichiometry": "In2O3 with 5 wt.% ZrO2 in target",
        "MaterialDescriptionSource": "In2O3:Zr target (95 wt.% In2O3 and 5 wt.% ZrO2)"
      },
      "Fabrication": {
        "DepositionMethod": "RF sputtering",
        "SubstrateMaterial": "Glass and a-Si(p)/aSi(i)/glass substrates",
        "TargetMaterialText": "In2O3:Zr target (95 wt.% In2O3 and 5 wt.% ZrO2)",
        "DepositionParameters": {
          "DepositionTemperature": "Room Temperature",
          "GasAtmosphere": "Ar and O2 mixture with r(O2) from 1% to 10%",
          "DepositionPower": "RF power density varied from ~1 to 5 W/cm²"
        },
        "AnnealingConditions": {
          "Temperature": "200°C",
          "Atmosphere": "Air",
          "Duration": "20 minutes"
        },
        "FilmThicknessUnit": "nm",
        "FilmThicknessText": "60 ± 5 nm"
      },
      "Performance": {
        "ElectricalProperties": {},
        "OpticalProperties": {
          "OpticalBandGapUnit": "eV"
        },
        "StructuralProperties": {},
        "OtherPerformanceMetrics": {
          "WorkFunctionUnit": "eV"
        },
        "Resistivity": "4.08 × 10^-4 Ω·cm",
        "SheetResistance": "20.09 Ω/sq",
        "CarrierConcentration": "3.95 × 10^20 cm⁻³",
        "HallMobility": "~110 cm²/Vs",
        "AverageTransmittance": ">85% (visible and NIR regions)",
        "OpticalTransmittanceDescription": "Low absorptance (<2%) in visible and NIR regions; Burstein-Moss shift observed",
        "CrystalStructure": "Cubic bixbyite In2O3 with mixed crystallographic orientations",
        "SurfaceRoughnessRMS": "2.02 nm"
      },
      "Application": {
        "PotentialApplicationArea": "Transparent electrodes for silicon heterojunction solar cells",
        "DemonstratedInDevice": {}
      }
    }
  },
  {
    "MaterialName": "Zr-doped In2O3 (0.3–0.5 at.%)",
    "Details": {
      "Design": {
        "HostMaterial": "In2O3",
        "PrimaryDopant": {
          "Element": "Zr",
          "Concentration_text": "0.3–0.5 at.%"
        },
        "CoDopants": [],
        "TargetStoichiometry": "In2−2xZr2xO3 (x=0.003,0.01,0.02,0.05)",
        "MaterialDescriptionSource": "In1.8Zr0.2O3 ceramic target"
      },
      "Fabrication": {
        "DepositionMethod": "Pulsed laser deposition",
        "SubstrateMaterial": "Yttria-stabilized zirconia (YSZ) (111)",
        "TargetMaterialText": "In2O3 and In1.8Zr0.2O3 ceramic targets",
        "DepositionParameters": {
          "SubstrateTemperature": "650 °C",
          "OxygenPressure": "3×10^-2 Torr",
          "LaserFluence": "100 mJ/cm²",
          "LaserRepetitionRate": "5 Hz"
        },
        "AnnealingConditions": {},
        "FilmThicknessUnit": "nm",
        "FilmThicknessText": "250 nm"
      },
      "Performance": {
        "ElectricalProperties": {},
        "OpticalProperties": {
          "OpticalBandGapUnit": "eV"
        },
        "StructuralProperties": {},
        "OtherPerformanceMetrics": {
          "WorkFunctionUnit": "eV"
        },
        "HallMobility": "over 100 cm²/Vs",
        "CarrierConcentration": "approximately 1×10^20 cm⁻³",
        "CarrierType": "n-type",
        "OpticalTransmittanceDescription": "Superior transparency in near infrared wavelength region compared to Sn-doped In2O3",
        "CrystalStructure": "Epitaxial (111) orientation"
      },
      "Application": {
        "PotentialApplicationArea": "Tandem-structure photovoltaics with sensitivity in near infrared region",
        "DemonstratedInDevice": {}
      }
    }
  },
  {
    "MaterialName": "Sn-doped In2O3",
    "Details": {
      "Design": {
        "HostMaterial": "In2O3",
        "PrimaryDopant": {
          "Element": "Sn",
          "Concentration_text": "In1.8Sn0.2O3 target"
        },
        "CoDopants": [],
        "TargetStoichiometry": "In2−2xSn2xO3 (x=0.003,0.01,0.02,0.05)",
        "MaterialDescriptionSource": "In1.8Sn0.2O3 ceramic target"
      },
      "Fabrication": {
        "DepositionMethod": "Pulsed laser deposition",
        "SubstrateMaterial": "Yttria-stabilized zirconia (YSZ) (111)",
        "TargetMaterialText": "In2O3 and In1.8Sn0.2O3 ceramic targets",
        "DepositionParameters": {
          "SubstrateTemperature": "650 °C",
          "OxygenPressure": "3×10^-2 Torr",
          "LaserFluence": "100 mJ/cm²",
          "LaserRepetitionRate": "5 Hz"
        },
        "AnnealingConditions": {},
        "FilmThicknessUnit": "nm",
        "FilmThicknessText": "250 nm"
      },
      "Performance": {
        "ElectricalProperties": {},
        "OpticalProperties": {
          "OpticalBandGapUnit": "eV"
        },
        "StructuralProperties": {},
        "OtherPerformanceMetrics": {
          "WorkFunctionUnit": "eV"
        },
        "OpticalTransmittanceDescription": "Large decrease in transmittance and increase in reflectance in near infrared region at higher doping levels",
        "CrystalStructure": "Epitaxial (111) orientation"
      },
      "Application": {
        "DemonstratedInDevice": {}
      }
    }
  },
  {
    "MaterialName": "W, Mo, Ti, Zr, Ga-doped In2O3 (Oxygen proportion 0.5%)",
    "Details": {
      "Design": {
        "HostMaterial": "In2O3",
        "PrimaryDopant": {},
        "CoDopants": [
          {
            "Element": "W",
            "Concentration_text": "0.3 wt% WO3"
          },
          {
            "Element": "Mo",
            "Concentration_text": "0.5 wt% MoO3"
          },
          {
            "Element": "Ti",
            "Concentration_text": "0.6 wt% TiO2"
          },
          {
            "Element": "Zr",
            "Concentration_text": "1.0 wt% ZrO2"
          },
          {
            "Element": "Ga",
            "Concentration_text": "0.6 wt% Ga2O3"
          }
        ],
        "TargetStoichiometry": "In2O3 doped with 0.3 wt% WO3, 0.5 wt% MoO3, 0.6 wt% TiO2, 1.0 wt% ZrO2, 0.6 wt% Ga2O3",
        "MaterialDescriptionSource": "Commercial ceramic target from Luoyang Jinglian Photoelectric Materials Co., Ltd"
      },
      "Fabrication": {
        "DepositionMethod": "DC magnetron sputtering",
        "SubstrateMaterial": "Glass (Corning 7059)",
        "TargetMaterialText": "Ceramic target of In2O3 doped with 0.3 wt% WO3, 0.5 wt% MoO3, 0.6 wt% TiO2, 1.0 wt% ZrO2, 0.6 wt% Ga2O3",
        "DepositionParameters": {
          "BasePressure": "9 × 10^-4 Pa",
          "WorkingPressure": "0.45 Pa",
          "DepositionTemperature": "Room Temperature",
          "GasAtmosphere": "Ar and O2 with O2/(Ar + O2) = 0.5%",
          "DepositionPower": "120 W"
        },
        "AnnealingConditions": {
          "Temperature": "200°C",
          "Atmosphere": "Air",
          "Duration": "30 minutes"
        },
        "FilmThicknessUnit": "nm",
        "FilmThicknessText": "Approximately 110 nm"
      },
      "Performance": {
        "ElectricalProperties": {},
        "OpticalProperties": {
          "OpticalBandGapUnit": "eV"
        },
        "StructuralProperties": {},
        "OtherPerformanceMetrics": {
          "WorkFunctionUnit": "eV"
        },
        "Resistivity": "3.59 × 10^-4 Ω·cm",
        "CarrierConcentration": "3.59 × 10^20 cm⁻³",
        "HallMobility": "Lower than 71.6 cm²/Vs (exact value not specified)",
        "AverageTransmittance": "69.8% (visible), 71.1% (NIR)",
        "OpticalBandGapText": "Lower than 4.43 eV (exact value not specified)",
        "CrystalStructure": "Polycrystalline cubic bixbyite with preferential <100> orientation",
        "FigureOfMerit": "9.49 × 10^-4 Ω⁻¹ (visible), 1.35 × 10^-3 Ω⁻¹ (NIR)"
      },
      "Application": {
        "PotentialApplicationArea": "Advanced optoelectronic devices requiring NIR transparency",
        "DemonstratedInDevice": {}
      }
    }
  },
  {
    "MaterialName": "W, Mo, Ti, Zr, Ga-doped In2O3 (Oxygen proportion 1%)",
    "Details": {
      "Design": {
        "HostMaterial": "In2O3",
        "PrimaryDopant": {},
        "CoDopants": [
          {
            "Element": "W",
            "Concentration_text": "0.3 wt% WO3"
          },
          {
            "Element": "Mo",
            "Concentration_text": "0.5 wt% MoO3"
          },
          {
            "Element": "Ti",
            "Concentration_text": "0.6 wt% TiO2"
          },
          {
            "Element": "Zr",
            "Concentration_text": "1.0 wt% ZrO2"
          },
          {
            "Element": "Ga",
            "Concentration_text": "0.6 wt% Ga2O3"
          }
        ],
        "TargetStoichiometry": "In2O3 doped with 0.3 wt% WO3, 0.5 wt% MoO3, 0.6 wt% TiO2, 1.0 wt% ZrO2, 0.6 wt% Ga2O3",
        "MaterialDescriptionSource": "Commercial ceramic target from Luoyang Jinglian Photoelectric Materials Co., Ltd"
      },
      "Fabrication": {
        "DepositionMethod": "DC magnetron sputtering",
        "SubstrateMaterial": "Glass (Corning 7059)",
        "TargetMaterialText": "Ceramic target of In2O3 doped with 0.3 wt% WO3, 0.5 wt% MoO3, 0.6 wt% TiO2, 1.0 wt% ZrO2, 0.6 wt% Ga2O3",
        "DepositionParameters": {
          "BasePressure": "9 × 10^-4 Pa",
          "WorkingPressure": "0.45 Pa",
          "DepositionTemperature": "Room Temperature",
          "GasAtmosphere": "Ar and O2 with O2/(Ar + O2) = 1%",
          "DepositionPower": "120 W"
        },
        "AnnealingConditions": {
          "Temperature": "200°C",
          "Atmosphere": "Air",
          "Duration": "30 minutes"
        },
        "FilmThicknessUnit": "nm",
        "FilmThicknessText": "Approximately 110 nm"
      },
      "Performance": {
        "ElectricalProperties": {},
        "OpticalProperties": {
          "OpticalBandGapUnit": "eV"
        },
        "StructuralProperties": {},
        "OtherPerformanceMetrics": {
          "WorkFunctionUnit": "eV"
        },
        "Resistivity": "Lower than 2.74 × 10^-4 Ω·cm (exact value not specified)",
        "CarrierConcentration": "3.18 × 10^20 cm⁻³",
        "HallMobility": "Increasing trend (exact value not specified)",
        "AverageTransmittance": ">80% (NIR)",
        "OpticalBandGapText": "Increasing trend (exact value not specified)",
        "CrystalStructure": "Polycrystalline cubic bixbyite with preferential <100> orientation",
        "FigureOfMerit": "3.20 × 10^-3 Ω⁻¹ (visible), 3.43 × 10^-3 Ω⁻¹ (NIR)"
      },
      "Application": {
        "PotentialApplicationArea": "Advanced optoelectronic devices requiring NIR transparency",
        "DemonstratedInDevice": {}
      }
    }
  },
  {
    "MaterialName": "W, Mo, Ti, Zr, Ga-doped In2O3 (Oxygen proportion 2%)",
    "Details": {
      "Design": {
        "HostMaterial": "In2O3",
        "PrimaryDopant": {},
        "CoDopants": [
          {
            "Element": "W",
            "Concentration_text": "0.3 wt% WO3"
          },
          {
            "Element": "Mo",
            "Concentration_text": "0.5 wt% MoO3"
          },
          {
            "Element": "Ti",
            "Concentration_text": "0.6 wt% TiO2"
          },
          {
            "Element": "Zr",
            "Concentration_text": "1.0 wt% ZrO2"
          },
          {
            "Element": "Ga",
            "Concentration_text": "0.6 wt% Ga2O3"
          }
        ],
        "TargetStoichiometry": "In2O3 doped with 0.3 wt% WO3, 0.5 wt% MoO3, 0.6 wt% TiO2, 1.0 wt% ZrO2, 0.6 wt% Ga2O3",
        "MaterialDescriptionSource": "Commercial ceramic target from Luoyang Jinglian Photoelectric Materials Co., Ltd"
      },
      "Fabrication": {
        "DepositionMethod": "DC magnetron sputtering",
        "SubstrateMaterial": "Glass (Corning 7059)",
        "TargetMaterialText": "Ceramic target of In2O3 doped with 0.3 wt% WO3, 0.5 wt% MoO3, 0.6 wt% TiO2, 1.0 wt% ZrO2, 0.6 wt% Ga2O3",
        "DepositionParameters": {
          "BasePressure": "9 × 10^-4 Pa",
          "WorkingPressure": "0.45 Pa",
          "DepositionTemperature": "Room Temperature",
          "GasAtmosphere": "Ar and O2 with O2/(Ar + O2) = 2%",
          "DepositionPower": "120 W"
        },
        "AnnealingConditions": {
          "Temperature": "200°C",
          "Atmosphere": "Air",
          "Duration": "30 minutes"
        },
        "FilmThicknessUnit": "nm",
        "FilmThicknessText": "Approximately 110 nm"
      },
      "Performance": {
        "ElectricalProperties": {},
        "OpticalProperties": {
          "OpticalBandGapUnit": "eV"
        },
        "StructuralProperties": {},
        "OtherPerformanceMetrics": {
          "WorkFunctionUnit": "eV"
        },
        "Resistivity": "2.74 × 10^-4 Ω·cm",
        "CarrierConcentration": "3.18 × 10^20 cm⁻³",
        "HallMobility": "71.6 cm²/Vs",
        "AverageTransmittance": ">80% (NIR)",
        "OpticalBandGapText": "4.43 eV",
        "CrystalStructure": "Polycrystalline cubic bixbyite with preferential <100> orientation",
        "FigureOfMerit": "5.60 × 10^-3 Ω⁻¹ (visible), 5.02 × 10^-3 Ω⁻¹ (NIR)",
        "CarrierType": "n-type"
      },
      "Application": {
        "PotentialApplicationArea": "Advanced optoelectronic devices requiring NIR transparency",
        "DemonstratedInDevice": {}
      }
    }
  },
  {
    "MaterialName": "W, Mo, Ti, Zr, Ga-doped In2O3 (Oxygen proportion 3%)",
    "Details": {
      "Design": {
        "HostMaterial": "In2O3",
        "PrimaryDopant": {},
        "CoDopants": [
          {
            "Element": "W",
            "Concentration_text": "0.3 wt% WO3"
          },
          {
            "Element": "Mo",
            "Concentration_text": "0.5 wt% MoO3"
          },
          {
            "Element": "Ti",
            "Concentration_text": "0.6 wt% TiO2"
          },
          {
            "Element": "Zr",
            "Concentration_text": "1.0 wt% ZrO2"
          },
          {
            "Element": "Ga",
            "Concentration_text": "0.6 wt% Ga2O3"
          }
        ],
        "TargetStoichiometry": "In2O3 doped with 0.3 wt% WO3, 0.5 wt% MoO3, 0.6 wt% TiO2, 1.0 wt% ZrO2, 0.6 wt% Ga2O3",
        "MaterialDescriptionSource": "Commercial ceramic target from Luoyang Jinglian Photoelectric Materials Co., Ltd"
      },
      "Fabrication": {
        "DepositionMethod": "DC magnetron sputtering",
        "SubstrateMaterial": "Glass (Corning 7059)",
        "TargetMaterialText": "Ceramic target of In2O3 doped with 0.3 wt% WO3, 0.5 wt% MoO3, 0.6 wt% TiO2, 1.0 wt% ZrO2, 0.6 wt% Ga2O3",
        "DepositionParameters": {
          "BasePressure": "9 × 10^-4 Pa",
          "WorkingPressure": "0.45 Pa",
          "DepositionTemperature": "Room Temperature",
          "GasAtmosphere": "Ar and O2 with O2/(Ar + O2) = 3%",
          "DepositionPower": "120 W"
        },
        "AnnealingConditions": {
          "Temperature": "200°C",
          "Atmosphere": "Air",
          "Duration": "30 minutes"
        },
        "FilmThicknessUnit": "nm",
        "FilmThicknessText": "Approximately 110 nm"
      },
      "Performance": {
        "ElectricalProperties": {},
        "OpticalProperties": {
          "OpticalBandGapUnit": "eV"
        },
        "StructuralProperties": {},
        "OtherPerformanceMetrics": {
          "WorkFunctionUnit": "eV"
        },
        "Resistivity": "Higher than 2.74 × 10^-4 Ω·cm (exact value not specified)",
        "CarrierConcentration": "Decreasing trend (exact value not specified)",
        "HallMobility": "Decreasing trend (exact value not specified)",
        "AverageTransmittance": ">80% (NIR)",
        "OpticalBandGapText": "Slightly lower than 4.43 eV (exact value not specified)",
        "CrystalStructure": "Polycrystalline cubic bixbyite with preferential <100> orientation",
        "FigureOfMerit": "1.02 × 10^-3 Ω⁻¹ (visible), 1.06 × 10^-3 Ω⁻¹ (NIR)"
      },
      "Application": {
        "PotentialApplicationArea": "Advanced optoelectronic devices requiring NIR transparency",
        "DemonstratedInDevice": {}
      }
    }
  },
  {
    "MaterialName": "W, Mo, Ti, Zr, Ga-doped In2O3 (Oxygen proportion 4%)",
    "Details": {
      "Design": {
        "HostMaterial": "In2O3",
        "PrimaryDopant": {},
        "CoDopants": [
          {
            "Element": "W",
            "Concentration_text": "0.3 wt% WO3"
          },
          {
            "Element": "Mo",
            "Concentration_text": "0.5 wt% MoO3"
          },
          {
            "Element": "Ti",
            "Concentration_text": "0.6 wt% TiO2"
          },
          {
            "Element": "Zr",
            "Concentration_text": "1.0 wt% ZrO2"
          },
          {
            "Element": "Ga",
            "Concentration_text": "0.6 wt% Ga2O3"
          }
        ],
        "TargetStoichiometry": "In2O3 doped with 0.3 wt% WO3, 0.5 wt% MoO3, 0.6 wt% TiO2, 1.0 wt% ZrO2, 0.6 wt% Ga2O3",
        "MaterialDescriptionSource": "Commercial ceramic target from Luoyang Jinglian Photoelectric Materials Co., Ltd"
      },
      "Fabrication": {
        "DepositionMethod": "DC magnetron sputtering",
        "SubstrateMaterial": "Glass (Corning 7059)",
        "TargetMaterialText": "Ceramic target of In2O3 doped with 0.3 wt% WO3, 0.5 wt% MoO3, 0.6 wt% TiO2, 1.0 wt% ZrO2, 0.6 wt% Ga2O3",
        "DepositionParameters": {
          "BasePressure": "9 × 10^-4 Pa",
          "WorkingPressure": "0.45 Pa",
          "DepositionTemperature": "Room Temperature",
          "GasAtmosphere": "Ar and O2 with O2/(Ar + O2) = 4%",
          "DepositionPower": "120 W"
        },
        "AnnealingConditions": {
          "Temperature": "200°C",
          "Atmosphere": "Air",
          "Duration": "30 minutes"
        },
        "FilmThicknessUnit": "nm",
        "FilmThicknessText": "Approximately 110 nm"
      },
      "Performance": {
        "ElectricalProperties": {},
        "OpticalProperties": {
          "OpticalBandGapUnit": "eV"
        },
        "StructuralProperties": {},
        "OtherPerformanceMetrics": {
          "WorkFunctionUnit": "eV"
        },
        "Resistivity": "Higher than 2.74 × 10^-4 Ω·cm (exact value not specified)",
        "CarrierConcentration": "7.93 × 10^19 cm⁻³",
        "HallMobility": "1.62 cm²/Vs",
        "AverageTransmittance": "84.5% (visible), 85.5% (NIR)",
        "OpticalBandGapText": "4.27 eV",
        "CrystalStructure": "Polycrystalline cubic bixbyite with preferential <100> orientation",
        "FigureOfMerit": "3.40 × 10^-5 Ω⁻¹ (visible), 3.24 × 10^-5 Ω⁻¹ (NIR)"
      },
      "Application": {
        "PotentialApplicationArea": "Advanced optoelectronic devices requiring NIR transparency",
        "DemonstratedInDevice": {}
      }
    }
  },
  {
    "MaterialName": "ITO (Sn-doped In2O3)",
    "Details": {
      "Design": {
        "HostMaterial": "In2O3",
        "PrimaryDopant": {
          "Element": "Sn",
          "Concentration_text": "3 wt% SnO2"
        },
        "CoDopants": [],
        "TargetStoichiometry": "In2O3:SnO2 = 97:3",
        "MaterialDescriptionSource": "ITO target"
      },
      "Fabrication": {
        "DepositionMethod": "DC magnetron sputtering",
        "SubstrateMaterial": "Glass (Corning 7059)",
        "TargetMaterialText": "ITO target (97 wt% In2O3, 3 wt% SnO2)",
        "DepositionParameters": {
          "BasePressure": "9 × 10^-4 Pa",
          "WorkingPressure": "0.45 Pa",
          "DepositionTemperature": "Room Temperature",
          "GasAtmosphere": "Ar and O2 with O2/(Ar + O2) = 2%",
          "DepositionPower": "120 W"
        },
        "AnnealingConditions": {
          "Temperature": "200°C",
          "Atmosphere": "Air",
          "Duration": "30 minutes"
        },
        "FilmThicknessUnit": "nm",
        "FilmThicknessText": "Approximately 110 nm"
      },
      "Performance": {
        "ElectricalProperties": {},
        "OpticalProperties": {
          "OpticalBandGapUnit": "eV"
        },
        "StructuralProperties": {},
        "OtherPerformanceMetrics": {
          "WorkFunctionUnit": "eV"
        },
        "Resistivity": "~1 × 10^-4 Ω·cm",
        "CarrierConcentration": "1.56 × 10^21 cm⁻³",
        "HallMobility": "23.6 cm²/Vs",
        "AverageTransmittance": "about 60% (NIR)",
        "CrystalStructure": "Polycrystalline with preferential <100> orientation",
        "FigureOfMerit": "5.31 × 10^-4 Ω⁻¹ (NIR)",
        "CarrierType": "n-type"
      },
      "Application": {
        "PotentialApplicationArea": "Transparent electrodes for optoelectronic devices",
        "DemonstratedInDevice": {}
      }
    }
  },
  {
    "MaterialName": "Zr-doped In2O3 (5 wt.% ZrO2 target)",
    "Details": {
      "Design": {
        "HostMaterial": "In2O3",
        "PrimaryDopant": {
          "Element": "Zr",
          "Concentration_text": "5 wt.% ZrO2 in target"
        },
        "CoDopants": [],
        "TargetStoichiometry": "95 wt.% In2O3 and 5 wt.% ZrO2 target",
        "MaterialDescriptionSource": "In2O3:Zr target"
      },
      "Fabrication": {
        "DepositionMethod": "RF Magnetron Sputtering",
        "SubstrateMaterial": "Glass and a-Si(p)/aSi(i)/glass",
        "TargetMaterialText": "In2O3:Zr target (95 wt.% In2O3 and 5 wt.% ZrO2)",
        "DepositionParameters": {
          "DepositionTemperature": "Room Temperature",
          "GasAtmosphere": "Ar + O2 with r(O2) = 1-10%",
          "DepositionPower": "1 to 5 W/cm²"
        },
        "AnnealingConditions": {
          "Temperature": "200°C",
          "Atmosphere": "Air",
          "Duration": "20 minutes"
        },
        "FilmThicknessUnit": "nm",
        "FilmThicknessText": "60 ±5 nm"
      },
      "Performance": {
        "ElectricalProperties": {},
        "OpticalProperties": {
          "OpticalBandGapUnit": "eV"
        },
        "StructuralProperties": {},
        "OtherPerformanceMetrics": {
          "WorkFunctionUnit": "eV"
        },
        "Resistivity": "4.08 × 10^-4 Ω·cm",
        "SheetResistance": "20.09 Ω/sq",
        "CarrierConcentration": "3.95 × 10^20 cm⁻³",
        "HallMobility": "~110 cm²/Vs",
        "AverageTransmittance": ">80% in visible range",
        "OpticalTransmittanceDescription": "Low absorptance (<2%) in visible and NIR regions with Burstein-Moss shift observed",
        "CrystalStructure": "Cubic bixbyite In2O3 with mixed (211), (222), (400), (440) orientations",
        "SurfaceRoughnessRMS": "2.02 nm (RMS)"
      },
      "Application": {
        "PotentialApplicationArea": "Transparent electrodes for silicon heterojunction solar cells",
        "DemonstratedInDevice": {}
      }
    }
  },
  {
    "MaterialName": "ITO reference (10 wt% SnO2)",
    "Details": {
      "Design": {
        "HostMaterial": "In2O3",
        "PrimaryDopant": {
          "Element": "Sn",
          "Concentration_text": "10 wt% SnO2"
        },
        "CoDopants": [],
        "TargetStoichiometry": "In2O3:SnO2 = 90:10 wt%"
      },
      "Fabrication": {
        "DepositionMethod": "Sputtering (baseline process)",
        "DepositionParameters": {},
        "AnnealingConditions": {
          "Temperature": "160°C",
          "Atmosphere": "Air",
          "Duration": "2 hours"
        },
        "FilmThicknessUnit": "nm"
      },
      "Performance": {
        "ElectricalProperties": {},
        "OpticalProperties": {
          "OpticalBandGapUnit": "eV"
        },
        "StructuralProperties": {},
        "OtherPerformanceMetrics": {
          "WorkFunctionUnit": "eV"
        },
        "CarrierConcentration": "2.1 x 10^20 cm⁻³",
        "HallMobility": "60 cm²/Vs",
        "OpticalTransmittanceDescription": "Conventional ITO optical properties"
      },
      "Application": {
        "PotentialApplicationArea": "Baseline TCO for SHJ solar cells",
        "DemonstratedInDevice": {}
      }
    }
  },
  {
    "MaterialName": "Ce-doped hydrogenated In2O3 (3 wt.% CeO2 target, H2/gas 1.0%)",
    "Details": {
      "Design": {
        "HostMaterial": "In2O3",
        "PrimaryDopant": {
          "Element": "Ce",
          "Concentration_text": "3 wt.% CeO2 in target"
        },
        "CoDopants": [
          {
            "Element": "H",
            "Concentration_text": "1.3 at.%"
          }
        ],
        "TargetStoichiometry": "In2O3 with 3 wt.% CeO2",
        "MaterialDescriptionSource": "In2O3 with 3 wt.% CeO2 pellets (Sumitomo Metal Mining Co., Ltd.)"
      },
      "Fabrication": {
        "DepositionMethod": "Ion-plating with dc arc discharge",
        "SubstrateMaterial": "Corning Eagle XG glass",
        "TargetMaterialText": "In2O3 with 3 wt.% CeO2 ceramic target",
        "DepositionParameters": {
          "WorkingPressure": "0.45 Pa",
          "DepositionTemperature": "150 °C",
          "GasAtmosphere": "Ar, O2 (8-13 vol.%), H2 (1.0 vol.%)"
        },
        "AnnealingConditions": {
          "Temperature": "200 °C",
          "Atmosphere": "Air",
          "Duration": "30 minutes"
        },
        "FilmThicknessUnit": "nm",
        "FilmThicknessText": "100 nm"
      },
      "Performance": {
        "ElectricalProperties": {},
        "OpticalProperties": {
          "OpticalBandGapUnit": "eV"
        },
        "StructuralProperties": {},
        "OtherPerformanceMetrics": {
          "WorkFunctionUnit": "eV"
        },
        "HallMobility": "130-145 cm²/Vs",
        "CrystalStructure": "Polycrystalline bixbyite In2O3",
        "SurfaceRoughnessRMS": "~0.232 nm (Ra, excluding particles)",
        "OpticalTransmittanceDescription": "High optical transparency in visible and NIR regions"
      },
      "Application": {
        "PotentialApplicationArea": "Solar cells (transparent electrodes)",
        "DemonstratedInDevice": {}
      }
    }
  },
  {
    "MaterialName": "Ce-doped In2O3 (3 wt.% CeO2 target, no H2)",
    "Details": {
      "Design": {
        "HostMaterial": "In2O3",
        "PrimaryDopant": {
          "Element": "Ce",
          "Concentration_text": "3 wt.% CeO2 in target"
        },
        "CoDopants": [],
        "TargetStoichiometry": "In2O3 with 3 wt.% CeO2",
        "MaterialDescriptionSource": "In2O3 with 3 wt.% CeO2 pellets (Sumitomo Metal Mining Co., Ltd.)"
      },
      "Fabrication": {
        "DepositionMethod": "Ion-plating with dc arc discharge",
        "SubstrateMaterial": "Corning Eagle XG glass",
        "TargetMaterialText": "In2O3 with 3 wt.% CeO2 ceramic target",
        "DepositionParameters": {
          "WorkingPressure": "0.45 Pa",
          "DepositionTemperature": "150 °C",
          "GasAtmosphere": "Ar, O2 (8-13 vol.%)"
        },
        "AnnealingConditions": {
          "Temperature": "200 °C",
          "Atmosphere": "Air",
          "Duration": "30 minutes"
        },
        "FilmThicknessUnit": "nm",
        "FilmThicknessText": "100 nm"
      },
      "Performance": {
        "ElectricalProperties": {},
        "OpticalProperties": {
          "OpticalBandGapUnit": "eV"
        },
        "StructuralProperties": {},
        "OtherPerformanceMetrics": {
          "WorkFunctionUnit": "eV"
        },
        "CrystalStructure": "Polycrystalline bixbyite In2O3",
        "GrainSize": "100 nm or below"
      },
      "Application": {
        "DemonstratedInDevice": {}
      }
    }
  },
  {
    "MaterialName": "Hydrogen-doped In2O3 (H2/gas 1.0%)",
    "Details": {
      "Design": {
        "HostMaterial": "In2O3",
        "PrimaryDopant": {
          "Element": "H",
          "Concentration_text": "Hydrogen-doped"
        },
        "CoDopants": [],
        "MaterialDescriptionSource": "Pure In2O3 pellets (Sumitomo Metal Mining Co., Ltd.)"
      },
      "Fabrication": {
        "DepositionMethod": "Ion-plating with dc arc discharge",
        "SubstrateMaterial": "Corning Eagle XG glass",
        "DepositionParameters": {
          "WorkingPressure": "0.45 Pa",
          "DepositionTemperature": "150 °C",
          "GasAtmosphere": "Ar, O2 (8-13 vol.%), H2 (1.0 vol.%)"
        },
        "AnnealingConditions": {
          "Temperature": "200 °C",
          "Atmosphere": "Air",
          "Duration": "30 minutes"
        },
        "FilmThicknessUnit": "nm",
        "FilmThicknessText": "100 nm"
      },
      "Performance": {
        "ElectricalProperties": {},
        "OpticalProperties": {
          "OpticalBandGapUnit": "eV"
        },
        "StructuralProperties": {},
        "OtherPerformanceMetrics": {
          "WorkFunctionUnit": "eV"
        },
        "GrainSize": "Over 1 μm",
        "CrystalStructure": "Polycrystalline"
      },
      "Application": {
        "DemonstratedInDevice": {}
      }
    }
  },
  {
    "MaterialName": "Cr-doped In2O3 film (7.5e-6 Torr O2)",
    "Details": {
      "Design": {
        "HostMaterial": "In2O3",
        "PrimaryDopant": {
          "Element": "Cr"
        },
        "CoDopants": []
      },
      "Fabrication": {
        "DepositionMethod": "Pulsed Laser Deposition (PLD)",
        "DepositionParameters": {
          "WorkingPressure": "7.5e-6 Torr O2"
        },
        "AnnealingConditions": {},
        "FilmThicknessUnit": "nm"
      },
      "Performance": {
        "ElectricalProperties": {},
        "OpticalProperties": {
          "OpticalBandGapUnit": "eV"
        },
        "StructuralProperties": {},
        "OtherPerformanceMetrics": {
          "WorkFunctionUnit": "eV"
        },
        "Resistivity": "2 x 10^-4 Ω·cm",
        "HallMobility": "15 cm²/Vs",
        "CarrierType": "n-type",
        "OpticalTransmittanceDescription": "Transparency decreases with increased carrier concentration",
        "CrystalStructure": "Cubic bixbyite"
      },
      "Application": {
        "DemonstratedInDevice": {}
      }
    }
  },
  {
    "MaterialName": "Cr-doped In2O3 film (7.5e-5 Torr O2)",
    "Details": {
      "Design": {
        "HostMaterial": "In2O3",
        "PrimaryDopant": {
          "Element": "Cr"
        },
        "CoDopants": []
      },
      "Fabrication": {
        "DepositionMethod": "Pulsed Laser Deposition (PLD)",
        "DepositionParameters": {
          "WorkingPressure": "7.5e-5 Torr O2"
        },
        "AnnealingConditions": {},
        "FilmThicknessUnit": "nm"
      },
      "Performance": {
        "ElectricalProperties": {},
        "OpticalProperties": {
          "OpticalBandGapUnit": "eV"
        },
        "StructuralProperties": {},
        "OtherPerformanceMetrics": {
          "WorkFunctionUnit": "eV"
        },
        "CarrierType": "n-type",
        "OpticalTransmittanceDescription": "Transparency decreases with increased carrier concentration",
        "CrystalStructure": "Cubic bixbyite"
      },
      "Application": {
        "DemonstratedInDevice": {}
      }
    }
  },
  {
    "MaterialName": "Cr-doped In2O3 film (7.5e-4 Torr O2)",
    "Details": {
      "Design": {
        "HostMaterial": "In2O3",
        "PrimaryDopant": {
          "Element": "Cr"
        },
        "CoDopants": []
      },
      "Fabrication": {
        "DepositionMethod": "Pulsed Laser Deposition (PLD)",
        "DepositionParameters": {
          "WorkingPressure": "7.5e-4 Torr O2"
        },
        "AnnealingConditions": {},
        "FilmThicknessUnit": "nm"
      },
      "Performance": {
        "ElectricalProperties": {},
        "OpticalProperties": {
          "OpticalBandGapUnit": "eV"
        },
        "StructuralProperties": {},
        "OtherPerformanceMetrics": {
          "WorkFunctionUnit": "eV"
        },
        "CarrierType": "n-type",
        "OpticalTransmittanceDescription": "Transparency decreases with increased carrier concentration",
        "CrystalStructure": "Cubic bixbyite"
      },
      "Application": {
        "DemonstratedInDevice": {}
      }
    }
  },
  {
    "MaterialName": "Cr-doped In2O3 film (7.5e-3 Torr O2)",
    "Details": {
      "Design": {
        "HostMaterial": "In2O3",
        "PrimaryDopant": {
          "Element": "Cr"
        },
        "CoDopants": []
      },
      "Fabrication": {
        "DepositionMethod": "Pulsed Laser Deposition (PLD)",
        "DepositionParameters": {
          "WorkingPressure": "7.5e-3 Torr O2"
        },
        "AnnealingConditions": {},
        "FilmThicknessUnit": "nm"
      },
      "Performance": {
        "ElectricalProperties": {},
        "OpticalProperties": {
          "OpticalBandGapUnit": "eV"
        },
        "StructuralProperties": {},
        "OtherPerformanceMetrics": {
          "WorkFunctionUnit": "eV"
        },
        "Resistivity": "4.7 x 10^-4 Ω·cm",
        "HallMobility": "133 cm²/Vs",
        "CarrierType": "n-type",
        "OpticalTransmittanceDescription": "Transparency decreases with increased carrier concentration",
        "CrystalStructure": "Cubic bixbyite"
      },
      "Application": {
        "DemonstratedInDevice": {}
      }
    }
  },
  {
    "MaterialName": "Hf-doped In2O3 (IHFO) thin films",
    "Details": {
      "Design": {
        "HostMaterial": "In2O3",
        "PrimaryDopant": {
          "Element": "Hf",
          "Concentration_text": "1 wt.% HfO2 in target"
        },
        "CoDopants": [],
        "TargetStoichiometry": "HfO2-doped In2O3 (1 wt.%)",
        "MaterialDescriptionSource": "Sintered ceramic HfO2-doped In2O3 (1 wt.%) target"
      },
      "Fabrication": {
        "DepositionMethod": "Radio frequency magnetron sputtering",
        "SubstrateMaterial": "Quartz or polished silicon",
        "TargetMaterialText": "Sintered ceramic HfO2-doped In2O3 (1 wt.%) target",
        "DepositionParameters": {
          "DepositionTemperature": "150°C",
          "GasAtmosphere": "Ar",
          "GasFlowRates": "16 sccm (optimal)"
        },
        "AnnealingConditions": {
          "Temperature": "230°C",
          "Atmosphere": "Air",
          "Duration": "2 hours"
        },
        "FilmThicknessUnit": "nm",
        "FilmThicknessText": "807 nm (SEM measurement)"
      },
      "Performance": {
        "ElectricalProperties": {},
        "OpticalProperties": {
          "OpticalBandGapUnit": "eV"
        },
