Repository: kevin3998/in2o3_tco

File: data/extracted_json/pydantic/material_data_only.json (part 8 of 16)
[
        "OpticalProperties": {
          "OpticalBandGapUnit": "eV"
        },
        "StructuralProperties": {},
        "OtherPerformanceMetrics": {
          "WorkFunctionUnit": "eV"
        },
        "OpticalTransmittance": ">79% at 550 nm",
        "OpticalBandGapText": "3.66 eV (from Tauc plot)",
        "SurfaceRoughnessRMS": "0.24 nm",
        "CrystalStructure": "Cubic bixbyite In2O3 phase (JCPDS 06-0416)"
      },
      "Application": {
        "PotentialApplicationArea": "Thin-film transistors (TFTs) for flat-panel displays, biosensors, photodetectors, memory, and neuromorphic devices",
        "DemonstratedInDevice": {},
        "DevicePerformance": "Mobility: 10.8 cm²/V·s, On/Off ratio: 3.1×10⁵, Threshold voltage: 1.98 V, Subthreshold swing: 0.97 V/dec, Trap density: 2.9×10¹² cm⁻²·eV⁻¹"
      }
    }
  },
  {
    "MaterialName": "P-doped In2O3 (6% P)",
    "Details": {
      "Design": {
        "HostMaterial": "In2O3",
        "PrimaryDopant": {
          "Element": "P",
          "Concentration_text": "6% P/(In + P) atomic content"
        },
        "CoDopants": [],
        "TargetStoichiometry": "P/(In + P) atomic content of 6%"
      },
      "Fabrication": {
        "DepositionMethod": "Aqueous solution spin coating",
        "SubstrateMaterial": "Si/SiO2 substrates",
        "PrecursorMaterialsText": "Indium nitrate, phosphoric acid in DI water (total concentration 0.2 M)",
        "DepositionParameters": {
          "SpinSpeed": "4500 rpm",
          "SpinTime": "30 s"
        },
        "AnnealingConditions": {
          "Temperature": "300°C",
          "Atmosphere": "Ambient air",
          "Duration": "120 min"
        },
        "FilmThicknessUnit": "nm",
        "FilmThicknessText": "~6 nm"
      },
      "Performance": {
        "ElectricalProperties": {},
        "OpticalProperties": {
          "OpticalBandGapUnit": "eV"
        },
        "StructuralProperties": {},
        "OtherPerformanceMetrics": {
          "WorkFunctionUnit": "eV"
        },
        "OpticalTransmittance": ">79% at 550 nm",
        "OpticalBandGapText": "3.88 eV (from Tauc plot)",
        "SurfaceRoughnessRMS": "0.31 nm",
        "CrystalStructure": "Cubic bixbyite In2O3 phase (JCPDS 06-0416)"
      },
      "Application": {
        "PotentialApplicationArea": "Thin-film transistors (TFTs) for flat-panel displays, biosensors, photodetectors, memory, and neuromorphic devices",
        "DemonstratedInDevice": {},
        "DevicePerformance": "Mobility: 6.33 cm²/V·s, On/Off ratio: 1.1×10⁸, Threshold voltage: 2.97 V, Subthreshold swing: 0.60 V/dec, Trap density: 1.4×10¹² cm⁻²·eV⁻¹"
      }
    }
  },
  {
    "MaterialName": "P-doped In2O3 (9% P)",
    "Details": {
      "Design": {
        "HostMaterial": "In2O3",
        "PrimaryDopant": {
          "Element": "P",
          "Concentration_text": "9% P/(In + P) atomic content"
        },
        "CoDopants": [],
        "TargetStoichiometry": "P/(In + P) atomic content of 9%"
      },
      "Fabrication": {
        "DepositionMethod": "Aqueous solution spin coating",
        "SubstrateMaterial": "Si/SiO2 substrates",
        "PrecursorMaterialsText": "Indium nitrate, phosphoric acid in DI water (total concentration 0.2 M)",
        "DepositionParameters": {
          "SpinSpeed": "4500 rpm",
          "SpinTime": "30 s"
        },
        "AnnealingConditions": {
          "Temperature": "300°C",
          "Atmosphere": "Ambient air",
          "Duration": "120 min"
        },
        "FilmThicknessUnit": "nm",
        "FilmThicknessText": "~6 nm"
      },
      "Performance": {
        "ElectricalProperties": {},
        "OpticalProperties": {
          "OpticalBandGapUnit": "eV"
        },
        "StructuralProperties": {},
        "OtherPerformanceMetrics": {
          "WorkFunctionUnit": "eV"
        },
        "OpticalTransmittance": ">79% at 550 nm",
        "OpticalBandGapText": "4.19 eV (from Tauc plot)",
        "SurfaceRoughnessRMS": "0.26 nm",
        "CrystalStructure": "Cubic bixbyite In2O3 phase (JCPDS 06-0416)"
      },
      "Application": {
        "PotentialApplicationArea": "Thin-film transistors (TFTs) for flat-panel displays, biosensors, photodetectors, memory, and neuromorphic devices",
        "DemonstratedInDevice": {},
        "DevicePerformance": "Mobility: 3.52 cm²/V·s, On/Off ratio: 6.4×10⁷, Threshold voltage: 3.27 V, Subthreshold swing: 0.55 V/dec, Trap density: 1.2×10¹² cm⁻²·eV⁻¹"
      }
    }
  },
  {
    "MaterialName": "Mo-doped In2O3 (1 mol.% Mo/In)",
    "Details": {
      "Design": {
        "HostMaterial": "In2O3",
        "PrimaryDopant": {
          "Element": "Mo",
          "Concentration_text": "1 mol.% Mo/In in precursor solution"
        },
        "CoDopants": [],
        "TargetStoichiometry": "In2O3 with 1 mol.% Mo/In in precursor solution"
      },
      "Fabrication": {
        "DepositionMethod": "Aerosol Assisted Chemical Vapour Deposition (AACVD)",
        "SubstrateMaterial": "Silica coated float glass (50 nm SiO2 barrier layer)",
        "PrecursorMaterialsText": "InCl3·H2O and (NH4)6Mo7O24·4H2O in methanol",
        "DepositionParameters": {
          "DepositionTime": "45 minutes",
          "SubstrateTemperature": "450°C",
          "PrecursorFlowRate": "0.6 l/min"
        },
        "AnnealingConditions": {},
        "FilmThicknessUnit": "nm",
        "FilmThicknessText": "610 nm"
      },
      "Performance": {
        "ElectricalProperties": {},
        "OpticalProperties": {
          "OpticalBandGapUnit": "eV"
        },
        "StructuralProperties": {},
        "OtherPerformanceMetrics": {
          "WorkFunctionUnit": "eV"
        },
        "Resistivity": "1.9×10^-4 Ω·cm",
        "CarrierConcentration": "3.1×10^20 cm⁻³ (n-type)",
        "HallMobility": "107 cm²/V·s"
      },
      "Application": {
        "PotentialApplicationArea": "Transparent conducting oxides requiring NIR transparency",
        "DemonstratedInDevice": {}
      }
    }
  },
  {
    "MaterialName": "Mo-doped In2O3 (2 mol.% Mo/In)",
    "Details": {
      "Design": {
        "HostMaterial": "In2O3",
        "PrimaryDopant": {
          "Element": "Mo",
          "Concentration_text": "2 mol.% Mo/In in precursor solution"
        },
        "CoDopants": [],
        "TargetStoichiometry": "In2O3 with 2 mol.% Mo/In in precursor solution"
      },
      "Fabrication": {
        "DepositionMethod": "Aerosol Assisted Chemical Vapour Deposition (AACVD)",
        "SubstrateMaterial": "Silica coated float glass (50 nm SiO2 barrier layer)",
        "PrecursorMaterialsText": "InCl3·H2O and (NH4)6Mo7O24·4H2O in methanol",
        "DepositionParameters": {
          "DepositionTime": "45 minutes",
          "SubstrateTemperature": "450°C",
          "PrecursorFlowRate": "0.6 l/min"
        },
        "AnnealingConditions": {},
        "FilmThicknessUnit": "nm",
        "FilmThicknessText": "650 nm"
      },
      "Performance": {
        "ElectricalProperties": {},
        "OpticalProperties": {
          "OpticalBandGapUnit": "eV"
        },
        "StructuralProperties": {},
        "OtherPerformanceMetrics": {
          "WorkFunctionUnit": "eV"
        },
        "Resistivity": "1.2×10^-4 Ω·cm",
        "CarrierConcentration": "4.4×10^20 cm⁻³ (n-type)",
        "HallMobility": "119 cm²/V·s",
        "OpticalTransmittance": "~80% in visible region (400-700 nm)"
      },
      "Application": {
        "PotentialApplicationArea": "High mobility transparent electrodes",
        "DemonstratedInDevice": {}
      }
    }
  },
  {
    "MaterialName": "Sn-doped In2O3 (2 mol.% Sn/In)",
    "Details": {
      "Design": {
        "HostMaterial": "In2O3",
        "PrimaryDopant": {
          "Element": "Sn",
          "Concentration_text": "2 mol.% Sn/In in precursor solution"
        },
        "CoDopants": [],
        "TargetStoichiometry": "In2O3 with 2 mol.% Sn/In in precursor solution"
      },
      "Fabrication": {
        "DepositionMethod": "Aerosol Assisted Chemical Vapour Deposition (AACVD)",
        "SubstrateMaterial": "Silica coated float glass (50 nm SiO2 barrier layer)",
        "PrecursorMaterialsText": "InCl3·H2O and C4H9SnCl3 in methanol",
        "DepositionParameters": {
          "DepositionTime": "45 minutes",
          "SubstrateTemperature": "450°C",
          "PrecursorFlowRate": "0.6 l/min"
        },
        "AnnealingConditions": {},
        "FilmThicknessUnit": "nm",
        "FilmThicknessText": "680 nm"
      },
      "Performance": {
        "ElectricalProperties": {},
        "OpticalProperties": {
          "OpticalBandGapUnit": "eV"
        },
        "StructuralProperties": {},
        "OtherPerformanceMetrics": {
          "WorkFunctionUnit": "eV"
        },
        "Resistivity": "3.8×10^-4 Ω·cm",
        "CarrierConcentration": "6.7×10^20 cm⁻³ (n-type)",
        "HallMobility": "25 cm²/V·s"
      },
      "Application": {
        "DemonstratedInDevice": {}
      }
    }
  },
  {
    "MaterialName": "Undoped In2O3",
    "Details": {
      "Design": {
        "HostMaterial": "In2O3",
        "PrimaryDopant": {},
        "CoDopants": []
      },
      "Fabrication": {
        "DepositionMethod": "Aerosol Assisted Chemical Vapour Deposition (AACVD)",
        "SubstrateMaterial": "Silica coated float glass (50 nm SiO2 barrier layer)",
        "PrecursorMaterialsText": "InCl3·H2O in methanol",
        "DepositionParameters": {
          "DepositionTime": "45 minutes",
          "SubstrateTemperature": "450°C",
          "PrecursorFlowRate": "0.6 l/min"
        },
        "AnnealingConditions": {},
        "FilmThicknessUnit": "nm",
        "FilmThicknessText": "700 nm"
      },
      "Performance": {
        "ElectricalProperties": {},
        "OpticalProperties": {
          "OpticalBandGapUnit": "eV"
        },
        "StructuralProperties": {},
        "OtherPerformanceMetrics": {
          "WorkFunctionUnit": "eV"
        },
        "Resistivity": "7.7×10^-4 Ω·cm",
        "CarrierConcentration": "1.1×10^20 cm⁻³ (n-type)",
        "HallMobility": "71 cm²/V·s",
        "OpticalTransmittance": "~75% average in 400-2000 nm range"
      },
      "Application": {
        "DemonstratedInDevice": {}
      }
    }
  },
  {
    "MaterialName": "Undoped In2O3",
    "Details": {
      "Design": {
        "HostMaterial": "In2O3",
        "PrimaryDopant": {},
        "CoDopants": []
      },
      "Fabrication": {
        "DepositionMethod": "Aerosol Assisted Chemical Vapour Deposition (AACVD)",
        "SubstrateMaterial": "Silica coated float glass (50 nm SiO2 barrier layer)",
        "PrecursorMaterialsText": "InCl3·H2O in methanol",
        "DepositionParameters": {
          "GasAtmosphere": "Nitrogen",
          "DepositionTime": "45 minutes",
          "SubstrateTemperature": "450°C",
          "PrecursorFlowRate": "0.6 l/min"
        },
        "AnnealingConditions": {},
        "FilmThicknessUnit": "nm",
        "FilmThicknessText": "700 nm"
      },
      "Performance": {
        "ElectricalProperties": {},
        "OpticalProperties": {
          "OpticalBandGapUnit": "eV"
        },
        "StructuralProperties": {},
        "OtherPerformanceMetrics": {
          "WorkFunctionUnit": "eV"
        },
        "Resistivity": "7.7×10^-4 Ω·cm",
        "SheetResistance": "11.0 Ω/sq",
        "CarrierConcentration": "1.1×10^20 cm⁻³ (n-type)",
        "HallMobility": "71 cm²/V·s",
        "OpticalTransmittance": "Average ~75% between 400-2000 nm",
        "CrystalStructure": "Cubic bixbyite and metastable rhombohedral phases"
      },
      "Application": {
        "PotentialApplicationArea": "NIR-transparent conducting oxide applications",
        "DemonstratedInDevice": {}
      }
    }
  },
  {
    "MaterialName": "Mo-doped In2O3 (1 mol.% Mo)",
    "Details": {
      "Design": {
        "HostMaterial": "In2O3",
        "PrimaryDopant": {
          "Element": "Mo",
          "Concentration_text": "1 mol.% Mo/In in precursor solution"
        },
        "CoDopants": [],
        "TargetStoichiometry": "In2O3 with Mo doping from (NH4)6Mo7O24·4H2O precursor"
      },
      "Fabrication": {
        "DepositionMethod": "Aerosol Assisted Chemical Vapour Deposition (AACVD)",
        "SubstrateMaterial": "Silica coated float glass (50 nm SiO2 barrier layer)",
        "PrecursorMaterialsText": "InCl3·H2O and (NH4)6Mo7O24·4H2O in methanol",
        "DepositionParameters": {
          "GasAtmosphere": "Nitrogen",
          "DepositionTime": "45 minutes",
          "SubstrateTemperature": "450°C",
          "PrecursorFlowRate": "0.6 l/min"
        },
        "AnnealingConditions": {},
        "FilmThicknessUnit": "nm",
        "FilmThicknessText": "610 nm"
      },
      "Performance": {
        "ElectricalProperties": {},
        "OpticalProperties": {
          "OpticalBandGapUnit": "eV"
        },
        "StructuralProperties": {},
        "OtherPerformanceMetrics": {
          "WorkFunctionUnit": "eV"
        },
        "Resistivity": "1.9×10^-4 Ω·cm",
        "SheetResistance": "3.1 Ω/sq",
        "CarrierConcentration": "3.1×10^20 cm⁻³ (n-type)",
        "HallMobility": "107 cm²/V·s",
        "OpticalTransmittance": "~80% in visible region",
        "CrystalStructure": "Cubic bixbyite phase with (100) texture"
      },
      "Application": {
        "DemonstratedInDevice": {}
      }
    }
  },
  {
    "MaterialName": "Mo-doped In2O3 (2 mol.% Mo)",
    "Details": {
      "Design": {
        "HostMaterial": "In2O3",
        "PrimaryDopant": {
          "Element": "Mo",
          "Concentration_text": "2 mol.% Mo/In in precursor solution"
        },
        "CoDopants": [],
        "TargetStoichiometry": "In2O3 with Mo doping from (NH4)6Mo7O24·4H2O precursor"
      },
      "Fabrication": {
        "DepositionMethod": "Aerosol Assisted Chemical Vapour Deposition (AACVD)",
        "SubstrateMaterial": "Silica coated float glass (50 nm SiO2 barrier layer)",
        "PrecursorMaterialsText": "InCl3·H2O and (NH4)6Mo7O24·4H2O in methanol",
        "DepositionParameters": {
          "GasAtmosphere": "Nitrogen",
          "DepositionTime": "45 minutes",
          "SubstrateTemperature": "450°C",
          "PrecursorFlowRate": "0.6 l/min"
        },
        "AnnealingConditions": {},
        "FilmThicknessUnit": "nm",
        "FilmThicknessText": "650 nm"
      },
      "Performance": {
        "ElectricalProperties": {},
        "OpticalProperties": {
          "OpticalBandGapUnit": "eV"
        },
        "StructuralProperties": {},
        "OtherPerformanceMetrics": {
          "WorkFunctionUnit": "eV"
        },
        "Resistivity": "1.2×10^-4 Ω·cm",
        "SheetResistance": "1.8 Ω/sq",
        "CarrierConcentration": "4.4×10^20 cm⁻³ (n-type)",
        "HallMobility": "119 cm²/V·s",
        "OpticalTransmittance": "~80% in visible region",
        "OpticalBandGapText": "3.85 eV (Tauc plot)",
        "CrystalStructure": "Cubic bixbyite phase with (100) texture"
      },
      "Application": {
        "DemonstratedInDevice": {}
      }
    }
  },
  {
    "MaterialName": "Mo-doped In2O3 (5 mol.% Mo)",
    "Details": {
      "Design": {
        "HostMaterial": "In2O3",
        "PrimaryDopant": {
          "Element": "Mo",
          "Concentration_text": "5 mol.% Mo/In in precursor solution"
        },
        "CoDopants": [],
        "TargetStoichiometry": "In2O3 with Mo doping from (NH4)6Mo7O24·4H2O precursor"
      },
      "Fabrication": {
        "DepositionMethod": "Aerosol Assisted Chemical Vapour Deposition (AACVD)",
        "SubstrateMaterial": "Silica coated float glass (50 nm SiO2 barrier layer)",
        "PrecursorMaterialsText": "InCl3·H2O and (NH4)6Mo7O24·4H2O in methanol",
        "DepositionParameters": {
          "GasAtmosphere": "Nitrogen",
          "DepositionTime": "45 minutes",
          "SubstrateTemperature": "450°C",
          "PrecursorFlowRate": "0.6 l/min"
        },
        "AnnealingConditions": {},
        "FilmThicknessUnit": "nm",
        "FilmThicknessText": "680 nm"
      },
      "Performance": {
        "ElectricalProperties": {},
        "OpticalProperties": {
          "OpticalBandGapUnit": "eV"
        },
        "StructuralProperties": {},
        "OtherPerformanceMetrics": {
          "WorkFunctionUnit": "eV"
        },
        "Resistivity": "8.3×10^-5 Ω·cm",
        "SheetResistance": "1.2 Ω/sq",
        "CarrierConcentration": "7.0×10^20 cm⁻³ (n-type)",
        "HallMobility": "109 cm²/V·s",
        "OpticalTransmittance": "~80% in visible region"
      },
      "Application": {
        "DemonstratedInDevice": {}
      }
    }
  },
  {
    "MaterialName": "Sn-doped In2O3 (2 mol.% Sn)",
    "Details": {
      "Design": {
        "HostMaterial": "In2O3",
        "PrimaryDopant": {
          "Element": "Sn",
          "Concentration_text": "2 mol.% Sn/In in precursor solution"
        },
        "CoDopants": [],
        "TargetStoichiometry": "In2O3 with Sn doping from C4H9SnCl3 precursor"
      },
      "Fabrication": {
        "DepositionMethod": "Aerosol Assisted Chemical Vapour Deposition (AACVD)",
        "SubstrateMaterial": "Silica coated float glass (50 nm SiO2 barrier layer)",
        "PrecursorMaterialsText": "InCl3·H2O and C4H9SnCl3 in methanol",
        "DepositionParameters": {
          "GasAtmosphere": "Nitrogen",
          "DepositionTime": "45 minutes",
          "SubstrateTemperature": "450°C",
          "PrecursorFlowRate": "0.6 l/min"
        },
        "AnnealingConditions": {},
        "FilmThicknessUnit": "nm",
        "FilmThicknessText": "680 nm"
      },
      "Performance": {
        "ElectricalProperties": {},
        "OpticalProperties": {
          "OpticalBandGapUnit": "eV"
        },
        "StructuralProperties": {},
        "OtherPerformanceMetrics": {
          "WorkFunctionUnit": "eV"
        },
        "Resistivity": "3.8×10^-4 Ω·cm",
        "SheetResistance": "5.6 Ω/sq",
        "CarrierConcentration": "6.7×10^20 cm⁻³ (n-type)",
        "HallMobility": "25 cm²/V·s"
      },
      "Application": {
        "DemonstratedInDevice": {}
      }
    }
  },
  {
    "MaterialName": "Ti, Zr, Ga-codoped In2O3 (ITGZO) deposited at 70°C",
    "Details": {
      "Design": {
        "HostMaterial": "In2O3",
        "PrimaryDopant": {
          "Element": "Ti",
          "Concentration_text": "0.5 wt% TiO2"
        },
        "CoDopants": [
          {
            "Element": "Zr",
            "Concentration_text": "0.5 wt% ZrO2"
          },
          {
            "Element": "Ga",
            "Concentration_text": "0.5 wt% Ga2O3"
          }
        ],
        "TargetStoichiometry": "In2O3 with 0.5 wt% ZrO2, 0.5 wt% TiO2, 0.5 wt% Ga2O3"
      },
      "Fabrication": {
        "DepositionMethod": "RF magnetron sputtering",
        "SubstrateMaterial": "Corning7059 glass",
        "TargetMaterialText": "6-inch ceramic target (98.5 wt% In2O3, 0.5 wt% ZrO2, 0.5 wt% TiO2, 0.5 wt% Ga2O3)",
        "DepositionParameters": {
          "WorkingPressure": "0.45 Pa",
          "DepositionTemperature": "70°C",
          "GasAtmosphere": "Argon and oxygen (O₂/(Ar+O₂) ratio 0.008)",
          "DepositionPower": "120 W",
          "BackgroundPressure": "9×10⁻⁴ Pa"
        },
        "AnnealingConditions": {
          "Temperature": "200°C",
          "Atmosphere": "Air",
          "Duration": "30 min"
        },
        "FilmThicknessUnit": "nm",
        "FilmThicknessText": "80 nm"
      },
      "Performance": {
        "ElectricalProperties": {},
        "OpticalProperties": {
          "OpticalBandGapUnit": "eV"
        },
        "StructuralProperties": {},
        "OtherPerformanceMetrics": {
          "WorkFunctionUnit": "eV"
        },
        "Resistivity": "3.47×10⁻⁴ Ω·cm",
        "CarrierConcentration": "1.94×10²⁰ cm⁻³ (n-type)",
        "HallMobility": "93.98 cm²/Vs",
        "OpticalTransmittance": "Increased by 18% in infrared region (1500-2580 nm) compared to ITO",
        "OpticalBandGapText": "~4 eV",
        "SurfaceRoughnessRMS": "0.432 nm (RMS)",
        "CrystalStructure": "Cubic In2O3 phase with (222) preferred orientation",
        "ExtinctionCoefficient": "9.44×10⁻⁴ at 633 nm"
      },
      "Application": {
        "PotentialApplicationArea": "Optoelectronic devices (e.g., solar cells) as ITO substitute",
        "DemonstratedInDevice": {}
      }
    }
  },
  {
    "MaterialName": "Ti, Zr, Ga-codoped In2O3 (ITGZO) deposited at RT (200°C annealed)",
    "Details": {
      "Design": {
        "HostMaterial": "In2O3",
        "PrimaryDopant": {
          "Element": "Ti",
          "Concentration_text": "0.5 wt% TiO2"
        },
        "CoDopants": [
          {
            "Element": "Zr",
            "Concentration_text": "0.5 wt% ZrO2"
          },
          {
            "Element": "Ga",
            "Concentration_text": "0.5 wt% Ga2O3"
          }
        ],
        "TargetStoichiometry": "In2O3 with 0.5 wt% ZrO2, 0.5 wt% TiO2, 0.5 wt% Ga2O3"
      },
      "Fabrication": {
        "DepositionMethod": "RF magnetron sputtering",
        "SubstrateMaterial": "Corning7059 glass",
        "TargetMaterialText": "6-inch ceramic target (98.5 wt% In2O3, 0.5 wt% ZrO2, 0.5 wt% TiO2, 0.5 wt% Ga2O3)",
        "DepositionParameters": {
          "WorkingPressure": "0.45 Pa",
          "DepositionTemperature": "25°C",
          "GasAtmosphere": "Argon and oxygen (O₂/(Ar+O₂) ratio 0.008)",
          "DepositionPower": "120 W",
          "BackgroundPressure": "9×10⁻⁴ Pa"
        },
        "AnnealingConditions": {
          "Temperature": "200°C",
          "Atmosphere": "Air",
          "Duration": "30 min"
        },
        "FilmThicknessUnit": "nm",
        "FilmThicknessText": "80 nm"
      },
      "Performance": {
        "ElectricalProperties": {},
        "OpticalProperties": {
          "OpticalBandGapUnit": "eV"
        },
        "StructuralProperties": {},
        "OtherPerformanceMetrics": {
          "WorkFunctionUnit": "eV"
        },
        "Resistivity": "3.93×10⁻⁴ Ω·cm",
        "CarrierConcentration": "1.79×10²⁰ cm⁻³ (n-type)",
        "HallMobility": "89.04 cm²/Vs",
        "SurfaceRoughnessRMS": "0.432 nm (RMS)"
      },
      "Application": {
        "DemonstratedInDevice": {}
      }
    }
  },
  {
    "MaterialName": "Ti, Zr, Ga-codoped In2O3 (ITGZO) deposited at RT (350°C annealed)",
    "Details": {
      "Design": {
        "HostMaterial": "In2O3",
        "PrimaryDopant": {
          "Element": "Ti",
          "Concentration_text": "0.5 wt% TiO2"
        },
        "CoDopants": [
          {
            "Element": "Zr",
            "Concentration_text": "0.5 wt% ZrO2"
          },
          {
            "Element": "Ga",
            "Concentration_text": "0.5 wt% Ga2O3"
          }
        ],
        "TargetStoichiometry": "In2O3 with 0.5 wt% ZrO2, 0.5 wt% TiO2, 0.5 wt% Ga2O3"
      },
      "Fabrication": {
        "DepositionMethod": "RF magnetron sputtering",
        "SubstrateMaterial": "Corning7059 glass",
        "TargetMaterialText": "6-inch ceramic target (98.5 wt% In2O3, 0.5 wt% ZrO2, 0.5 wt% TiO2, 0.5 wt% Ga2O3)",
        "DepositionParameters": {
          "WorkingPressure": "0.45 Pa",
          "DepositionTemperature": "25°C",
          "GasAtmosphere": "Argon and oxygen (O₂/(Ar+O₂) ratio 0.008)",
          "DepositionPower": "120 W",
          "BackgroundPressure": "9×10⁻⁴ Pa"
        },
        "AnnealingConditions": {
          "Temperature": "350°C",
          "Atmosphere": "Air",
          "Duration": "30 min"
        },
        "FilmThicknessUnit": "nm",
        "FilmThicknessText": "80 nm"
      },
      "Performance": {
        "ElectricalProperties": {},
        "OpticalProperties": {
          "OpticalBandGapUnit": "eV"
        },
        "StructuralProperties": {},
        "OtherPerformanceMetrics": {
          "WorkFunctionUnit": "eV"
        },
        "Resistivity": "2.28×10⁻² Ω·cm",
        "CarrierConcentration": "1.59×10¹⁹ cm⁻³ (n-type)",
        "HallMobility": "18.30 cm²/Vs",
        "ExtinctionCoefficient": "3.10×10⁻⁴ at 633 nm, 4.25×10⁻³ at 1500 nm"
      },
      "Application": {
        "DemonstratedInDevice": {}
      }
    }
  },
  {
    "MaterialName": "Ga and Ti co-doped In2O3 (0 sccm O2)",
    "Details": {
      "Design": {
        "HostMaterial": "In2O3",
        "PrimaryDopant": {
          "Element": "Ga",
          "Concentration_text": "1 wt% GaO2"
        },
        "CoDopants": [
          {
            "Element": "Ti",
            "Concentration_text": "1 wt% TiO2"
          }
        ],
        "TargetStoichiometry": "In2O3 with 1 wt% GaO2 and 1 wt% TiO2"
      },
      "Fabrication": {
        "DepositionMethod": "DC Magnetron Sputtering",
        "SubstrateMaterial": "Cyclic olefin copolymer (COP)",
        "TargetMaterialText": "InGaTiO (1 wt% GaO2 and 1 wt% TiO2 co-doped In2O3) target",
        "DepositionParameters": {
          "BasePressure": "3 × 10^-6 Torr",
          "WorkingPressure": "3 mTorr",
          "DepositionTemperature": "Room temperature",
          "GasAtmosphere": "Ar",
          "DepositionPower": "40 W",
          "O2FlowRate": "0 sccm",
          "ArFlowRate": "10 sccm"
        },
        "AnnealingConditions": {},
        "FilmThicknessUnit": "nm",
        "FilmThicknessText": "100 nm"
      },
      "Performance": {
        "ElectricalProperties": {},
        "OpticalProperties": {
          "OpticalBandGapUnit": "eV"
        },
        "StructuralProperties": {},
        "OtherPerformanceMetrics": {
          "WorkFunctionUnit": "eV"
        },
        "SheetResistance": "39.3 Ohm/sq",
        "CarrierConcentration": "2.07 × 10^21 cm⁻³ (n-type)",
        "HallMobility": "7.69 cm²/Vs",
        "OpticalTransmittance": "Average 86.96% in visible range",
        "SurfaceRoughnessRMS": "0.95 nm",
        "WorkFunctionText": "4.5 eV",
        "CrystalStructure": "Amorphous structure"
      },
      "Application": {
        "PotentialApplicationArea": "Flexible electrodes for thin film heaters (TFHs) and flexible touch screen panels (FTSPs)",
        "DemonstratedInDevice": {},
        "DevicePerformance": "TFH achieved saturated temperature of 78.6°C at 8 V; FTSP showed stable touch sensitivity when bent"
      }
    }
  },
  {
    "MaterialName": "Ga and Ti co-doped In2O3 (0.1 sccm O2)",
    "Details": {
      "Design": {
        "HostMaterial": "In2O3",
        "PrimaryDopant": {
          "Element": "Ga",
          "Concentration_text": "1 wt% GaO2"
        },
        "CoDopants": [
          {
            "Element": "Ti",
            "Concentration_text": "1 wt% TiO2"
          }
        ],
        "TargetStoichiometry": "In2O3 with 1 wt% GaO2 and 1 wt% TiO2"
      },
      "Fabrication": {
        "DepositionMethod": "DC Magnetron Sputtering",
        "SubstrateMaterial": "Cyclic olefin copolymer (COP)",
        "TargetMaterialText": "InGaTiO (1 wt% GaO2 and 1 wt% TiO2 co-doped In2O3) target",
        "DepositionParameters": {
          "BasePressure": "3 × 10^-6 Torr",
          "WorkingPressure": "3 mTorr",
          "DepositionTemperature": "Room temperature",
          "GasAtmosphere": "Ar + O2",
          "DepositionPower": "40 W",
          "O2FlowRate": "0.1 sccm",
          "ArFlowRate": "9.9 sccm"
        },
        "AnnealingConditions": {},
        "FilmThicknessUnit": "nm",
        "FilmThicknessText": "100 nm"
      },
      "Performance": {
        "ElectricalProperties": {},
        "OpticalProperties": {
          "OpticalBandGapUnit": "eV"
        },
        "StructuralProperties": {},
        "OtherPerformanceMetrics": {
          "WorkFunctionUnit": "eV"
        },
        "SheetResistance": "54.5 Ohm/sq",
        "OpticalTransmittance": "Average 86.99% in visible range",
        "CrystalStructure": "Partially crystalline with (222) orientation"
      },
      "Application": {
        "DemonstratedInDevice": {}
      }
    }
  },
  {
    "MaterialName": "Ga and Ti co-doped In2O3 (0.5 sccm O2)",
    "Details": {
      "Design": {
        "HostMaterial": "In2O3",
        "PrimaryDopant": {
          "Element": "Ga",
          "Concentration_text": "1 wt% GaO2"
        },
        "CoDopants": [
          {
            "Element": "Ti",
            "Concentration_text": "1 wt% TiO2"
          }
        ],
        "TargetStoichiometry": "In2O3 with 1 wt% GaO2 and 1 wt% TiO2"
      },
      "Fabrication": {
        "DepositionMethod": "DC Magnetron Sputtering",
        "SubstrateMaterial": "Cyclic olefin copolymer (COP)",
        "TargetMaterialText": "InGaTiO (1 wt% GaO2 and 1 wt% TiO2 co-doped In2O3) target",
        "DepositionParameters": {
          "BasePressure": "3 × 10^-6 Torr",
          "WorkingPressure": "3 mTorr",
          "DepositionTemperature": "Room temperature",
          "GasAtmosphere": "Ar + O2",
          "DepositionPower": "40 W",
          "O2FlowRate": "0.5 sccm",
          "ArFlowRate": "9.5 sccm"
        },
        "AnnealingConditions": {},
        "FilmThicknessUnit": "nm",
        "FilmThicknessText": "100 nm"
      },
      "Performance": {
        "ElectricalProperties": {},
        "OpticalProperties": {
          "OpticalBandGapUnit": "eV"
        },
        "StructuralProperties": {},
        "OtherPerformanceMetrics": {
          "WorkFunctionUnit": "eV"
        },
        "SheetResistance": "1.57 × 10^4 Ohm/sq",
        "OpticalTransmittance": "Average 87.12% in visible range",
        "SurfaceRoughnessRMS": "3.23 nm",
        "CrystalStructure": "Crystalline with (222) orientation"
      },
      "Application": {
        "DemonstratedInDevice": {}
      }
    }
  },
  {
    "MaterialName": "Ti-doped In2O3 (co-sputtered, 400°C)",
    "Details": {
      "Design": {
        "HostMaterial": "In2O3",
        "PrimaryDopant": {
          "Element": "Ti",
          "Concentration_text": "up to 10 cat.%"
        },
        "CoDopants": [],
        "TargetStoichiometry": "In2O3 with varying Ti content via co-sputtering"
      },
      "Fabrication": {
        "DepositionMethod": "Partial reactive co-sputtering",
        "SubstrateMaterial": "Fused silica",
        "TargetMaterialText": "Ceramic In2O3 target (99.999% purity) and metallic Ti target (99.99% purity)",
        "DepositionParameters": {
          "WorkingPressure": "0.5 Pa",
          "DepositionTemperature": "400°C",
          "GasAtmosphere": "Argon",
          "HeatingRate": "10-15 K/min"
        },
        "AnnealingConditions": {},
        "FilmThicknessUnit": "nm",
        "FilmThicknessText": "300-400 nm"
      },
      "Performance": {
        "ElectricalProperties": {},
        "OpticalProperties": {
          "OpticalBandGapUnit": "eV"
        },
        "StructuralProperties": {},
        "OtherPerformanceMetrics": {
          "WorkFunctionUnit": "eV"
        },
        "Resistivity": "~1.28 x 10^-4 Ω·cm (conductivity 7800 S/cm)",
        "CarrierConcentration": "7.4 x 10^20 cm⁻³ (saturated)",
        "HallMobility": "86 cm²/Vs (peak)",
        "CrystalStructure": "Cubic bixbyite In2O3 phase (XRD confirmed)"
      },
      "Application": {
        "PotentialApplicationArea": "Transparent conductive electrodes for solar cells and displays",
        "DemonstratedInDevice": {}
      }
    }
  },
  {
    "MaterialName": "Ti-doped In2O3 (co-sputtered, 200°C)",
    "Details": {
      "Design": {
        "HostMaterial": "In2O3",
        "PrimaryDopant": {
          "Element": "Ti",
          "Concentration_text": "up to 6 cat.%"
        },
        "CoDopants": []
      },
      "Fabrication": {
        "DepositionMethod": "Partial reactive co-sputtering",
        "DepositionParameters": {
          "WorkingPressure": "0.5 Pa",
          "DepositionTemperature": "200°C",
          "GasAtmosphere": "Argon",
          "HeatingRate": "10-15 K/min"
        },
        "AnnealingConditions": {},
        "FilmThicknessUnit": "nm",
        "FilmThicknessText": "300-400 nm"
      },
      "Performance": {
        "ElectricalProperties": {},
        "OpticalProperties": {
          "OpticalBandGapUnit": "eV"
        },
        "StructuralProperties": {},
        "OtherPerformanceMetrics": {
          "WorkFunctionUnit": "eV"
        },
        "CarrierConcentration": "~7 x 10^20 cm⁻³",
        "HallMobility": "~40 cm²/Vs"
      },
      "Application": {
        "DemonstratedInDevice": {}
      }
    }
  },
  {
    "MaterialName": "Ti-doped In2O3 (2 mol.% Ti target)",
    "Details": {
      "Design": {
        "HostMaterial": "In2O3",
        "PrimaryDopant": {
          "Element": "Ti",
          "Concentration_text": "2 mol.%"
        },
        "CoDopants": [],
        "TargetStoichiometry": "In2O3 target doped with 2 mol.% Ti"
      },
      "Fabrication": {
        "DepositionMethod": "Magnetron sputtering",
        "DepositionParameters": {},
        "DepositionParametersTextSummary": "Films deposited with varying Ar/O2 gas composition",
        "AnnealingConditions": {},
        "FilmThicknessUnit": "nm"
      },
      "Performance": {
        "ElectricalProperties": {},
        "OpticalProperties": {
          "OpticalBandGapUnit": "eV"
        },
        "StructuralProperties": {},
        "OtherPerformanceMetrics": {
          "WorkFunctionUnit": "eV"
        },
        "CarrierConcentration": "4.0 x 10^20 cm⁻³"
      },
      "Application": {
        "DemonstratedInDevice": {}
      }
    }
  },
  {
    "MaterialName": "Ti-doped In2O3 (5 mol.% Ti target)",
    "Details": {
      "Design": {
        "HostMaterial": "In2O3",
        "PrimaryDopant": {
          "Element": "Ti",
          "Concentration_text": "5 mol.%"
        },
        "CoDopants": [],
        "TargetStoichiometry": "In2O3 target doped with 5 mol.% Ti"
      },
      "Fabrication": {
        "DepositionMethod": "Magnetron sputtering",
        "DepositionParameters": {},
        "DepositionParametersTextSummary": "Films deposited with varying Ar/O2 gas composition",
        "AnnealingConditions": {},
        "FilmThicknessUnit": "nm"
      },
      "Performance": {
        "ElectricalProperties": {},
        "OpticalProperties": {
          "OpticalBandGapUnit": "eV"
        },
        "StructuralProperties": {},
        "OtherPerformanceMetrics": {
          "WorkFunctionUnit": "eV"
        },
        "CarrierConcentration": "4.5 x 10^20 cm⁻³"
      },
      "Application": {
        "DemonstratedInDevice": {}
      }
    }
  },
  {
    "MaterialName": "ITiO deposited by RF Magnetron Sputtering at 1 mTorr",
    "Details": {
      "Design": {
        "HostMaterial": "In2O3",
        "PrimaryDopant": {
          "Element": "Ti",
          "Concentration_text": "2 wt.% TiO2 target component"
        },
        "CoDopants": [],
        "TargetStoichiometry": "In2O3 with 2 wt.% TiO2"
      },
      "Fabrication": {
        "DepositionMethod": "RF Magnetron Sputtering",
        "SubstrateMaterial": "soda-lime glass",
        "TargetMaterialText": "ceramic titanium-doped indium oxide target (3” diameter, 2% wt TiO2:98% In2O3)",
        "DepositionParameters": {
          "BasePressure": "1 x 10^-7 mTorr",
          "WorkingPressure": "1 mTorr",
          "DepositionTemperature": "450°C",
          "GasAtmosphere": "99:1 argon to oxygen",
          "PowerDensity": "3.28 W.cm^-2",
          "SubstrateRotation": "50 rpm"
        },
        "AnnealingConditions": {},
        "FilmThicknessUnit": "nm",
        "FilmThicknessText": "200 nm"
      },
      "Performance": {
        "ElectricalProperties": {},
        "OpticalProperties": {
          "OpticalBandGapUnit": "eV"
        },
        "StructuralProperties": {},
        "OtherPerformanceMetrics": {
          "WorkFunctionUnit": "eV"
        },
        "Resistivity": "3.4 x 10^-4 Ω·cm",
        "HallMobility": "108 cm²/Vs",
        "CarrierConcentration": "1.7 x 10^20 cm⁻³",
        "OpticalTransmittance": "≥80% transmission in 800-1800 nm NIR region",
        "CrystalStructure": "Preferred (222) In2O3 orientation (XRD)",
        "GrainSize": "Smaller crystalline grains with lateral orientation (SEM)"
      },
      "Application": {
        "PotentialApplicationArea": "Tandem or multiple junction solar cells",
        "DemonstratedInDevice": {}
      }
    }
  },
  {
    "MaterialName": "ITiO deposited by RF Magnetron Sputtering at 5 mTorr",
    "Details": {
      "Design": {
        "HostMaterial": "In2O3",
        "PrimaryDopant": {
          "Element": "Ti",
          "Concentration_text": "2 wt.% TiO2 target component"
        },
        "CoDopants": [],
        "TargetStoichiometry": "In2O3 with 2 wt.% TiO2"
      },
      "Fabrication": {
        "DepositionMethod": "RF Magnetron Sputtering",
        "SubstrateMaterial": "soda-lime glass",
        "DepositionParameters": {
          "WorkingPressure": "5 mTorr",
          "PowerDensity": "3.28 W.cm^-2"
        },
        "AnnealingConditions": {},
        "FilmThicknessUnit": "nm",
        "FilmThicknessText": "200 nm"
      },
      "Performance": {
        "ElectricalProperties": {},
        "OpticalProperties": {
          "OpticalBandGapUnit": "eV"
        },
        "StructuralProperties": {},
        "OtherPerformanceMetrics": {
          "WorkFunctionUnit": "eV"
        },
        "Resistivity": "5.4 x 10^-3 Ω·cm",
        "HallMobility": "35 cm²/Vs",
        "CarrierConcentration": "3.3 x 10^19 cm⁻³",
        "CrystalStructure": "In2O3 phase (XRD)"
      },
      "Application": {
        "DemonstratedInDevice": {}
      }
    }
  },
  {
    "MaterialName": "ITiO deposited by RF Magnetron Sputtering at 10 mTorr",
    "Details": {
      "Design": {
        "HostMaterial": "In2O3",
        "PrimaryDopant": {
          "Element": "Ti",
          "Concentration_text": "2 wt.% TiO2 target component"
        },
        "CoDopants": [],
        "TargetStoichiometry": "In2O3 with 2 wt.% TiO2"
      },
      "Fabrication": {
        "DepositionMethod": "RF Magnetron Sputtering",
        "SubstrateMaterial": "soda-lime glass",
        "DepositionParameters": {
          "WorkingPressure": "10 mTorr",
          "PowerDensity": "3.28 W.cm^-2"
        },
        "AnnealingConditions": {},
        "FilmThicknessUnit": "nm",
        "FilmThicknessText": "200 nm"
      },
      "Performance": {
        "ElectricalProperties": {},
        "OpticalProperties": {
          "OpticalBandGapUnit": "eV"
        },
        "StructuralProperties": {},
        "OtherPerformanceMetrics": {
          "WorkFunctionUnit": "eV"
        },
        "Resistivity": "2.3 x 10^-2 Ω·cm",
        "HallMobility": "10 cm²/Vs",
        "CarrierConcentration": "2.7 x 10^19 cm⁻³",
        "CrystalStructure": "In2O3 phase (XRD)"
      },
      "Application": {
        "DemonstratedInDevice": {}
      }
    }
  },
  {
    "MaterialName": "ITiO deposited by PDC Magnetron Sputtering at 1 mTorr",
    "Details": {
      "Design": {
        "HostMaterial": "In2O3",
        "PrimaryDopant": {
          "Element": "Ti",
          "Concentration_text": "2 wt.% TiO2 target component"
        },
        "CoDopants": [],
        "TargetStoichiometry": "In2O3 with 2 wt.% TiO2"
      },
      "Fabrication": {
        "DepositionMethod": "PDC Magnetron Sputtering",
        "SubstrateMaterial": "soda-lime glass",
        "TargetMaterialText": "ceramic titanium-doped indium oxide target (3” diameter, 2% wt TiO2:98% In2O3)",
        "DepositionParameters": {
          "BasePressure": "1 x 10^-7 mTorr",
          "WorkingPressure": "1 mTorr",
          "DepositionTemperature": "450°C",
          "GasAtmosphere": "99:1 argon to oxygen",
          "PowerDensity": "3.28 W.cm^-2",
          "Frequency": "150 kHz",
          "ReverseTime": "3 μs",
          "SubstrateRotation": "50 rpm"
        },
        "AnnealingConditions": {},
        "FilmThicknessUnit": "nm",
        "FilmThicknessText": "200 nm"
      },
      "Performance": {
        "ElectricalProperties": {},
        "OpticalProperties": {
          "OpticalBandGapUnit": "eV"
        },
        "StructuralProperties": {},
        "OtherPerformanceMetrics": {
          "WorkFunctionUnit": "eV"
