Repository: kevin3998/in2o3_tco

File: data/extracted_json/pydantic/material_data_only2.json (part 8 of 15)
[
        "StructuralProperties": {},
        "OtherPerformanceMetrics": {
          "WorkFunctionUnit": "eV"
        },
        "Resistivity": "3.76 × 10^-4 Ω·cm",
        "CarrierConcentration": "5.04 × 10^20 cm⁻³",
        "CarrierType": "n-type",
        "HallMobility": "79.6 cm²/Vs",
        "TransmittanceAt550nm": "90%",
        "AverageTransmittance": ">83% (300–1500 nm)",
        "OpticalBandGapText": "3.43 eV (Tauc plot)",
        "CrystalStructure": "Polycrystalline with (222) and (400) orientations",
        "SurfaceRoughnessRMS": "Decreased after annealing (AFM measurement)"
      },
      "Application": {
        "PotentialApplicationArea": "Contact layer for amorphous silicon germanium solar cells",
        "DemonstratedInDevice": {},
        "DevicePerformance": "Efficiency improvement of 0.35% (Jsc increase)"
      }
    }
  },
  {
    "MaterialName": "Undoped In2O3 (0% P)",
    "Details": {
      "Design": {
        "HostMaterial": "In2O3",
        "PrimaryDopant": {},
        "CoDopants": [],
        "TargetStoichiometry": "In2O3 with 0% P/(In+P) atomic ratio",
        "MaterialDescriptionSource": "Precursor solution of indium nitrate in DI water (0.2 M total concentration)"
      },
      "Fabrication": {
        "DepositionMethod": "Spin-coating",
        "SubstrateMaterial": "Si/SiO2",
        "PrecursorMaterialsText": "Indium nitrate in DI water (0.2 M total concentration)",
        "DepositionParameters": {
          "SpinSpeed": "4500 rpm",
          "SpinDuration": "30 s"
        },
        "AnnealingConditions": {
          "Temperature": "300°C",
          "Atmosphere": "Ambient air",
          "Duration": "120 min"
        },
        "FilmThicknessUnit": "nm",
        "FilmThicknessText": "~6 nm"
      },
      "Performance": {
        "ElectricalProperties": {},
        "OpticalProperties": {
          "OpticalBandGapUnit": "eV"
        },
        "StructuralProperties": {},
        "OtherPerformanceMetrics": {
          "WorkFunctionUnit": "eV"
        },
        "HallMobility": "16.2 cm²/Vs",
        "AverageTransmittance": ">79% at 550 nm",
        "OpticalBandGapText": "3.61 eV (Tauc plot)",
        "CrystalStructure": "Cubic bixbyite In2O3",
        "SurfaceRoughnessRMS": "0.27 nm"
      },
      "Application": {
        "PotentialApplicationArea": "Thin-film transistors for displays and non-display applications",
        "DemonstratedInDevice": {}
      }
    }
  },
  {
    "MaterialName": "P-doped In2O3 (3% P)",
    "Details": {
      "Design": {
        "HostMaterial": "In2O3",
        "PrimaryDopant": {
          "Element": "P",
          "Concentration_text": "3% P/(In+P) atomic ratio"
        },
        "CoDopants": [],
        "TargetStoichiometry": "In2O3 with 3% P/(In+P) atomic ratio",
        "MaterialDescriptionSource": "Precursor solution of indium nitrate and phosphoric acid in DI water (0.2 M total concentration)"
      },
      "Fabrication": {
        "DepositionMethod": "Spin-coating",
        "SubstrateMaterial": "Si/SiO2",
        "PrecursorMaterialsText": "Indium nitrate and phosphoric acid in DI water (0.2 M total concentration)",
        "DepositionParameters": {
          "SpinSpeed": "4500 rpm",
          "SpinDuration": "30 s"
        },
        "AnnealingConditions": {
          "Temperature": "300°C",
          "Atmosphere": "Ambient air",
          "Duration": "120 min"
        },
        "FilmThicknessUnit": "nm",
        "FilmThicknessText": "~6 nm"
      },
      "Performance": {
        "ElectricalProperties": {},
        "OpticalProperties": {
          "OpticalBandGapUnit": "eV"
        },
        "StructuralProperties": {},
        "OtherPerformanceMetrics": {
          "WorkFunctionUnit": "eV"
        },
        "HallMobility": "10.8 cm²/Vs",
        "AverageTransmittance": ">79% at 550 nm",
        "OpticalBandGapText": "3.66 eV (Tauc plot)",
        "CrystalStructure": "Cubic bixbyite In2O3",
        "SurfaceRoughnessRMS": "0.24 nm"
      },
      "Application": {
        "PotentialApplicationArea": "Thin-film transistors for displays and non-display applications",
        "DemonstratedInDevice": {}
      }
    }
  },
  {
    "MaterialName": "P-doped In2O3 (6% P)",
    "Details": {
      "Design": {
        "HostMaterial": "In2O3",
        "PrimaryDopant": {
          "Element": "P",
          "Concentration_text": "6% P/(In+P) atomic ratio"
        },
        "CoDopants": [],
        "TargetStoichiometry": "In2O3 with 6% P/(In+P) atomic ratio",
        "MaterialDescriptionSource": "Precursor solution of indium nitrate and phosphoric acid in DI water (0.2 M total concentration)"
      },
      "Fabrication": {
        "DepositionMethod": "Spin-coating",
        "SubstrateMaterial": "Si/SiO2",
        "PrecursorMaterialsText": "Indium nitrate and phosphoric acid in DI water (0.2 M total concentration)",
        "DepositionParameters": {
          "SpinSpeed": "4500 rpm",
          "SpinDuration": "30 s"
        },
        "AnnealingConditions": {
          "Temperature": "300°C",
          "Atmosphere": "Ambient air",
          "Duration": "120 min"
        },
        "FilmThicknessUnit": "nm",
        "FilmThicknessText": "~6 nm"
      },
      "Performance": {
        "ElectricalProperties": {},
        "OpticalProperties": {
          "OpticalBandGapUnit": "eV"
        },
        "StructuralProperties": {},
        "OtherPerformanceMetrics": {
          "WorkFunctionUnit": "eV"
        },
        "HallMobility": "6.33 cm²/Vs",
        "AverageTransmittance": ">79% at 550 nm",
        "OpticalBandGapText": "3.88 eV (Tauc plot)",
        "CrystalStructure": "Cubic bixbyite In2O3",
        "SurfaceRoughnessRMS": "0.31 nm"
      },
      "Application": {
        "PotentialApplicationArea": "Thin-film transistors for displays and non-display applications",
        "DemonstratedInDevice": {}
      }
    }
  },
  {
    "MaterialName": "P-doped In2O3 (9% P)",
    "Details": {
      "Design": {
        "HostMaterial": "In2O3",
        "PrimaryDopant": {
          "Element": "P",
          "Concentration_text": "9% P/(In+P) atomic ratio"
        },
        "CoDopants": [],
        "TargetStoichiometry": "In2O3 with 9% P/(In+P) atomic ratio",
        "MaterialDescriptionSource": "Precursor solution of indium nitrate and phosphoric acid in DI water (0.2 M total concentration)"
      },
      "Fabrication": {
        "DepositionMethod": "Spin-coating",
        "SubstrateMaterial": "Si/SiO2",
        "PrecursorMaterialsText": "Indium nitrate and phosphoric acid in DI water (0.2 M total concentration)",
        "DepositionParameters": {
          "SpinSpeed": "4500 rpm",
          "SpinDuration": "30 s"
        },
        "AnnealingConditions": {
          "Temperature": "300°C",
          "Atmosphere": "Ambient air",
          "Duration": "120 min"
        },
        "FilmThicknessUnit": "nm",
        "FilmThicknessText": "~6 nm"
      },
      "Performance": {
        "ElectricalProperties": {},
        "OpticalProperties": {
          "OpticalBandGapUnit": "eV"
        },
        "StructuralProperties": {},
        "OtherPerformanceMetrics": {
          "WorkFunctionUnit": "eV"
        },
        "HallMobility": "3.52 cm²/Vs",
        "AverageTransmittance": ">79% at 550 nm",
        "OpticalBandGapText": "4.19 eV (Tauc plot)",
        "CrystalStructure": "Cubic bixbyite In2O3",
        "SurfaceRoughnessRMS": "0.26 nm"
      },
      "Application": {
        "PotentialApplicationArea": "Thin-film transistors for displays and non-display applications",
        "DemonstratedInDevice": {}
      }
    }
  },
  {
    "MaterialName": "Undoped In2O3",
    "Details": {
      "Design": {
        "HostMaterial": "In2O3",
        "PrimaryDopant": {},
        "CoDopants": []
      },
      "Fabrication": {
        "DepositionMethod": "Aerosol Assisted Chemical Vapour Deposition (AACVD)",
        "SubstrateMaterial": "Silica-coated float glass",
        "PrecursorMaterialsText": "InCl3.H2O in methanol",
        "DepositionParameters": {
          "DepositionTemperature": "450°C",
          "Duration": "45 minutes",
          "PrecursorFlowRate": "0.6 l/min"
        },
        "AnnealingConditions": {},
        "FilmThicknessUnit": "nm",
        "FilmThicknessText": "700 nm"
      },
      "Performance": {
        "ElectricalProperties": {},
        "OpticalProperties": {
          "OpticalBandGapUnit": "eV"
        },
        "StructuralProperties": {},
        "OtherPerformanceMetrics": {
          "WorkFunctionUnit": "eV"
        },
        "Resistivity": "7.7×10^-4 Ω·cm",
        "SheetResistance": "11.0 Ω/sq",
        "CarrierConcentration": "1.1×10^20 cm⁻³",
        "CarrierType": "n-type",
        "HallMobility": "71 cm²/Vs",
        "AverageTransmittance": "~75% (400-2000 nm)",
        "CrystalStructure": "Cubic bixbyite and metastable rhombohedral phases"
      },
      "Application": {
        "PotentialApplicationArea": "Transparent electrodes requiring NIR transparency",
        "DemonstratedInDevice": {}
      }
    }
  },
  {
    "MaterialName": "Sn-doped In2O3 (2 mol.% Sn in precursor)",
    "Details": {
      "Design": {
        "HostMaterial": "In2O3",
        "PrimaryDopant": {
          "Element": "Sn",
          "Concentration_text": "2 mol.% Sn/In in precursor"
        },
        "CoDopants": [],
        "TargetStoichiometry": "2 mol.% Sn/In in precursor solution",
        "MaterialDescriptionSource": "InCl3.H2O and C4H9SnCl3 in methanol"
      },
      "Fabrication": {
        "DepositionMethod": "Aerosol Assisted Chemical Vapour Deposition (AACVD)",
        "SubstrateMaterial": "Silica-coated float glass",
        "DepositionParameters": {
          "DepositionTemperature": "450°C",
          "Duration": "45 minutes",
          "PrecursorFlowRate": "0.6 l/min"
        },
        "AnnealingConditions": {},
        "FilmThicknessUnit": "nm",
        "FilmThicknessText": "680 nm"
      },
      "Performance": {
        "ElectricalProperties": {},
        "OpticalProperties": {
          "OpticalBandGapUnit": "eV"
        },
        "StructuralProperties": {},
        "OtherPerformanceMetrics": {
          "WorkFunctionUnit": "eV"
        },
        "Resistivity": "3.8×10^-4 Ω·cm",
        "SheetResistance": "5.6 Ω/sq",
        "CarrierConcentration": "6.7×10^20 cm⁻³",
        "CarrierType": "n-type",
        "HallMobility": "25 cm²/Vs"
      },
      "Application": {
        "DemonstratedInDevice": {}
      }
    }
  },
  {
    "MaterialName": "Mo-doped In2O3 (1 mol.% Mo in precursor)",
    "Details": {
      "Design": {
        "HostMaterial": "In2O3",
        "PrimaryDopant": {
          "Element": "Mo",
          "Concentration_text": "1 mol.% Mo/In in precursor"
        },
        "CoDopants": [],
        "TargetStoichiometry": "1 mol.% Mo/In in precursor solution",
        "MaterialDescriptionSource": "InCl3.H2O and (NH4)6Mo7O24.4H2O in methanol"
      },
      "Fabrication": {
        "DepositionMethod": "Aerosol Assisted Chemical Vapour Deposition (AACVD)",
        "SubstrateMaterial": "Silica-coated float glass",
        "DepositionParameters": {
          "DepositionTemperature": "450°C",
          "Duration": "45 minutes",
          "PrecursorFlowRate": "0.6 l/min"
        },
        "AnnealingConditions": {},
        "FilmThicknessUnit": "nm",
        "FilmThicknessText": "610 nm"
      },
      "Performance": {
        "ElectricalProperties": {},
        "OpticalProperties": {
          "OpticalBandGapUnit": "eV"
        },
        "StructuralProperties": {},
        "OtherPerformanceMetrics": {
          "WorkFunctionUnit": "eV"
        },
        "Resistivity": "1.9×10^-4 Ω·cm",
        "SheetResistance": "3.1 Ω/sq",
        "CarrierConcentration": "3.1×10^20 cm⁻³",
        "CarrierType": "n-type",
        "HallMobility": "107 cm²/Vs",
        "AverageTransmittance": "~80% in visible region (400-1000 nm)",
        "CrystalStructure": "Cubic bixbyite"
      },
      "Application": {
        "PotentialApplicationArea": "Transparent electrodes for solar cells",
        "DemonstratedInDevice": {}
      }
    }
  },
  {
    "MaterialName": "Mo-doped In2O3 (2 mol.% Mo in precursor)",
    "Details": {
      "Design": {
        "HostMaterial": "In2O3",
        "PrimaryDopant": {
          "Element": "Mo",
          "Concentration_text": "2 mol.% Mo/In in precursor"
        },
        "CoDopants": [],
        "TargetStoichiometry": "2 mol.% Mo/In in precursor solution",
        "MaterialDescriptionSource": "InCl3.H2O and (NH4)6Mo7O24.4H2O in methanol"
      },
      "Fabrication": {
        "DepositionMethod": "Aerosol Assisted Chemical Vapour Deposition (AACVD)",
        "SubstrateMaterial": "Silica-coated float glass",
        "DepositionParameters": {
          "DepositionTemperature": "450°C",
          "Duration": "45 minutes",
          "PrecursorFlowRate": "0.6 l/min"
        },
        "AnnealingConditions": {},
        "FilmThicknessUnit": "nm",
        "FilmThicknessText": "650 nm"
      },
      "Performance": {
        "ElectricalProperties": {},
        "OpticalProperties": {
          "OpticalBandGapUnit": "eV"
        },
        "StructuralProperties": {},
        "OtherPerformanceMetrics": {
          "WorkFunctionUnit": "eV"
        },
        "Resistivity": "1.2×10^-4 Ω·cm",
        "SheetResistance": "1.8 Ω/sq",
        "CarrierConcentration": "4.4×10^20 cm⁻³",
        "CarrierType": "n-type",
        "HallMobility": "119 cm²/Vs",
        "AverageTransmittance": "~80% in visible region (400-1000 nm)",
        "OpticalBandGapText": "3.85 eV (Tauc plot)",
        "CrystalStructure": "Cubic bixbyite"
      },
      "Application": {
        "PotentialApplicationArea": "Transparent electrodes for solar cells",
        "DemonstratedInDevice": {}
      }
    }
  },
  {
    "MaterialName": "Mo-doped In2O3 (3 mol.% Mo in precursor)",
    "Details": {
      "Design": {
        "HostMaterial": "In2O3",
        "PrimaryDopant": {
          "Element": "Mo",
          "Concentration_text": "3 mol.% Mo/In in precursor"
        },
        "CoDopants": [],
        "TargetStoichiometry": "3 mol.% Mo/In in precursor solution",
        "MaterialDescriptionSource": "InCl3.H2O and (NH4)6Mo7O24.4H2O in methanol"
      },
      "Fabrication": {
        "DepositionMethod": "Aerosol Assisted Chemical Vapour Deposition (AACVD)",
        "SubstrateMaterial": "Silica-coated float glass",
        "DepositionParameters": {
          "DepositionTemperature": "450°C",
          "Duration": "45 minutes",
          "PrecursorFlowRate": "0.6 l/min"
        },
        "AnnealingConditions": {},
        "FilmThicknessUnit": "nm",
        "FilmThicknessText": "650 nm"
      },
      "Performance": {
        "ElectricalProperties": {},
        "OpticalProperties": {
          "OpticalBandGapUnit": "eV"
        },
        "StructuralProperties": {},
        "OtherPerformanceMetrics": {
          "WorkFunctionUnit": "eV"
        },
        "Resistivity": "1.2×10^-4 Ω·cm",
        "SheetResistance": "1.8 Ω/sq",
        "CarrierConcentration": "4.8×10^20 cm⁻³",
        "CarrierType": "n-type",
        "HallMobility": "107 cm²/Vs",
        "AverageTransmittance": "~80% in visible region (400-1000 nm)",
        "CrystalStructure": "Cubic bixbyite"
      },
      "Application": {
        "PotentialApplicationArea": "Transparent electrodes for solar cells",
        "DemonstratedInDevice": {}
      }
    }
  },
  {
    "MaterialName": "Mo-doped In2O3 (4 mol.% Mo in precursor)",
    "Details": {
      "Design": {
        "HostMaterial": "In2O3",
        "PrimaryDopant": {
          "Element": "Mo",
          "Concentration_text": "4 mol.% Mo/In in precursor"
        },
        "CoDopants": [],
        "TargetStoichiometry": "4 mol.% Mo/In in precursor solution",
        "MaterialDescriptionSource": "InCl3.H2O and (NH4)6Mo7O24.4H2O in methanol"
      },
      "Fabrication": {
        "DepositionMethod": "Aerosol Assisted Chemical Vapour Deposition (AACVD)",
        "SubstrateMaterial": "Silica-coated float glass",
        "DepositionParameters": {
          "DepositionTemperature": "450°C",
          "Duration": "45 minutes",
          "PrecursorFlowRate": "0.6 l/min"
        },
        "AnnealingConditions": {},
        "FilmThicknessUnit": "nm",
        "FilmThicknessText": "680 nm"
      },
      "Performance": {
        "ElectricalProperties": {},
        "OpticalProperties": {
          "OpticalBandGapUnit": "eV"
        },
        "StructuralProperties": {},
        "OtherPerformanceMetrics": {
          "WorkFunctionUnit": "eV"
        },
        "Resistivity": "1.2×10^-4 Ω·cm",
        "SheetResistance": "1.8 Ω/sq",
        "CarrierConcentration": "6.5×10^20 cm⁻³",
        "CarrierType": "n-type",
        "HallMobility": "92 cm²/Vs",
        "AverageTransmittance": "~80% in visible region (400-1000 nm)",
        "CrystalStructure": "Cubic bixbyite"
      },
      "Application": {
        "PotentialApplicationArea": "Transparent electrodes for solar cells",
        "DemonstratedInDevice": {}
      }
    }
  },
  {
    "MaterialName": "Mo-doped In2O3 (5 mol.% Mo in precursor)",
    "Details": {
      "Design": {
        "HostMaterial": "In2O3",
        "PrimaryDopant": {
          "Element": "Mo",
          "Concentration_text": "5 mol.% Mo/In in precursor"
        },
        "CoDopants": [],
        "TargetStoichiometry": "5 mol.% Mo/In in precursor solution",
        "MaterialDescriptionSource": "InCl3.H2O and (NH4)6Mo7O24.4H2O in methanol"
      },
      "Fabrication": {
        "DepositionMethod": "Aerosol Assisted Chemical Vapour Deposition (AACVD)",
        "SubstrateMaterial": "Silica-coated float glass",
        "DepositionParameters": {
          "DepositionTemperature": "450°C",
          "Duration": "45 minutes",
          "PrecursorFlowRate": "0.6 l/min"
        },
        "AnnealingConditions": {},
        "FilmThicknessUnit": "nm",
        "FilmThicknessText": "680 nm"
      },
      "Performance": {
        "ElectricalProperties": {},
        "OpticalProperties": {
          "OpticalBandGapUnit": "eV"
        },
        "StructuralProperties": {},
        "OtherPerformanceMetrics": {
          "WorkFunctionUnit": "eV"
        },
        "Resistivity": "8.3×10^-5 Ω·cm",
        "SheetResistance": "1.2 Ω/sq",
        "CarrierConcentration": "7.0×10^20 cm⁻³",
        "CarrierType": "n-type",
        "HallMobility": "109 cm²/Vs",
        "AverageTransmittance": "~80% in visible region (400-1000 nm)",
        "CrystalStructure": "Cubic bixbyite"
      },
      "Application": {
        "PotentialApplicationArea": "Transparent electrodes for solar cells",
        "DemonstratedInDevice": {}
      }
    }
  },
  {
    "MaterialName": "Mo-doped In2O3 (7 mol.% Mo in precursor)",
    "Details": {
      "Design": {
        "HostMaterial": "In2O3",
        "PrimaryDopant": {
          "Element": "Mo",
          "Concentration_text": "7 mol.% Mo/In in precursor"
        },
        "CoDopants": [],
        "TargetStoichiometry": "7 mol.% Mo/In in precursor solution",
        "MaterialDescriptionSource": "InCl3.H2O and (NH4)6Mo7O24.4H2O in methanol"
      },
      "Fabrication": {
        "DepositionMethod": "Aerosol Assisted Chemical Vapour Deposition (AACVD)",
        "SubstrateMaterial": "Silica-coated float glass",
        "DepositionParameters": {
          "DepositionTemperature": "450°C",
          "Duration": "45 minutes",
          "PrecursorFlowRate": "0.6 l/min"
        },
        "AnnealingConditions": {},
        "FilmThicknessUnit": "nm",
        "FilmThicknessText": "651 nm"
      },
      "Performance": {
        "ElectricalProperties": {},
        "OpticalProperties": {
          "OpticalBandGapUnit": "eV"
        },
        "StructuralProperties": {},
        "OtherPerformanceMetrics": {
          "WorkFunctionUnit": "eV"
        },
        "Resistivity": "4.5×10^-4 Ω·cm",
        "SheetResistance": "6.9 Ω/sq",
        "CarrierConcentration": "3.1×10^20 cm⁻³",
        "CarrierType": "n-type",
        "HallMobility": "45 cm²/Vs",
        "AverageTransmittance": "~80% in visible region (400-1000 nm)",
        "CrystalStructure": "Cubic bixbyite"
      },
      "Application": {
        "PotentialApplicationArea": "Transparent electrodes for solar cells",
        "DemonstratedInDevice": {}
      }
    }
  },
  {
    "MaterialName": "Undoped In2O3",
    "Details": {
      "Design": {
        "HostMaterial": "In2O3",
        "PrimaryDopant": {},
        "CoDopants": []
      },
      "Fabrication": {
        "DepositionMethod": "Aerosol Assisted Chemical Vapour Deposition (AACVD)",
        "SubstrateMaterial": "Silica-coated float glass (NSG) with SiO2 barrier layer",
        "PrecursorMaterialsText": "InCl3·H2O in methanol",
        "DepositionParameters": {
          "DepositionTemperature": "450°C",
          "GasAtmosphere": "N2",
          "GasFlowRates": "0.6 l/min",
          "Duration": "45 minutes"
        },
        "AnnealingConditions": {},
        "FilmThicknessUnit": "nm",
        "FilmThicknessText": "700 nm"
      },
      "Performance": {
        "ElectricalProperties": {},
        "OpticalProperties": {
          "OpticalBandGapUnit": "eV"
        },
        "StructuralProperties": {},
        "OtherPerformanceMetrics": {
          "WorkFunctionUnit": "eV"
        },
        "Resistivity": "7.7×10^-4 Ω·cm",
        "CarrierConcentration": "1.1×10^20 cm⁻³",
        "CarrierType": "n-type",
        "HallMobility": "71 cm²/Vs",
        "AverageTransmittance": "~75% (400-2000 nm)",
        "CrystalStructure": "Cubic bixbyite In2O3 and metastable rhombohedral phase"
      },
      "Application": {
        "PotentialApplicationArea": "Transparent electrodes requiring NIR transparency",
        "DemonstratedInDevice": {}
      }
    }
  },
  {
    "MaterialName": "Sn-doped In2O3 (2 mol.% Sn/In in precursor)",
    "Details": {
      "Design": {
        "HostMaterial": "In2O3",
        "PrimaryDopant": {
          "Element": "Sn",
          "Concentration_text": "2 mol.% Sn/In in precursor solution"
        },
        "CoDopants": [],
        "MaterialDescriptionSource": "InCl3·H2O and C4H9SnCl3 in methanol"
      },
      "Fabrication": {
        "DepositionMethod": "Aerosol Assisted Chemical Vapour Deposition (AACVD)",
        "SubstrateMaterial": "Silica-coated float glass (NSG) with SiO2 barrier layer",
        "PrecursorMaterialsText": "InCl3·H2O and C4H9SnCl3 in methanol",
        "DepositionParameters": {
          "DepositionTemperature": "450°C",
          "GasAtmosphere": "N2",
          "GasFlowRates": "0.6 l/min",
          "Duration": "45 minutes"
        },
        "AnnealingConditions": {},
        "FilmThicknessUnit": "nm",
        "FilmThicknessText": "680 nm"
      },
      "Performance": {
        "ElectricalProperties": {},
        "OpticalProperties": {
          "OpticalBandGapUnit": "eV"
        },
        "StructuralProperties": {},
        "OtherPerformanceMetrics": {
          "WorkFunctionUnit": "eV"
        },
        "Resistivity": "3.8×10^-4 Ω·cm",
        "SheetResistance": "5.6 Ω/sq",
        "CarrierConcentration": "6.7×10^20 cm⁻³",
        "CarrierType": "n-type",
        "HallMobility": "25 cm²/Vs",
        "CrystalStructure": "Cubic bixbyite In2O3 (inferior grain connectivity)"
      },
      "Application": {
        "PotentialApplicationArea": "Transparent electrodes for optoelectronic devices",
        "DemonstratedInDevice": {}
      }
    }
  },
  {
    "MaterialName": "Mo-doped In2O3 (1 mol.% Mo/In in precursor)",
    "Details": {
      "Design": {
        "HostMaterial": "In2O3",
        "PrimaryDopant": {
          "Element": "Mo",
          "Concentration_text": "1 mol.% Mo/In in precursor solution"
        },
        "CoDopants": [],
        "MaterialDescriptionSource": "InCl3·H2O and (NH4)6Mo7O24·4H2O in methanol"
      },
      "Fabrication": {
        "DepositionMethod": "Aerosol Assisted Chemical Vapour Deposition (AACVD)",
        "SubstrateMaterial": "Silica-coated float glass (NSG) with SiO2 barrier layer",
        "PrecursorMaterialsText": "InCl3·H2O and (NH4)6Mo7O24·4H2O in methanol",
        "DepositionParameters": {
          "DepositionTemperature": "450°C",
          "GasAtmosphere": "N2",
          "GasFlowRates": "0.6 l/min",
          "Duration": "45 minutes"
        },
        "AnnealingConditions": {},
        "FilmThicknessUnit": "nm",
        "FilmThicknessText": "610 nm"
      },
      "Performance": {
        "ElectricalProperties": {},
        "OpticalProperties": {
          "OpticalBandGapUnit": "eV"
        },
        "StructuralProperties": {},
        "OtherPerformanceMetrics": {
          "WorkFunctionUnit": "eV"
        },
        "Resistivity": "1.9×10^-4 Ω·cm",
        "SheetResistance": "3.1 Ω/sq",
        "CarrierConcentration": "3.1×10^20 cm⁻³",
        "CarrierType": "n-type",
        "HallMobility": "107 cm²/Vs",
        "AverageTransmittance": "~80% in visible and NIR regions",
        "OpticalBandGapText": "3.85 eV (Tauc plot)",
        "CrystalStructure": "Cubic bixbyite In2O3 with (100) texture"
      },
      "Application": {
        "PotentialApplicationArea": "High-mobility transparent electrodes for photovoltaic devices",
        "DemonstratedInDevice": {}
      }
    }
  },
  {
    "MaterialName": "Mo-doped In2O3 (2 mol.% Mo/In in precursor)",
    "Details": {
      "Design": {
        "HostMaterial": "In2O3",
        "PrimaryDopant": {
          "Element": "Mo",
          "Concentration_text": "2 mol.% Mo/In in precursor solution"
        },
        "CoDopants": [],
        "MaterialDescriptionSource": "InCl3·H2O and (NH4)6Mo7O24·4H2O in methanol"
      },
      "Fabrication": {
        "DepositionMethod": "Aerosol Assisted Chemical Vapour Deposition (AACVD)",
        "SubstrateMaterial": "Silica-coated float glass (NSG) with SiO2 barrier layer",
        "PrecursorMaterialsText": "InCl3·H2O and (NH4)6Mo7O24·4H2O in methanol",
        "DepositionParameters": {
          "DepositionTemperature": "450°C",
          "GasAtmosphere": "N2",
          "GasFlowRates": "0.6 l/min",
          "Duration": "45 minutes"
        },
        "AnnealingConditions": {},
        "FilmThicknessUnit": "nm",
        "FilmThicknessText": "650 nm"
      },
      "Performance": {
        "ElectricalProperties": {},
        "OpticalProperties": {
          "OpticalBandGapUnit": "eV"
        },
        "StructuralProperties": {},
        "OtherPerformanceMetrics": {
          "WorkFunctionUnit": "eV"
        },
        "Resistivity": "1.2×10^-4 Ω·cm",
        "SheetResistance": "1.8 Ω/sq",
        "CarrierConcentration": "4.4×10^20 cm⁻³",
        "CarrierType": "n-type",
        "HallMobility": "119 cm²/Vs",
        "AverageTransmittance": "~80% in visible and NIR regions",
        "OpticalBandGapText": "3.85 eV (Tauc plot)",
        "CrystalStructure": "Cubic bixbyite In2O3 with (100) texture"
      },
      "Application": {
        "PotentialApplicationArea": "High-mobility transparent electrodes for photovoltaic devices",
        "DemonstratedInDevice": {}
      }
    }
  },
  {
    "MaterialName": "Mo-doped In2O3 (5 mol.% Mo/In in precursor)",
    "Details": {
      "Design": {
        "HostMaterial": "In2O3",
        "PrimaryDopant": {
          "Element": "Mo",
          "Concentration_text": "5 mol.% Mo/In in precursor solution"
        },
        "CoDopants": [],
        "MaterialDescriptionSource": "InCl3·H2O and (NH4)6Mo7O24·4H2O in methanol"
      },
      "Fabrication": {
        "DepositionMethod": "Aerosol Assisted Chemical Vapour Deposition (AACVD)",
        "SubstrateMaterial": "Silica-coated float glass (NSG) with SiO2 barrier layer",
        "PrecursorMaterialsText": "InCl3·H2O and (NH4)6Mo7O24·4H2O in methanol",
        "DepositionParameters": {
          "DepositionTemperature": "450°C",
          "GasAtmosphere": "N2",
          "GasFlowRates": "0.6 l/min",
          "Duration": "45 minutes"
        },
        "AnnealingConditions": {},
        "FilmThicknessUnit": "nm",
        "FilmThicknessText": "680 nm"
      },
      "Performance": {
        "ElectricalProperties": {},
        "OpticalProperties": {
          "OpticalBandGapUnit": "eV"
        },
        "StructuralProperties": {},
        "OtherPerformanceMetrics": {
          "WorkFunctionUnit": "eV"
        },
        "Resistivity": "8.3×10^-5 Ω·cm",
        "SheetResistance": "1.2 Ω/sq",
        "CarrierConcentration": "7.0×10^20 cm⁻³",
        "CarrierType": "n-type",
        "HallMobility": "109 cm²/Vs",
        "AverageTransmittance": "~80% in visible and NIR regions",
        "OpticalBandGapText": "3.85 eV (Tauc plot)",
        "CrystalStructure": "Cubic bixbyite In2O3 with (100) texture"
      },
      "Application": {
        "PotentialApplicationArea": "High-mobility transparent electrodes for photovoltaic devices",
        "DemonstratedInDevice": {}
      }
    }
  },
  {
    "MaterialName": "Ti, Zr, Ga-codoped In2O3 (ITGZO) film deposited at 70°C",
    "Details": {
      "Design": {
        "HostMaterial": "In2O3",
        "PrimaryDopant": {
          "Element": "Ti",
          "Concentration_text": "0.5 wt% TiO2"
        },
        "CoDopants": [
          {
            "Element": "Zr",
            "Concentration_text": "0.5 wt% ZrO2"
          },
          {
            "Element": "Ga",
            "Concentration_text": "0.5 wt% Ga2O3"
          }
        ],
        "TargetStoichiometry": "In2O3 with 0.5 wt% ZrO2, 0.5 wt% TiO2, 0.5 wt% Ga2O3",
        "MaterialDescriptionSource": "Ceramic target with doping ratio IO:ZrO2:TiO2:Ga2O3 = 98.5:0.5:0.5:0.5"
      },
      "Fabrication": {
        "DepositionMethod": "RF Magnetron Sputtering",
        "SubstrateMaterial": "Corning 7059 glass",
        "TargetMaterialText": "Ceramic target with doping ratio IO:ZrO2:TiO2:Ga2O3 = 98.5:0.5:0.5:0.5",
        "DepositionParameters": {
          "BasePressure": "9 × 10^-4 Pa",
          "WorkingPressure": "0.45 Pa",
          "DepositionTemperature": "70°C",
          "GasAtmosphere": "Ar and O2 (O2/(Ar+O2) ratio 0.008)",
          "DepositionPower": "120 W"
        },
        "AnnealingConditions": {
          "Temperature": "200°C",
          "Atmosphere": "Air",
          "Duration": "30 min"
        },
        "FilmThicknessUnit": "nm",
        "FilmThicknessText": "80 nm"
      },
      "Performance": {
        "ElectricalProperties": {},
        "OpticalProperties": {
          "OpticalBandGapUnit": "eV"
        },
        "StructuralProperties": {},
        "OtherPerformanceMetrics": {
          "WorkFunctionUnit": "eV"
        },
        "Resistivity": "3.47 × 10^-4 Ω·cm",
        "CarrierConcentration": "1.94 × 10^20 cm⁻³",
        "HallMobility": "93.98 cm²/Vs",
        "AverageTransmittance": ">85% in visible range, 18% increase in infrared (1500-2580 nm) compared to ITO",
        "OpticalBandGapText": "~4 eV (Tauc plot)",
        "CrystalStructure": "Cubic bixbyite In2O3 with (222) preferred orientation",
        "SurfaceRoughnessRMS": "0.432 nm"
      },
      "Application": {
        "PotentialApplicationArea": "Transparent electrodes for optoelectronic devices such as solar cells",
        "DemonstratedInDevice": {}
      }
    }
  },
  {
    "MaterialName": "Ti, Zr, Ga-codoped In2O3 (ITGZO) film annealed at 350°C",
    "Details": {
      "Design": {
        "HostMaterial": "In2O3",
        "PrimaryDopant": {
          "Element": "Ti",
          "Concentration_text": "0.5 wt% TiO2"
        },
        "CoDopants": [
          {
            "Element": "Zr",
            "Concentration_text": "0.5 wt% ZrO2"
          },
          {
            "Element": "Ga",
            "Concentration_text": "0.5 wt% Ga2O3"
          }
        ],
        "TargetStoichiometry": "In2O3 with 0.5 wt% ZrO2, 0.5 wt% TiO2, 0.5 wt% Ga2O3",
        "MaterialDescriptionSource": "Ceramic target with doping ratio IO:ZrO2:TiO2:Ga2O3 = 98.5:0.5:0.5:0.5"
      },
      "Fabrication": {
        "DepositionMethod": "RF Magnetron Sputtering",
        "SubstrateMaterial": "Corning 7059 glass",
        "TargetMaterialText": "Ceramic target with doping ratio IO:ZrO2:TiO2:Ga2O3 = 98.5:0.5:0.5:0.5",
        "DepositionParameters": {
          "BasePressure": "9 × 10^-4 Pa",
          "WorkingPressure": "0.45 Pa",
          "DepositionTemperature": "25°C (RT)",
          "GasAtmosphere": "Ar and O2 (O2/(Ar+O2) ratio 0.008)",
          "DepositionPower": "120 W"
        },
        "AnnealingConditions": {
          "Temperature": "350°C"
        },
        "FilmThicknessUnit": "nm",
        "FilmThicknessText": "80 nm"
      },
      "Performance": {
        "ElectricalProperties": {},
        "OpticalProperties": {
          "OpticalBandGapUnit": "eV"
        },
        "StructuralProperties": {},
        "OtherPerformanceMetrics": {
          "WorkFunctionUnit": "eV"
        },
        "Resistivity": "2.28 × 10^-2 Ω·cm",
        "CarrierConcentration": "1.59 × 10^19 cm⁻³",
        "HallMobility": "18.30 cm²/Vs",
        "OpticalTransmittanceDescription": "Low extinction coefficient (k = 3.10 × 10^-4 at 633 nm, 4.25 × 10^-3 at 1500 nm)"
      },
      "Application": {
        "PotentialApplicationArea": "Devices requiring high-temperature processing and low infrared absorption",
        "DemonstratedInDevice": {}
      }
    }
  },
  {
    "MaterialName": "Ga and Ti co-doped In2O3 (IGTO) film on COP (0 sccm O2)",
    "Details": {
      "Design": {
        "HostMaterial": "In2O3",
        "PrimaryDopant": {
          "Element": "Ga",
          "Concentration_text": "1 wt% GaO2"
        },
        "CoDopants": [
          {
            "Element": "Ti",
            "Concentration_text": "1 wt% TiO2"
          }
        ],
        "TargetStoichiometry": "In2O3 with 1 wt% GaO2 and 1 wt% TiO2",
        "MaterialDescriptionSource": "InGaTiO (1 wt% GaO2 and 1 wt% TiO2 co-doped In2O3) target"
      },
      "Fabrication": {
        "DepositionMethod": "DC Magnetron Sputtering",
        "SubstrateMaterial": "Cyclic olefin copolymer (COP)",
        "TargetMaterialText": "InGaTiO (1 wt% GaO2 and 1 wt% TiO2 co-doped In2O3) target",
        "DepositionParameters": {
          "BasePressure": "3 × 10^-6 Torr",
          "WorkingPressure": "3 mTorr",
          "DepositionTemperature": "Room Temperature",
          "GasAtmosphere": "Ar (10 sccm)",
          "DepositionPower": "40 W"
        },
        "AnnealingConditions": {},
        "FilmThicknessUnit": "nm",
        "FilmThicknessText": "100 nm"
      },
      "Performance": {
        "ElectricalProperties": {},
        "OpticalProperties": {
          "OpticalBandGapUnit": "eV"
        },
        "StructuralProperties": {},
        "OtherPerformanceMetrics": {
          "WorkFunctionUnit": "eV"
        },
        "SheetResistance": "39.3 Ohm/sq",
        "CarrierConcentration": "2.07 × 10^21 cm⁻³",
        "CarrierType": "n-type",
        "HallMobility": "7.69 cm²/Vs",
        "AverageTransmittance": "86.96%",
        "SurfaceRoughnessRMS": "0.95 nm (RMS)",
        "CrystalStructure": "Amorphous"
      },
      "Application": {
        "PotentialApplicationArea": "Flexible electrodes for thin film heaters (TFHs) and flexible touch screen panels (FTSPs) in automobiles",
        "DemonstratedInDevice": {},
        "DevicePerformance": "TFH saturated temperature of 78.6°C at 8 V; FTSP stable touch sensitivity when bent"
      }
    }
  },
  {
    "MaterialName": "Ti-doped In2O3 via partial reactive co-sputtering",
    "Details": {
      "Design": {
        "HostMaterial": "In2O3",
        "PrimaryDopant": {
          "Element": "Ti",
          "Concentration_text": "Varying up to 10 cat.%"
        },
        "CoDopants": [],
        "TargetStoichiometry": "In2O3 with Ti incorporation via co-sputtering",
        "MaterialDescriptionSource": "Ceramic In2O3 target (99.999% purity) and metallic Ti target (99.99% purity)"
      },
      "Fabrication": {
        "DepositionMethod": "Partial reactive co-sputtering",
        "SubstrateMaterial": "Fused silica",
        "TargetMaterialText": "Ceramic In2O3 and metallic Ti targets",
        "DepositionParameters": {
          "WorkingPressure": "0.5 Pa",
          "DepositionTemperature": "Up to 400°C",
          "GasAtmosphere": "Pure Ar",
          "DepositionPower": "RF power varied"
        },
        "AnnealingConditions": {},
        "FilmThicknessUnit": "nm",
        "FilmThicknessText": "300-400 nm"
      },
      "Performance": {
        "ElectricalProperties": {},
        "OpticalProperties": {
          "OpticalBandGapUnit": "eV"
        },
        "StructuralProperties": {},
        "OtherPerformanceMetrics": {
          "WorkFunctionUnit": "eV"
        },
        "Resistivity": "Resulting in conductivity >7800 S/cm",
        "CarrierConcentration": "Up to 7.4×10^20 cm⁻³",
        "CarrierType": "n-type",
        "HallMobility": "Up to 86 cm²/Vs",
        "CrystalStructure": "Cubic bixbyite In2O3",
        "OpticalTransmittanceDescription": "High transparency in visible and near-infrared regions"
      },
      "Application": {
        "PotentialApplicationArea": "Transparent electrodes for solar cells requiring infrared transparency",
        "DemonstratedInDevice": {}
      }
    }
  },
  {
    "MaterialName": "ITiO deposited by RF magnetron sputtering at 1 mTorr",
    "Details": {
      "Design": {
        "HostMaterial": "In2O3",
        "PrimaryDopant": {
          "Element": "Ti",
          "Concentration_text": "2% wt TiO2"
        },
        "CoDopants": [],
        "TargetStoichiometry": "98% In2O3, 2% TiO2",
        "MaterialDescriptionSource": "Ceramic titanium-doped indium oxide target (3” diameter)"
      },
      "Fabrication": {
        "DepositionMethod": "RF magnetron sputtering",
        "SubstrateMaterial": "Soda-lime glass",
        "TargetMaterialText": "Ceramic titanium-doped indium oxide target (2% wt TiO2:98% In2O3)",
        "DepositionParameters": {
          "BasePressure": "1 x 10^-7 mTorr",
          "WorkingPressure": "1 mTorr",
          "DepositionTemperature": "450°C",
          "GasAtmosphere": "Ar:O2 (99:1 ratio)",
          "DepositionPower": "3.28 W.cm^-2",
          "Rotation": "50 rpm"
        },
        "AnnealingConditions": {},
        "FilmThicknessUnit": "nm",
        "FilmThicknessText": "200 nm"
      },
      "Performance": {
        "ElectricalProperties": {},
        "OpticalProperties": {
          "OpticalBandGapUnit": "eV"
        },
        "StructuralProperties": {},
        "OtherPerformanceMetrics": {
          "WorkFunctionUnit": "eV"
        },
        "Resistivity": "3.4 x 10^-4 Ω·cm",
        "CarrierConcentration": "1.7 x 10^20 cm⁻³",
        "CarrierType": "n-type",
        "HallMobility": "108 V^-1s^-1cm^2",
        "SheetResistance": "16.4 Ω/sq",
        "AverageTransmittance": ">80% (800-1800 nm)",
        "CrystalStructure": "Preferred (222) orientation (In2O3)"
      },
      "Application": {
        "PotentialApplicationArea": "Tandem/multi-junction solar cells (e.g., DSC/CIGS)",
        "DemonstratedInDevice": {}
      }
    }
  },
  {
    "MaterialName": "ITiO deposited by RF magnetron sputtering at 5 mTorr",
    "Details": {
      "Design": {
        "HostMaterial": "In2O3",
        "PrimaryDopant": {
          "Element": "Ti",
          "Concentration_text": "2% wt TiO2"
        },
        "CoDopants": [],
        "TargetStoichiometry": "98% In2O3, 2% TiO2",
        "MaterialDescriptionSource": "Ceramic titanium-doped indium oxide target (3” diameter)"
      },
      "Fabrication": {
        "DepositionMethod": "RF magnetron sputtering",
        "SubstrateMaterial": "Soda-lime glass",
        "TargetMaterialText": "Ceramic titanium-doped indium oxide target (2% wt TiO2:98% In2O3)",
        "DepositionParameters": {
          "BasePressure": "1 x 10^-7 mTorr",
          "WorkingPressure": "5 mTorr",
          "DepositionTemperature": "450°C",
