Repository: kevin3998/in2o3_tco

File: data/extracted_json/pydantic/material_data_only.json (part 9 of 16)
[
        },
        "Resistivity": "3.2 x 10^-4 Ω·cm",
        "HallMobility": "101 cm²/Vs",
        "CarrierConcentration": "1.9 x 10^20 cm⁻³",
        "OpticalTransmittance": "≥80% transmission in 800-1800 nm NIR region",
        "CrystalStructure": "Random grain orientation with (211), (222), (440) peaks (XRD)",
        "GrainSize": "Triangular crystallites (SEM)"
      },
      "Application": {
        "PotentialApplicationArea": "Tandem or multiple junction solar cells",
        "DemonstratedInDevice": {}
      }
    }
  },
  {
    "MaterialName": "ITiO deposited by PDC Magnetron Sputtering at 5 mTorr",
    "Details": {
      "Design": {
        "HostMaterial": "In2O3",
        "PrimaryDopant": {
          "Element": "Ti",
          "Concentration_text": "2 wt.% TiO2 target component"
        },
        "CoDopants": [],
        "TargetStoichiometry": "In2O3 with 2 wt.% TiO2"
      },
      "Fabrication": {
        "DepositionMethod": "PDC Magnetron Sputtering",
        "SubstrateMaterial": "soda-lime glass",
        "DepositionParameters": {
          "WorkingPressure": "5 mTorr",
          "PowerDensity": "3.28 W.cm^-2"
        },
        "AnnealingConditions": {},
        "FilmThicknessUnit": "nm",
        "FilmThicknessText": "200 nm"
      },
      "Performance": {
        "ElectricalProperties": {},
        "OpticalProperties": {
          "OpticalBandGapUnit": "eV"
        },
        "StructuralProperties": {},
        "OtherPerformanceMetrics": {
          "WorkFunctionUnit": "eV"
        },
        "Resistivity": "1.4 x 10^-3 Ω·cm",
        "HallMobility": "64 cm²/Vs",
        "CarrierConcentration": "7.1 x 10^19 cm⁻³",
        "CrystalStructure": "In2O3 phase (XRD)"
      },
      "Application": {
        "DemonstratedInDevice": {}
      }
    }
  },
  {
    "MaterialName": "ITiO deposited by PDC Magnetron Sputtering at 10 mTorr",
    "Details": {
      "Design": {
        "HostMaterial": "In2O3",
        "PrimaryDopant": {
          "Element": "Ti",
          "Concentration_text": "2 wt.% TiO2 target component"
        },
        "CoDopants": [],
        "TargetStoichiometry": "In2O3 with 2 wt.% TiO2"
      },
      "Fabrication": {
        "DepositionMethod": "PDC Magnetron Sputtering",
        "SubstrateMaterial": "soda-lime glass",
        "DepositionParameters": {
          "WorkingPressure": "10 mTorr",
          "PowerDensity": "3.28 W.cm^-2"
        },
        "AnnealingConditions": {},
        "FilmThicknessUnit": "nm",
        "FilmThicknessText": "200 nm"
      },
      "Performance": {
        "ElectricalProperties": {},
        "OpticalProperties": {
          "OpticalBandGapUnit": "eV"
        },
        "StructuralProperties": {},
        "OtherPerformanceMetrics": {
          "WorkFunctionUnit": "eV"
        },
        "Resistivity": "5.7 x 10^-3 Ω·cm",
        "HallMobility": "39 cm²/Vs",
        "CarrierConcentration": "2.8 x 10^19 cm⁻³",
        "CrystalStructure": "In2O3 phase (XRD)"
      },
      "Application": {
        "DemonstratedInDevice": {}
      }
    }
  },
  {
    "MaterialName": "W-doped In2O3 (7.0 wt.% WO3 target, 3.3 at.% W)",
    "Details": {
      "Design": {
        "HostMaterial": "In2O3",
        "PrimaryDopant": {
          "Element": "W",
          "Concentration_text": "3.3 at.%"
        },
        "CoDopants": [],
        "TargetStoichiometry": "In2O3 ceramic target containing 7.0 wt.% WO3"
      },
      "Fabrication": {
        "DepositionMethod": "d.c. magnetron sputtering",
        "SubstrateMaterial": "quartz glass substrate or fused silica glass substrate",
        "TargetMaterialText": "In2O3 ceramic target containing 7.0 wt.% WO3 (99.99% purity)",
        "DepositionParameters": {
          "WorkingPressure": "0.6 Pa",
          "DepositionTemperature": "300°C",
          "GasAtmosphere": "Ar + 0.5 vol.% O2",
          "DepositionPower": "0.88–1.65 W/cm²"
        },
        "AnnealingConditions": {},
        "FilmThicknessUnit": "nm",
        "FilmThicknessText": "400-600 nm"
      },
      "Performance": {
        "ElectricalProperties": {},
        "OpticalProperties": {
          "OpticalBandGapUnit": "eV"
        },
        "StructuralProperties": {},
        "OtherPerformanceMetrics": {
          "WorkFunctionUnit": "eV"
        },
        "Resistivity": "1.8×10⁻⁴ Ω·cm",
        "CarrierConcentration": "1.0×10²¹ cm⁻³ (n-type)",
        "HallMobility": "68 cm²/V·s",
        "CrystalStructure": "Cubic bixbyite-type In2O3 phase (confirmed by XRD)"
      },
      "Application": {
        "DemonstratedInDevice": {}
      }
    }
  },
  {
    "MaterialName": "W-doped In2O3 (5.0 wt.% WO3 target, 2.2 at.% W)",
    "Details": {
      "Design": {
        "HostMaterial": "In2O3",
        "PrimaryDopant": {
          "Element": "W",
          "Concentration_text": "2.2 at.%"
        },
        "CoDopants": [],
        "TargetStoichiometry": "In2O3 ceramic target containing 5.0 wt.% WO3"
      },
      "Fabrication": {
        "DepositionMethod": "d.c. magnetron sputtering",
        "SubstrateMaterial": "quartz glass substrate or fused silica glass substrate",
        "TargetMaterialText": "In2O3 ceramic target containing 5.0 wt.% WO3 (99.99% purity)",
        "DepositionParameters": {
          "WorkingPressure": "0.6 Pa",
          "DepositionTemperature": "300°C",
          "GasAtmosphere": "Ar + 1.0 vol.% O2",
          "DepositionPower": "0.88–1.65 W/cm²"
        },
        "AnnealingConditions": {},
        "FilmThicknessUnit": "nm",
        "FilmThicknessText": "400 nm"
      },
      "Performance": {
        "ElectricalProperties": {},
        "OpticalProperties": {
          "OpticalBandGapUnit": "eV"
        },
        "StructuralProperties": {},
        "OtherPerformanceMetrics": {
          "WorkFunctionUnit": "eV"
        },
        "Resistivity": "3.0×10⁻⁴ Ω·cm",
        "CarrierConcentration": "2.9×10²⁰ cm⁻³ (n-type)",
        "HallMobility": "73 cm²/V·s",
        "OpticalTransmittance": "Average >89% in visible range (400-800 nm), high transmittance in near-infrared region",
        "CrystalStructure": "Cubic bixbyite-type In2O3 phase (confirmed by XRD)"
      },
      "Application": {
        "PotentialApplicationArea": "Transparent electrodes for solar cells and optical communication devices (e.g., optical modulators, switches)",
        "DemonstratedInDevice": {}
      }
    }
  },
  {
    "MaterialName": "Tungsten-doped indium oxide (IWO) (0.5 wt% WO3)",
    "Details": {
      "Design": {
        "HostMaterial": "In2O3",
        "PrimaryDopant": {
          "Element": "W",
          "Concentration_text": "0.5 wt% WO3"
        },
        "CoDopants": [],
        "TargetStoichiometry": "In2O3 with 0.5 wt% WO3"
      },
      "Fabrication": {
        "DepositionMethod": "Reactive Plasma Deposition (RPD)",
        "SubstrateMaterial": "Ultra-clean glass",
        "DepositionParameters": {
          "WorkingPressure": "0.52 Pa",
          "DepositionTemperature": "Room temperature",
          "GasAtmosphere": "N2",
          "GasFlowRates": "Ar: 100 sccm to crucible, 10 sccm to ion gun"
        },
        "AnnealingConditions": {
          "Temperature": "200°C",
          "Atmosphere": "N2",
          "Duration": "15 min"
        },
        "FilmThicknessUnit": "nm",
        "FilmThicknessText": "180 nm"
      },
      "Performance": {
        "ElectricalProperties": {},
        "OpticalProperties": {
          "OpticalBandGapUnit": "eV"
        },
        "StructuralProperties": {},
        "OtherPerformanceMetrics": {
          "WorkFunctionUnit": "eV"
        },
        "Resistivity": "1.7 × 10⁻⁴ Ω·cm",
        "SheetResistance": "9.4 Ω/□",
        "CarrierConcentration": "3 × 10²⁰ cm⁻³",
        "HallMobility": "120 cm²/Vs",
        "OpticalBandGapText": "3.68 eV",
        "WorkFunctionText": "4.2 eV",
        "SurfaceRoughnessRMS": "0.23 nm (AFM)",
        "CrystalStructure": "Cubic bixbyite structure (lattice constant 10.109 Å)"
      },
      "Application": {
        "PotentialApplicationArea": "Transparent electrode for perovskite solar cells",
        "DemonstratedInDevice": {},
        "DevicePerformance": "Champion device achieved 23.64% power conversion efficiency (PCE) with JSC of 26.2 mA/cm²"
      }
    }
  },
  {
    "MaterialName": "Tin-doped indium oxide (ITO) (10 wt% SnO2)",
    "Details": {
      "Design": {
        "HostMaterial": "In2O3",
        "PrimaryDopant": {
          "Element": "Sn",
          "Concentration_text": "10 wt% SnO2"
        },
        "CoDopants": [],
        "TargetStoichiometry": "In2O3 with 10 wt% SnO2"
      },
      "Fabrication": {
        "DepositionParameters": {},
        "AnnealingConditions": {},
        "FilmThicknessUnit": "nm",
        "FilmThicknessText": "180 nm"
      },
      "Performance": {
        "ElectricalProperties": {},
        "OpticalProperties": {
          "OpticalBandGapUnit": "eV"
        },
        "StructuralProperties": {},
        "OtherPerformanceMetrics": {
          "WorkFunctionUnit": "eV"
        },
        "Resistivity": "1.5 × 10⁻⁴ Ω·cm",
        "SheetResistance": "8.2 Ω/□",
        "CarrierConcentration": "1.13 × 10²¹ cm⁻³",
        "HallMobility": "37 cm²/Vs",
        "OpticalBandGapText": "3.76 eV",
        "WorkFunctionText": "4.7 eV",
        "SurfaceRoughnessRMS": "4.4 nm (AFM)"
      },
      "Application": {
        "PotentialApplicationArea": "Conventional transparent electrode for perovskite solar cells",
        "DemonstratedInDevice": {},
        "DevicePerformance": "Lower performance compared to IWO-based devices (PCE improvement of 15.2% observed in IWO devices)"
      }
    }
  },
  {
    "MaterialName": "IWO (Indium Tungsten Oxide)",
    "Details": {
      "Design": {
        "HostMaterial": "In2O3",
        "PrimaryDopant": {
          "Element": "W",
          "Concentration_text": "doped"
        },
        "CoDopants": [],
        "TargetStoichiometry": "In2O3:W (IWO)"
      },
      "Fabrication": {
        "DepositionMethod": "Direct current magnetron sputtering",
        "DepositionParameters": {},
        "DepositionParametersTextSummary": "Sputtering pressure varied (0.2-1.0 Pa), thickness (200-600 nm), power (200-600 W)",
        "AnnealingConditions": {},
        "FilmThicknessUnit": "nm",
        "FilmThicknessText": "200-600 nm"
      },
      "Performance": {
        "ElectricalProperties": {},
        "OpticalProperties": {
          "OpticalBandGapUnit": "eV"
        },
        "StructuralProperties": {},
        "OtherPerformanceMetrics": {
          "WorkFunctionUnit": "eV"
        },
        "Resistivity": "Decreased to minimum values at 0.4 Pa",
        "CarrierConcentration": "Peak values at 0.4 Pa",
        "HallMobility": "Peak values at 0.4 Pa",
        "OpticalTransmittance": "Maximum ~80%",
        "CrystalStructure": "Preferred (222) orientation",
        "GrainSize": "Increased with pressure (0.2-0.4 Pa) and thickness/power"
      },
      "Application": {
        "PotentialApplicationArea": "Top electrode in perovskite solar cells",
        "DemonstratedInDevice": {},
        "DevicePerformance": "15.28% efficiency at 0.4 Pa, 15.18% at 600 nm thickness, 14.85% at 600 W"
      }
    }
  },
  {
    "MaterialName": "ITO (Indium Tin Oxide)",
    "Details": {
      "Design": {
        "HostMaterial": "In2O3",
        "PrimaryDopant": {
          "Element": "Sn",
          "Concentration_text": "doped"
        },
        "CoDopants": [],
        "TargetStoichiometry": "In2O3:Sn (ITO)"
      },
      "Fabrication": {
        "DepositionMethod": "Direct current magnetron sputtering",
        "DepositionParameters": {},
        "DepositionParametersTextSummary": "Sputtering pressure varied (0.2-1.0 Pa), thickness (200-600 nm), power (200-600 W)",
        "AnnealingConditions": {},
        "FilmThicknessUnit": "nm",
        "FilmThicknessText": "200-600 nm"
      },
      "Performance": {
        "ElectricalProperties": {},
        "OpticalProperties": {
          "OpticalBandGapUnit": "eV"
        },
        "StructuralProperties": {},
        "OtherPerformanceMetrics": {
          "WorkFunctionUnit": "eV"
        },
        "Resistivity": "Decreased to minimum values at 0.4 Pa",
        "CarrierConcentration": "Peak values at 0.4 Pa",
        "HallMobility": "Peak values at 0.4 Pa",
        "OpticalTransmittance": "Maximum ~80%",
        "CrystalStructure": "Preferred (222) orientation",
        "GrainSize": "Increased with pressure (0.2-0.4 Pa) and thickness/power"
      },
      "Application": {
        "PotentialApplicationArea": "Top electrode in perovskite solar cells",
        "DemonstratedInDevice": {},
        "DevicePerformance": "14.90% efficiency at 0.4 Pa, 14.8% at 600 nm thickness, 14.81% at 600 W"
      }
    }
  },
  {
    "MaterialName": "Zr-doped In2O3 (IZRO) as-deposited",
    "Details": {
      "Design": {
        "HostMaterial": "In2O3",
        "PrimaryDopant": {
          "Element": "Zr",
          "Concentration_text": "2 wt% ZrO2 target component"
        },
        "CoDopants": [],
        "TargetStoichiometry": "98 wt% In2O3 and 2 wt% ZrO2 target"
      },
      "Fabrication": {
        "DepositionMethod": "RF sputtering",
        "SubstrateMaterial": "soda-lime glass",
        "TargetMaterialText": "98 wt% In2O3 and 2 wt% ZrO2 target",
        "DepositionParameters": {
          "BasePressure": "<5 × 10^-7 Torr",
          "DepositionTemperature": "room temperature",
          "GasAtmosphere": "Argon and 2.5% oxygen/argon gas mixture",
          "DepositionRate": "0.21 Å s^-1"
        },
        "AnnealingConditions": {},
        "FilmThicknessUnit": "nm",
        "FilmThicknessText": "100 nm"
      },
      "Performance": {
        "ElectricalProperties": {},
        "OpticalProperties": {
          "OpticalBandGapUnit": "eV"
        },
        "StructuralProperties": {},
        "OtherPerformanceMetrics": {
          "WorkFunctionUnit": "eV"
        },
        "SheetResistance": "41 Ω □^-1",
        "CarrierConcentration": "Increased after annealing (exact value not specified)",
        "HallMobility": "Lower than annealed (exact value not specified)",
        "OpticalTransmittance": "Average transparency with 10% solar-weighted absorptance",
        "OpticalBandGapText": "3.55 eV",
        "CrystalStructure": "Amorphous (as-deposited)"
      },
      "Application": {
        "PotentialApplicationArea": "Transparent electrodes for perovskite-based tandem solar cells",
        "DemonstratedInDevice": {}
      }
    }
  },
  {
    "MaterialName": "Zr-doped In2O3 (IZRO) annealed",
    "Details": {
      "Design": {
        "HostMaterial": "In2O3",
        "PrimaryDopant": {
          "Element": "Zr",
          "Concentration_text": "2 wt% ZrO2 target component"
        },
        "CoDopants": [],
        "TargetStoichiometry": "98 wt% In2O3 and 2 wt% ZrO2 target"
      },
      "Fabrication": {
        "DepositionMethod": "RF sputtering",
        "SubstrateMaterial": "soda-lime glass",
        "TargetMaterialText": "98 wt% In2O3 and 2 wt% ZrO2 target",
        "DepositionParameters": {
          "BasePressure": "<5 × 10^-7 Torr",
          "DepositionTemperature": "room temperature",
          "GasAtmosphere": "Argon and 2.5% oxygen/argon gas mixture",
          "DepositionRate": "0.21 Å s^-1"
        },
        "AnnealingConditions": {
          "Temperature": "200°C",
          "Atmosphere": "ambient air",
          "Duration": "25 min"
        },
        "FilmThicknessUnit": "nm",
        "FilmThicknessText": "100 nm"
      },
      "Performance": {
        "ElectricalProperties": {},
        "OpticalProperties": {
          "OpticalBandGapUnit": "eV"
        },
        "StructuralProperties": {},
        "OtherPerformanceMetrics": {
          "WorkFunctionUnit": "eV"
        },
        "SheetResistance": "18 Ω □^-1",
        "CarrierConcentration": "Increased due to Zr4+ activation (exact value not specified)",
        "HallMobility": "77 cm² V^-1 s^-1 (up to ≈115 cm² V^-1 s^-1 at 10 K)",
        "OpticalTransmittance": "Average transparency with 5% solar-weighted absorptance",
        "OpticalBandGapText": "3.75 eV (Moss–Burstein shift)",
        "CrystalStructure": "Cubic bixbyite In2O3 phase with (400) orientation",
        "GrainSize": "Average crystal size 105 nm (Scherrer formula)"
      },
      "Application": {
        "PotentialApplicationArea": "Transparent electrodes for perovskite-based tandem solar cells",
        "DemonstratedInDevice": {},
        "DevicePerformance": "Four-terminal perovskite/silicon tandem PCE improved from 23.3% to 26.2%"
      }
    }
  },
  {
    "MaterialName": "Molybdenum-doped In2O3 (IMO) (3 wt% Mo)",
    "Details": {
      "Design": {
        "HostMaterial": "In2O3",
        "PrimaryDopant": {
          "Element": "Mo",
          "Concentration_text": "3 wt%"
        },
        "CoDopants": [],
        "TargetStoichiometry": "In2O3:Mo (3 wt% Mo in target)"
      },
      "Fabrication": {
        "DepositionMethod": "Reactive DC Magnetron Sputtering",
        "SubstrateMaterial": "Normal glass substrate",
        "TargetMaterialText": "Pure metal indium sputtering target embedded with 3 wt% Mo",
        "DepositionParameters": {
          "BasePressure": "2.0 × 10^-3 Pa",
          "WorkingPressure": "1.7 Pa",
          "SubstrateTemperature": "300-350°C",
          "SputteringCurrent": "150-200 mA",
          "TargetToSubstrateDistance": "95 mm"
        },
        "AnnealingConditions": {},
        "FilmThicknessUnit": "nm",
        "FilmThicknessText": "~130 nm (measured by stylus profilometer and calculated from spectral transmission)"
      },
      "Performance": {
        "ElectricalProperties": {},
        "OpticalProperties": {
          "OpticalBandGapUnit": "eV"
        },
        "StructuralProperties": {},
        "OtherPerformanceMetrics": {
          "WorkFunctionUnit": "eV"
        },
        "Resistivity": "3.7 × 10^-4 Ω·cm",
        "HallMobility": "50 cm²/Vs",
        "CarrierConcentration": "1.9 × 10^20 - 4.0 × 10^20 cm⁻³ (n-type)",
        "OpticalTransmittance": "Average >80% in 400-700 nm range (including 1.2-mm-thick glass substrate)",
        "CrystalStructure": "Polycrystalline In2O3 phase (XRD)",
        "GrainSize": "10-19 nm (from XRD, increases with substrate temperature)"
      },
      "Application": {
        "PotentialApplicationArea": "Next-generation transparent conductive oxide films for transparent electronics",
        "DemonstratedInDevice": {}
      }
    }
  },
  {
    "MaterialName": "Ta-doped In2O3 (5 at.%)",
    "Details": {
      "Design": {
        "HostMaterial": "In2O3",
        "PrimaryDopant": {
          "Element": "Ta",
          "Concentration_text": "5 at.%"
        },
        "CoDopants": [],
        "TargetStoichiometry": "(In0.95Ta0.05)2O3"
      },
      "Fabrication": {
        "DepositionMethod": "RF magnetron sputtering",
        "SubstrateMaterial": "Corning #1737 glass",
        "TargetMaterialText": "sintered (In0.95Ta0.05)2O3 ceramic target",
        "DepositionParameters": {
          "BasePressure": "2 × 10^-6 Torr",
          "WorkingPressure": "5 mTorr",
          "DepositionTemperature": "350°C",
          "GasAtmosphere": "Ar",
          "GasFlowRates": "Ar: 50 sccm, O2: 0 sccm"
        },
        "AnnealingConditions": {},
        "FilmThicknessUnit": "nm"
      },
      "Performance": {
        "ElectricalProperties": {},
        "OpticalProperties": {
          "OpticalBandGapUnit": "eV"
        },
        "StructuralProperties": {},
        "OtherPerformanceMetrics": {
          "WorkFunctionUnit": "eV"
        },
        "Resistivity": "0.28 mΩ·cm (2.8 × 10^-4 Ω·cm)",
        "CarrierConcentration": "7.4 × 10^20 cm⁻³ (n-type)",
        "HallMobility": "30.1 cm²/Vs",
        "OpticalTransmittance": "Average >85% between 400-700 nm",
        "OpticalBandGapText": "4.04 eV (from Tauc plot)",
        "CrystalStructure": "Cubic bixbyite structure (lattice parameter 1.015 nm)",
        "GrainSize": "15 nm (from XRD line broadening)"
      },
      "Application": {
        "PotentialApplicationArea": "TFT-LCDs and photovoltaic cells",
        "DemonstratedInDevice": {}
      }
    }
  },
  {
    "MaterialName": "In2O3:H2O (As-deposited amorphous)",
    "Details": {
      "Design": {
        "HostMaterial": "In2O3",
        "PrimaryDopant": {
          "Element": "H",
          "Concentration_text": "hydroxyl groups from water vapor incorporation"
        },
        "CoDopants": [],
        "TargetStoichiometry": "Amorphous In2O3 with hydroxyl content"
      },
      "Fabrication": {
        "DepositionMethod": "RF Magnetron Sputtering with H2O vapor",
        "SubstrateMaterial": "Corning Eagle XG glass",
        "DepositionParameters": {
          "WorkingPressure": "0.5–1.3 Pa",
          "RF Power": "60 W",
          "Ar Flow Rate": "20–100 sccm",
          "WaterVaporPressure": "2 × 10^-3 Pa"
        },
        "AnnealingConditions": {},
        "FilmThicknessUnit": "nm",
        "FilmThicknessText": "~150 nm"
      },
      "Performance": {
        "ElectricalProperties": {},
        "OpticalProperties": {
          "OpticalBandGapUnit": "eV"
        },
        "StructuralProperties": {},
        "OtherPerformanceMetrics": {
          "WorkFunctionUnit": "eV"
        },
        "HallMobility": "47 cm²/Vs (as-deposited)",
        "CarrierConcentration": "5.85 × 10^20 cm⁻³ (n-type)",
        "CrystalStructure": "Amorphous with metallic indium nanoparticles",
        "SurfaceRoughnessRMS": "Droplet-like features at film/substrate interface (TEM)"
      },
      "Application": {
        "PotentialApplicationArea": "Precursor for high-mobility In2O3:H after annealing",
        "DemonstratedInDevice": {}
      }
    }
  },
  {
    "MaterialName": "Molybdenum-doped indium oxide (IMoO) on mica",
    "Details": {
      "Design": {
        "HostMaterial": "In2O3",
        "PrimaryDopant": {
          "Element": "Mo",
          "Concentration_text": "1.2 at.%"
        },
        "CoDopants": [],
        "TargetStoichiometry": "In2O3 with 4 wt% MoO3"
      },
      "Fabrication": {
        "DepositionMethod": "Pulsed Laser Deposition (PLD)",
        "SubstrateMaterial": "fluorophlogopite mica (001)",
        "TargetMaterialText": "ceramic target (96 wt% In2O3, 4 wt% MoO3)",
        "DepositionParameters": {
          "WorkingPressure": "1.5 mTorr O2",
          "DepositionTemperature": "500°C"
        },
        "AnnealingConditions": {},
        "FilmThicknessUnit": "nm",
        "FilmThicknessText": "100 nm"
      },
      "Performance": {
        "ElectricalProperties": {},
        "OpticalProperties": {
          "OpticalBandGapUnit": "eV"
        },
        "StructuralProperties": {},
        "OtherPerformanceMetrics": {
          "WorkFunctionUnit": "eV"
        },
        "Resistivity": "6.9 x 10^-4 Ω·cm",
        "SheetResistance": "69 Ω/sq",
        "CarrierConcentration": "8 x 10^19 cm⁻³ (n-type)",
        "HallMobility": "113 cm²/Vs",
        "OpticalTransmittance": "Average visible (Vis) 85.9%, near-infrared (NIR) 85.4%",
        "OpticalBandGapText": "3.85 eV (from Tauc plot)",
        "FigureOfMerit": "Haacke's FOMVis: 31.5 × 10^-4 Ω⁻¹, FOMNIR: 29.8 × 10^-4 Ω⁻¹",
        "CrystalStructure": "Cubic bixbyite In2O3 phase (XRD)",
        "GrainSize": "23.9 nm (from Scherrer equation)",
        "SurfaceRoughnessRMS": "1.26 nm (AFM)",
        "MagneticProperties": "Saturation magnetization 4.4 emu/cc, coercive field 355 Oe"
      },
      "Application": {
        "PotentialApplicationArea": "Flexible optoelectronic and spintronic applications",
        "DemonstratedInDevice": {},
        "DevicePerformance": "Room-temperature ferromagnetism, high bending stability (10,000 cycles at 0.25% strain)"
      }
    }
  },
  {
    "MaterialName": "Sn-doped In2O3 (ITO)",
    "Details": {
      "Design": {
        "HostMaterial": "In2O3",
        "PrimaryDopant": {
          "Element": "Sn",
          "Concentration_text": "High doping"
        },
        "CoDopants": [],
        "TargetStoichiometry": "ITO"
      },
      "Fabrication": {
        "DepositionParameters": {},
        "AnnealingConditions": {},
        "FilmThicknessUnit": "nm"
      },
      "Performance": {
        "ElectricalProperties": {},
        "OpticalProperties": {
          "OpticalBandGapUnit": "eV"
        },
        "StructuralProperties": {},
        "OtherPerformanceMetrics": {
          "WorkFunctionUnit": "eV"
        },
        "Resistivity": "< 10^-4 Ω·cm",
        "OpticalTransmittance": "Transparency in visible range",
        "CrystalStructure": "Cubic bixbyite structure"
      },
      "Application": {
        "PotentialApplicationArea": "Transparent electrodes for flat-panel displays and solar cells",
        "DemonstratedInDevice": {}
      }
    }
  },
  {
    "MaterialName": "In2O3 single crystal (CVT)",
    "Details": {
      "Design": {
        "HostMaterial": "In2O3",
        "PrimaryDopant": {},
        "CoDopants": []
      },
      "Fabrication": {
        "DepositionMethod": "Chemical Vapor Transport (CVT)",
        "DepositionParameters": {},
        "DepositionParametersTextSummary": "Growth below melting temperature using iodine and sulfur transport agents",
        "AnnealingConditions": {},
        "FilmThicknessUnit": "nm"
      },
      "Performance": {
        "ElectricalProperties": {},
        "OpticalProperties": {
          "OpticalBandGapUnit": "eV"
        },
        "StructuralProperties": {},
        "OtherPerformanceMetrics": {
          "WorkFunctionUnit": "eV"
        },
        "CarrierConcentration": "1.8e3.1 x 10^18 cm⁻³ (as-grown)",
        "HallMobility": "135-170 cm²/Vs (as-grown)"
      },
      "Application": {
        "DemonstratedInDevice": {}
      }
    }
  },
  {
    "MaterialName": "In2O3 single crystal (LASSCGM)",
    "Details": {
      "Design": {
        "HostMaterial": "In2O3",
        "PrimaryDopant": {},
        "CoDopants": []
      },
      "Fabrication": {
        "DepositionMethod": "Levitation-Assisted Self-Seeding Crystal Growth Method (LASSCGM)",
        "DepositionParameters": {
          "DepositionTemperature": "~1950°C",
          "GasAtmosphere": "CO2 (2-6% oxygen)"
        },
        "AnnealingConditions": {},
        "FilmThicknessUnit": "nm"
      },
      "Performance": {
        "ElectricalProperties": {},
        "OpticalProperties": {
          "OpticalBandGapUnit": "eV"
        },
        "StructuralProperties": {},
        "OtherPerformanceMetrics": {
          "WorkFunctionUnit": "eV"
        },
        "CarrierConcentration": "1.3e3.6 x 10^17 cm⁻³ (annealed)",
        "HallMobility": "130-180 cm²/Vs (annealed)",
        "CrystalStructure": "Defect-free cubic bixbyite structure"
      },
      "Application": {
        "DemonstratedInDevice": {}
      }
    }
  },
  {
    "MaterialName": "Epitaxial In2O3 on YSZ substrate",
    "Details": {
      "Design": {
        "HostMaterial": "In2O3",
        "PrimaryDopant": {},
        "CoDopants": []
      },
      "Fabrication": {
        "DepositionMethod": "Oxygen Plasma-Assisted MBE",
        "SubstrateMaterial": "Y-stabilized ZrO2 (YSZ)",
        "DepositionParameters": {},
        "AnnealingConditions": {},
        "FilmThicknessUnit": "nm"
      },
      "Performance": {
        "ElectricalProperties": {},
        "OpticalProperties": {
          "OpticalBandGapUnit": "eV"
        },
        "StructuralProperties": {},
        "OtherPerformanceMetrics": {
          "WorkFunctionUnit": "eV"
        },
        "HallMobility": "226 cm²/Vs (room temperature), >1200 cm²/Vs (100K)",
        "CrystalStructure": "Cubic bixbyite structure"
      },
      "Application": {
        "PotentialApplicationArea": "High-mobility TCOs for advanced electronic devices",
        "DemonstratedInDevice": {}
      }
    }
  },
  {
    "MaterialName": "Mg-doped In2O3",
    "Details": {
      "Design": {
        "HostMaterial": "In2O3",
        "PrimaryDopant": {
          "Element": "Mg",
          "Concentration_text": "6 x 10^20 cm⁻³"
        },
        "CoDopants": []
      },
      "Fabrication": {
        "DepositionMethod": "Plasma-Assisted MBE",
        "DepositionParameters": {},
        "AnnealingConditions": {},
        "FilmThicknessUnit": "nm"
      },
      "Performance": {
        "ElectricalProperties": {},
        "OpticalProperties": {
          "OpticalBandGapUnit": "eV"
        },
        "StructuralProperties": {},
        "OtherPerformanceMetrics": {
          "WorkFunctionUnit": "eV"
        },
        "Resistivity": ">10^5 Ω·cm (semi-insulating)",
        "CarrierConcentration": "<10^16 cm⁻³"
      },
      "Application": {
        "DemonstratedInDevice": {}
      }
    }
  },
  {
    "MaterialName": "In-B-O (10% B)",
    "Details": {
      "Design": {
        "HostMaterial": "In2O3",
        "PrimaryDopant": {
          "Element": "B",
          "Concentration_text": "10% B/(B+In)"
        },
        "CoDopants": [],
        "TargetStoichiometry": "In-B-O with 10% B/(B+In) ratio"
      },
      "Fabrication": {
        "DepositionMethod": "Spin-coating",
        "SubstrateMaterial": "SiO2/Si",
        "PrecursorMaterialsText": "Indium nitrate hydrate, boric acid in deionized water",
        "DepositionParameters": {},
        "AnnealingConditions": {
          "Temperature": "350°C",
          "Atmosphere": "Air",
          "Duration": "1 hour"
        },
        "FilmThicknessUnit": "nm",
        "FilmThicknessText": "~10 nm"
      },
      "Performance": {
        "ElectricalProperties": {},
        "OpticalProperties": {
          "OpticalBandGapUnit": "eV"
        },
        "StructuralProperties": {},
        "OtherPerformanceMetrics": {
          "WorkFunctionUnit": "eV"
        },
        "HallMobility": "~8 cm²/(V s)",
        "OpticalTransmittance": "Good transmission between 400-800 nm",
        "OpticalBandGapText": "3.58 eV",
        "SurfaceRoughnessRMS": "0.15 nm",
        "DevicePerformance": {
          "OnOffCurrentRatio": "~10^6",
          "SubthresholdSwing": "0.86 V/dec"
        }
      },
      "Application": {
        "PotentialApplicationArea": "Thin-film transistors (TFTs)",
        "DemonstratedInDevice": {},
        "DevicePerformance": "Mobility ~8 cm²/(V s), on/off current ratio ~10^6, subthreshold swing 0.86 V/dec"
      }
    }
  },
  {
    "MaterialName": "In-B-O/ZrO2 (10% B)",
    "Details": {
      "Design": {
        "HostMaterial": "In2O3",
        "PrimaryDopant": {
          "Element": "B",
          "Concentration_text": "10% B/(B+In)"
        },
        "CoDopants": [],
        "TargetStoichiometry": "In-B-O with 10% B/(B+In) ratio"
      },
      "Fabrication": {
        "DepositionMethod": "Spin-coating",
        "SubstrateMaterial": "ZrO2/P++ Si",
        "PrecursorMaterialsText": "Indium nitrate hydrate, boric acid in deionized water",
        "DepositionParameters": {},
        "AnnealingConditions": {
          "Temperature": "350°C",
          "Atmosphere": "Air",
          "Duration": "1 hour"
        },
        "FilmThicknessUnit": "nm",
        "FilmThicknessText": "~10 nm"
      },
      "Performance": {
        "ElectricalProperties": {},
        "OpticalProperties": {
          "OpticalBandGapUnit": "eV"
        },
        "StructuralProperties": {},
        "OtherPerformanceMetrics": {
          "WorkFunctionUnit": "eV"
        },
        "HallMobility": "~11 cm²/(V s)",
        "OpticalTransmittance": "Good transmission between 400-800 nm",
        "OpticalBandGapText": "3.58 eV",
        "SurfaceRoughnessRMS": "0.15 nm",
        "DevicePerformance": {
          "OnOffCurrentRatio": "~10^5",
          "SubthresholdSwing": "0.19 V/dec",
          "OperatingVoltage": "5 V"
        }
      },
      "Application": {
        "PotentialApplicationArea": "Thin-film transistors (TFTs) with high-K dielectric",
        "DemonstratedInDevice": {},
        "DevicePerformance": "Mobility ~11 cm²/(V s), on/off current ratio ~10^5, subthreshold swing 0.19 V/dec, low operating voltage 5 V"
      }
    }
  },
  {
    "MaterialName": "Undoped In2O3 annealed at 300°C",
    "Details": {
      "Design": {
        "HostMaterial": "In2O3",
        "PrimaryDopant": {},
        "CoDopants": []
      },
      "Fabrication": {
        "DepositionMethod": "Spin-coating",
        "SubstrateMaterial": "Glass with anodized Nd:AlOx gate dielectric",
        "PrecursorMaterialsText": "Indium nitrate hydrate in deionized water",
        "DepositionParameters": {},
        "DepositionParametersTextSummary": "Spin-coated at 2000 rpm for 5 s + 6500 rpm for 40 s, dried at 40°C",
        "AnnealingConditions": {
          "Temperature": "300°C",
          "Atmosphere": "Air",
          "Duration": "1 h"
        },
        "FilmThicknessUnit": "nm"
      },
      "Performance": {
        "ElectricalProperties": {},
        "OpticalProperties": {
          "OpticalBandGapUnit": "eV"
        },
        "StructuralProperties": {},
        "OtherPerformanceMetrics": {
          "WorkFunctionUnit": "eV"
        },
        "SaturationMobility": "16.6 cm²·V⁻¹·s⁻¹",
        "SubthresholdSwing": "0.27 V/dec",
        "ThresholdVoltage": "5.6 V",
        "Ion/Ioff": "8.4 × 10⁹",
        "ΔVon_NBIS": "Bias dependent (exceeds measurement limit)"
      },
      "Application": {
        "PotentialApplicationArea": "Thin-film transistors",
        "DemonstratedInDevice": {},
        "DevicePerformance": "Exhibited poor NBIS stability with large ΔVon"
      }
    }
  },
  {
    "MaterialName": "Undoped In2O3 annealed at 350°C",
    "Details": {
      "Design": {
        "HostMaterial": "In2O3",
        "PrimaryDopant": {},
        "CoDopants": []
      },
      "Fabrication": {
        "DepositionMethod": "Spin-coating",
        "SubstrateMaterial": "Glass with anodized Nd:AlOx gate dielectric",
        "PrecursorMaterialsText": "Indium nitrate hydrate in deionized water",
        "DepositionParameters": {},
        "DepositionParametersTextSummary": "Spin-coated at 2000 rpm for 5 s + 6500 rpm for 40 s, dried at 40°C",
        "AnnealingConditions": {
          "Temperature": "350°C",
          "Atmosphere": "Air",
          "Duration": "1 h"
        },
        "FilmThicknessUnit": "nm"
      },
      "Performance": {
        "ElectricalProperties": {},
        "OpticalProperties": {
          "OpticalBandGapUnit": "eV"
        },
        "StructuralProperties": {},
        "OtherPerformanceMetrics": {
          "WorkFunctionUnit": "eV"
        },
        "SaturationMobility": "24.5 cm²·V⁻¹·s⁻¹",
        "SubthresholdSwing": "0.55 V/dec",
        "ThresholdVoltage": "2.9 V",
        "Ion/Ioff": "3.0 × 10⁷",
        "ΔVon_NBIS": "Bias dependent (exceeds measurement limit)"
      },
      "Application": {
        "PotentialApplicationArea": "Thin-film transistors",
        "DemonstratedInDevice": {},
        "DevicePerformance": "Exhibited poor NBIS stability with large ΔVon"
      }
    }
  },
  {
    "MaterialName": "Undoped In2O3 annealed at 400°C",
    "Details": {
      "Design": {
        "HostMaterial": "In2O3",
        "PrimaryDopant": {},
        "CoDopants": []
      },
      "Fabrication": {
        "DepositionMethod": "Spin-coating",
        "SubstrateMaterial": "Glass with anodized Nd:AlOx gate dielectric",
        "PrecursorMaterialsText": "Indium nitrate hydrate in deionized water",
        "DepositionParameters": {},
        "DepositionParametersTextSummary": "Spin-coated at 2000 rpm for 5 s + 6500 rpm for 40 s, dried at 40°C",
        "AnnealingConditions": {
          "Temperature": "400°C",
          "Atmosphere": "Air",
          "Duration": "1 h"
        },
        "FilmThicknessUnit": "nm"
      },
      "Performance": {
        "ElectricalProperties": {},
        "OpticalProperties": {
          "OpticalBandGapUnit": "eV"
        },
        "StructuralProperties": {},
        "OtherPerformanceMetrics": {
          "WorkFunctionUnit": "eV"
        },
        "SaturationMobility": "23.4 cm²·V⁻¹·s⁻¹",
        "SubthresholdSwing": "0.68 V/dec",
        "ThresholdVoltage": "6.8 V",
        "Ion/Ioff": "6.8 × 10⁶",
        "ΔVon_NBIS": "Bias dependent (exceeds measurement limit)"
      },
      "Application": {
        "PotentialApplicationArea": "Thin-film transistors",
        "DemonstratedInDevice": {},
        "DevicePerformance": "Exhibited poor NBIS stability with large ΔVon"
      }
    }
  },
  {
    "MaterialName": "Pr-doped In2O3 (5 mol%) annealed at 300°C",
    "Details": {
      "Design": {
        "HostMaterial": "In2O3",
        "PrimaryDopant": {
          "Element": "Pr",
          "Concentration_text": "5 mol% (In/Pr = 19:1)"
        },
        "CoDopants": [],
        "TargetStoichiometry": "Pr:In2O3 (In/Pr molar ratio 19:1)"
      },
      "Fabrication": {
        "DepositionMethod": "Spin-coating",
        "SubstrateMaterial": "Glass with anodized Nd:AlOx gate dielectric",
        "PrecursorMaterialsText": "Indium nitrate hydrate and praseodymium nitrate hydrate in deionized water",
        "DepositionParameters": {},
        "DepositionParametersTextSummary": "Spin-coated at 2000 rpm for 5 s + 6500 rpm for 40 s, dried at 40°C",
        "AnnealingConditions": {
          "Temperature": "300°C",
          "Atmosphere": "Air",
          "Duration": "1 h"
        },
        "FilmThicknessUnit": "nm"
      },
      "Performance": {
        "ElectricalProperties": {},
        "OpticalProperties": {
          "OpticalBandGapUnit": "eV"
        },
        "StructuralProperties": {},
        "OtherPerformanceMetrics": {
          "WorkFunctionUnit": "eV"
        },
        "SaturationMobility": "5.0 cm²·V⁻¹·s⁻¹",
        "SubthresholdSwing": "0.11 V/dec",
        "ThresholdVoltage": "1.8 V",
        "Ion/Ioff": "8.4 × 10⁹",
        "ΔVon_NBIS": "-3.2 V",
        "CrystalStructure": "Bixbyite In2O3 phase with separated PrOx phases (XRD)"
      },
      "Application": {
        "PotentialApplicationArea": "Thin-film transistors",
        "DemonstratedInDevice": {},
        "DevicePerformance": "Improved NBIS stability compared to undoped In2O3"
      }
    }
  },
  {
    "MaterialName": "Pr-doped In2O3 (5 mol%) annealed at 350°C",
    "Details": {
      "Design": {
        "HostMaterial": "In2O3",
        "PrimaryDopant": {
          "Element": "Pr",
          "Concentration_text": "5 mol% (In/Pr = 19:1)"
        },
        "CoDopants": [],
        "TargetStoichiometry": "Pr:In2O3 (In/Pr molar ratio 19:1)"
      },
      "Fabrication": {
        "DepositionMethod": "Spin-coating",
        "SubstrateMaterial": "Glass with anodized Nd:AlOx gate dielectric",
        "PrecursorMaterialsText": "Indium nitrate hydrate and praseodymium nitrate hydrate in deionized water",
        "DepositionParameters": {},
        "DepositionParametersTextSummary": "Spin-coated at 2000 rpm for 5 s + 6500 rpm for 40 s, dried at 40°C",
        "AnnealingConditions": {
          "Temperature": "350°C",
          "Atmosphere": "Air",
          "Duration": "1 h"
        },
        "FilmThicknessUnit": "nm"
      },
      "Performance": {
        "ElectricalProperties": {},
        "OpticalProperties": {
          "OpticalBandGapUnit": "eV"
        },
        "StructuralProperties": {},
        "OtherPerformanceMetrics": {
          "WorkFunctionUnit": "eV"
        },
        "SaturationMobility": "6.1 cm²·V⁻¹·s⁻¹",
        "SubthresholdSwing": "0.14 V/dec",
        "ThresholdVoltage": "1.5 V",
        "Ion/Ioff": "3.0 × 10⁷",
        "ΔVon_NBIS": "-4.8 V",
        "CrystalStructure": "Bixbyite In2O3 phase with separated PrOx phases (XRD)"
      },
      "Application": {
        "PotentialApplicationArea": "Thin-film transistors",
        "DemonstratedInDevice": {},
        "DevicePerformance": "Improved NBIS stability compared to undoped In2O3"
      }
    }
  },
  {
    "MaterialName": "Pr-doped In2O3 (5 mol%) annealed at 400°C",
    "Details": {
      "Design": {
        "HostMaterial": "In2O3",
