Repository: kevin3998/in2o3_tco

File: data/extracted_json/pydantic/material_data_only2.json (part 9 of 15)
[
          "GasAtmosphere": "Ar:O2 (99:1 ratio)",
          "DepositionPower": "3.28 W.cm^-2",
          "Rotation": "50 rpm"
        },
        "AnnealingConditions": {},
        "FilmThicknessUnit": "nm",
        "FilmThicknessText": "200 nm"
      },
      "Performance": {
        "ElectricalProperties": {},
        "OpticalProperties": {
          "OpticalBandGapUnit": "eV"
        },
        "StructuralProperties": {},
        "OtherPerformanceMetrics": {
          "WorkFunctionUnit": "eV"
        },
        "Resistivity": "5.4 x 10^-3 Ω·cm",
        "CarrierConcentration": "3.3 x 10^19 cm⁻³",
        "CarrierType": "n-type",
        "HallMobility": "35 V^-1s^-1cm^2"
      },
      "Application": {
        "PotentialApplicationArea": "Tandem/multi-junction solar cells (e.g., DSC/CIGS)",
        "DemonstratedInDevice": {}
      }
    }
  },
  {
    "MaterialName": "ITiO deposited by RF magnetron sputtering at 10 mTorr",
    "Details": {
      "Design": {
        "HostMaterial": "In2O3",
        "PrimaryDopant": {
          "Element": "Ti",
          "Concentration_text": "2% wt TiO2"
        },
        "CoDopants": [],
        "TargetStoichiometry": "98% In2O3, 2% TiO2",
        "MaterialDescriptionSource": "Ceramic titanium-doped indium oxide target (3” diameter)"
      },
      "Fabrication": {
        "DepositionMethod": "RF magnetron sputtering",
        "SubstrateMaterial": "Soda-lime glass",
        "TargetMaterialText": "Ceramic titanium-doped indium oxide target (2% wt TiO2:98% In2O3)",
        "DepositionParameters": {
          "BasePressure": "1 x 10^-7 mTorr",
          "WorkingPressure": "10 mTorr",
          "DepositionTemperature": "450°C",
          "GasAtmosphere": "Ar:O2 (99:1 ratio)",
          "DepositionPower": "3.28 W.cm^-2",
          "Rotation": "50 rpm"
        },
        "AnnealingConditions": {},
        "FilmThicknessUnit": "nm",
        "FilmThicknessText": "200 nm"
      },
      "Performance": {
        "ElectricalProperties": {},
        "OpticalProperties": {
          "OpticalBandGapUnit": "eV"
        },
        "StructuralProperties": {},
        "OtherPerformanceMetrics": {
          "WorkFunctionUnit": "eV"
        },
        "Resistivity": "2.3 x 10^-2 Ω·cm",
        "CarrierConcentration": "2.7 x 10^19 cm⁻³",
        "CarrierType": "n-type",
        "HallMobility": "10 V^-1s^-1cm^2"
      },
      "Application": {
        "PotentialApplicationArea": "Tandem/multi-junction solar cells (e.g., DSC/CIGS)",
        "DemonstratedInDevice": {}
      }
    }
  },
  {
    "MaterialName": "ITiO deposited by PDC magnetron sputtering at 1 mTorr",
    "Details": {
      "Design": {
        "HostMaterial": "In2O3",
        "PrimaryDopant": {
          "Element": "Ti",
          "Concentration_text": "2% wt TiO2"
        },
        "CoDopants": [],
        "TargetStoichiometry": "98% In2O3, 2% TiO2",
        "MaterialDescriptionSource": "Ceramic titanium-doped indium oxide target (3” diameter)"
      },
      "Fabrication": {
        "DepositionMethod": "Pulsed DC (PDC) magnetron sputtering",
        "SubstrateMaterial": "Soda-lime glass",
        "TargetMaterialText": "Ceramic titanium-doped indium oxide target (2% wt TiO2:98% In2O3)",
        "DepositionParameters": {
          "BasePressure": "1 x 10^-7 mTorr",
          "WorkingPressure": "1 mTorr",
          "DepositionTemperature": "450°C",
          "GasAtmosphere": "Ar:O2 (99:1 ratio)",
          "DepositionPower": "3.28 W.cm^-2",
          "Rotation": "50 rpm",
          "Frequency": "150 kHz",
          "ReverseTime": "3 μs"
        },
        "AnnealingConditions": {},
        "FilmThicknessUnit": "nm",
        "FilmThicknessText": "200 nm"
      },
      "Performance": {
        "ElectricalProperties": {},
        "OpticalProperties": {
          "OpticalBandGapUnit": "eV"
        },
        "StructuralProperties": {},
        "OtherPerformanceMetrics": {
          "WorkFunctionUnit": "eV"
        },
        "Resistivity": "3.2 x 10^-4 Ω·cm",
        "CarrierConcentration": "1.9 x 10^20 cm⁻³",
        "CarrierType": "n-type",
        "HallMobility": "101 V^-1s^-1cm^2",
        "AverageTransmittance": ">80% (800-1800 nm)",
        "CrystalStructure": "Polycrystalline with (211), (222), (440) orientations"
      },
      "Application": {
        "PotentialApplicationArea": "Tandem/multi-junction solar cells (e.g., DSC/CIGS)",
        "DemonstratedInDevice": {}
      }
    }
  },
  {
    "MaterialName": "ITiO deposited by PDC magnetron sputtering at 5 mTorr",
    "Details": {
      "Design": {
        "HostMaterial": "In2O3",
        "PrimaryDopant": {
          "Element": "Ti",
          "Concentration_text": "2% wt TiO2"
        },
        "CoDopants": [],
        "TargetStoichiometry": "98% In2O3, 2% TiO2",
        "MaterialDescriptionSource": "Ceramic titanium-doped indium oxide target (3” diameter)"
      },
      "Fabrication": {
        "DepositionMethod": "Pulsed DC (PDC) magnetron sputtering",
        "SubstrateMaterial": "Soda-lime glass",
        "TargetMaterialText": "Ceramic titanium-doped indium oxide target (2% wt TiO2:98% In2O3)",
        "DepositionParameters": {
          "BasePressure": "1 x 10^-7 mTorr",
          "WorkingPressure": "5 mTorr",
          "DepositionTemperature": "450°C",
          "GasAtmosphere": "Ar:O2 (99:1 ratio)",
          "DepositionPower": "3.28 W.cm^-2",
          "Rotation": "50 rpm",
          "Frequency": "150 kHz",
          "ReverseTime": "3 μs"
        },
        "AnnealingConditions": {},
        "FilmThicknessUnit": "nm",
        "FilmThicknessText": "200 nm"
      },
      "Performance": {
        "ElectricalProperties": {},
        "OpticalProperties": {
          "OpticalBandGapUnit": "eV"
        },
        "StructuralProperties": {},
        "OtherPerformanceMetrics": {
          "WorkFunctionUnit": "eV"
        },
        "Resistivity": "1.4 x 10^-3 Ω·cm",
        "CarrierConcentration": "7.1 x 10^19 cm⁻³",
        "CarrierType": "n-type",
        "HallMobility": "64 V^-1s^-1cm^2"
      },
      "Application": {
        "PotentialApplicationArea": "Tandem/multi-junction solar cells (e.g., DSC/CIGS)",
        "DemonstratedInDevice": {}
      }
    }
  },
  {
    "MaterialName": "ITiO deposited by PDC magnetron sputtering at 10 mTorr",
    "Details": {
      "Design": {
        "HostMaterial": "In2O3",
        "PrimaryDopant": {
          "Element": "Ti",
          "Concentration_text": "2% wt TiO2"
        },
        "CoDopants": [],
        "TargetStoichiometry": "98% In2O3, 2% TiO2",
        "MaterialDescriptionSource": "Ceramic titanium-doped indium oxide target (3” diameter)"
      },
      "Fabrication": {
        "DepositionMethod": "Pulsed DC (PDC) magnetron sputtering",
        "SubstrateMaterial": "Soda-lime glass",
        "TargetMaterialText": "Ceramic titanium-doped indium oxide target (2% wt TiO2:98% In2O3)",
        "DepositionParameters": {
          "BasePressure": "1 x 10^-7 mTorr",
          "WorkingPressure": "10 mTorr",
          "DepositionTemperature": "450°C",
          "GasAtmosphere": "Ar:O2 (99:1 ratio)",
          "DepositionPower": "3.28 W.cm^-2",
          "Rotation": "50 rpm",
          "Frequency": "150 kHz",
          "ReverseTime": "3 μs"
        },
        "AnnealingConditions": {},
        "FilmThicknessUnit": "nm",
        "FilmThicknessText": "200 nm"
      },
      "Performance": {
        "ElectricalProperties": {},
        "OpticalProperties": {
          "OpticalBandGapUnit": "eV"
        },
        "StructuralProperties": {},
        "OtherPerformanceMetrics": {
          "WorkFunctionUnit": "eV"
        },
        "Resistivity": "5.7 x 10^-3 Ω·cm",
        "CarrierConcentration": "2.8 x 10^19 cm⁻³",
        "CarrierType": "n-type",
        "HallMobility": "39 V^-1s^-1cm^2"
      },
      "Application": {
        "PotentialApplicationArea": "Tandem/multi-junction solar cells (e.g., DSC/CIGS)",
        "DemonstratedInDevice": {}
      }
    }
  },
  {
    "MaterialName": "IWO(7.0) - 3.3 at.% W-doped In2O3",
    "Details": {
      "Design": {
        "HostMaterial": "In2O3",
        "PrimaryDopant": {
          "Element": "W",
          "Concentration_text": "3.3 at.%"
        },
        "CoDopants": [],
        "TargetStoichiometry": "In2O3 ceramic target containing 7.0 wt.% WO3",
        "MaterialDescriptionSource": "Ceramic target (99.99% purity, Sumitomo Metal Mining Co., Ltd.)"
      },
      "Fabrication": {
        "DepositionMethod": "DC Magnetron Sputtering",
        "SubstrateMaterial": "Quartz glass or fused silica glass",
        "TargetMaterialText": "In2O3 ceramic target containing 7.0 wt.% WO3",
        "DepositionParameters": {
          "BasePressure": "2×10^-4 Pa",
          "WorkingPressure": "0.6 Pa",
          "DepositionTemperature": "300°C",
          "GasAtmosphere": "Ar + O2 (0.5 vol.% O2)"
        },
        "AnnealingConditions": {},
        "FilmThicknessUnit": "nm",
        "FilmThicknessText": "400-600 nm"
      },
      "Performance": {
        "ElectricalProperties": {},
        "OpticalProperties": {
          "OpticalBandGapUnit": "eV"
        },
        "StructuralProperties": {},
        "OtherPerformanceMetrics": {
          "WorkFunctionUnit": "eV"
        },
        "Resistivity": "1.8×10^-4 Ω·cm",
        "CarrierConcentration": "1.0×10^21 cm⁻³",
        "HallMobility": "Data inferred from trend (lower than IWO(5.0))",
        "CrystalStructure": "Cubic bixbyite-type In2O3"
      },
      "Application": {
        "DemonstratedInDevice": {}
      }
    }
  },
  {
    "MaterialName": "IWO(5.0) - 2.2 at.% W-doped In2O3 (1.0 vol.% O2)",
    "Details": {
      "Design": {
        "HostMaterial": "In2O3",
        "PrimaryDopant": {
          "Element": "W",
          "Concentration_text": "2.2 at.%"
        },
        "CoDopants": [],
        "TargetStoichiometry": "In2O3 ceramic target containing 5.0 wt.% WO3",
        "MaterialDescriptionSource": "Ceramic target (99.99% purity, Sumitomo Metal Mining Co., Ltd.)"
      },
      "Fabrication": {
        "DepositionMethod": "DC Magnetron Sputtering",
        "SubstrateMaterial": "Quartz glass or fused silica glass",
        "TargetMaterialText": "In2O3 ceramic target containing 5.0 wt.% WO3",
        "DepositionParameters": {
          "BasePressure": "2×10^-4 Pa",
          "WorkingPressure": "0.6 Pa",
          "DepositionTemperature": "300°C",
          "GasAtmosphere": "Ar + O2 (1.0 vol.% O2)"
        },
        "AnnealingConditions": {},
        "FilmThicknessUnit": "nm",
        "FilmThicknessText": "400 nm"
      },
      "Performance": {
        "ElectricalProperties": {},
        "OpticalProperties": {
          "OpticalBandGapUnit": "eV"
        },
        "StructuralProperties": {},
        "OtherPerformanceMetrics": {
          "WorkFunctionUnit": "eV"
        },
        "Resistivity": "3.0×10^-4 Ω·cm",
        "CarrierConcentration": "2.9×10^20 cm⁻³",
        "HallMobility": "73 cm²/Vs",
        "AverageTransmittance": ">89% in visible range (400-800 nm)",
        "OpticalTransmittanceDescription": "High transmittance in near-infrared region",
        "CrystalStructure": "Cubic bixbyite-type In2O3"
      },
      "Application": {
        "PotentialApplicationArea": "Transparent electrodes for solar cells or optical communication devices (e.g., modulators, switches)",
        "DemonstratedInDevice": {}
      }
    }
  },
  {
    "MaterialName": "ITO (10 wt.% SnO2 in target)",
    "Details": {
      "Design": {
        "HostMaterial": "In2O3",
        "PrimaryDopant": {
          "Element": "Sn",
          "Concentration_text": "10 wt.% SnO2 in target"
        },
        "CoDopants": [],
        "TargetStoichiometry": "In2O3 ceramic target containing 10 wt.% SnO2",
        "MaterialDescriptionSource": "Ceramic target (99.99% purity, Sumitomo Metal Mining Co., Ltd.)"
      },
      "Fabrication": {
        "DepositionMethod": "DC Magnetron Sputtering",
        "SubstrateMaterial": "Quartz glass or fused silica glass",
        "TargetMaterialText": "In2O3 ceramic target containing 10 wt.% SnO2",
        "DepositionParameters": {
          "BasePressure": "2×10^-4 Pa",
          "WorkingPressure": "0.6 Pa",
          "DepositionTemperature": "300°C",
          "GasAtmosphere": "Ar + O2 (1.5 vol.% O2)"
        },
        "AnnealingConditions": {},
        "FilmThicknessUnit": "nm",
        "FilmThicknessText": "Data not specified (assumed 400-600 nm)"
      },
      "Performance": {
        "ElectricalProperties": {},
        "OpticalProperties": {
          "OpticalBandGapUnit": "eV"
        },
        "StructuralProperties": {},
        "OtherPerformanceMetrics": {
          "WorkFunctionUnit": "eV"
        },
        "Resistivity": "1.4×10^-4 Ω·cm",
        "CarrierConcentration": "1.3×10^21 cm⁻³",
        "HallMobility": "35 cm²/Vs",
        "AverageTransmittance": ">89% in visible range (400-800 nm)",
        "OpticalTransmittanceDescription": "Smaller absorption edge wavelength (250-300 nm) compared to IWO"
      },
      "Application": {
        "DemonstratedInDevice": {}
      }
    }
  },
  {
    "MaterialName": "Tungsten-doped indium oxide (IWO) (0.5 wt% WO3)",
    "Details": {
      "Design": {
        "HostMaterial": "In2O3",
        "PrimaryDopant": {
          "Element": "W",
          "Concentration_text": "0.5 wt% WO3"
        },
        "CoDopants": [],
        "TargetStoichiometry": "In2O3 with 0.5 wt% WO3",
        "MaterialDescriptionSource": "IWO target from Vital Materials Company"
      },
      "Fabrication": {
        "DepositionMethod": "Reactive Plasma Deposition (RPD)",
        "SubstrateMaterial": "Ultra-clean glass",
        "TargetMaterialText": "IWO (0.5 wt% WO3) target from Vital Materials Company",
        "DepositionParameters": {
          "BasePressure": "~0.52 Pa",
          "DepositionTemperature": "Room Temperature",
          "GasAtmosphere": "Pure N2"
        },
        "AnnealingConditions": {
          "Temperature": "200°C",
          "Atmosphere": "N2",
          "Duration": "15 minutes"
        },
        "FilmThicknessUnit": "nm",
        "FilmThicknessText": "180 nm"
      },
      "Performance": {
        "ElectricalProperties": {},
        "OpticalProperties": {
          "OpticalBandGapUnit": "eV"
        },
        "StructuralProperties": {},
        "OtherPerformanceMetrics": {
          "WorkFunctionUnit": "eV"
        },
        "SheetResistance": "9.4 Ω/□",
        "Resistivity": "1.7 × 10^-4 Ω·cm",
        "CarrierConcentration": "3 × 10^20 cm⁻³",
        "CarrierType": "n-type",
        "HallMobility": "120 cm²/Vs",
        "OpticalBandGapText": "3.68 eV",
        "WorkFunctionText": "4.2 eV (UPS)",
        "CrystalStructure": "Cubic bixbyite In2O3",
        "SurfaceRoughnessRMS": "0.23 nm (AFM)",
        "OpticalTransmittanceDescription": "High transmittance in near-infrared region; lower parasitic absorption compared to ITO"
      },
      "Application": {
        "PotentialApplicationArea": "Transparent electrode for perovskite solar cells",
        "DemonstratedInDevice": {},
        "DevicePerformance": "Champion device PCE: 23.64% (JSC: 26.2 mA/cm²)"
      }
    }
  },
  {
    "MaterialName": "Tin-doped indium oxide (ITO) (10 wt% SnO2)",
    "Details": {
      "Design": {
        "HostMaterial": "In2O3",
        "PrimaryDopant": {
          "Element": "Sn",
          "Concentration_text": "10 wt% SnO2"
        },
        "CoDopants": [],
        "TargetStoichiometry": "In2O3 with 10 wt% SnO2",
        "MaterialDescriptionSource": "Commercial ITO"
      },
      "Fabrication": {
        "DepositionParameters": {},
        "AnnealingConditions": {},
        "FilmThicknessUnit": "nm"
      },
      "Performance": {
        "ElectricalProperties": {},
        "OpticalProperties": {
          "OpticalBandGapUnit": "eV"
        },
        "StructuralProperties": {},
        "OtherPerformanceMetrics": {
          "WorkFunctionUnit": "eV"
        },
        "SheetResistance": "8.2 Ω/□",
        "Resistivity": "1.5 × 10^-4 Ω·cm",
        "CarrierConcentration": "1.13 × 10^21 cm⁻³",
        "CarrierType": "n-type",
        "HallMobility": "37 cm²/Vs",
        "OpticalBandGapText": "3.76 eV",
        "WorkFunctionText": "4.7 eV (UPS)",
        "CrystalStructure": "Cubic bixbyite In2O3",
        "SurfaceRoughnessRMS": "4.4 nm (AFM)",
        "OpticalTransmittanceDescription": "Lower transmittance in near-infrared region compared to IWO"
      },
      "Application": {
        "PotentialApplicationArea": "Transparent electrode for perovskite solar cells",
        "DemonstratedInDevice": {},
        "DevicePerformance": "ITO-based device PCE: <23.64% (lower JSC than IWO-based devices)"
      }
    }
  },
  {
    "MaterialName": "IWO (Indium Tungsten Oxide) thin films",
    "Details": {
      "Design": {
        "HostMaterial": "In2O3",
        "PrimaryDopant": {
          "Element": "W"
        },
        "CoDopants": []
      },
      "Fabrication": {
        "DepositionMethod": "Direct Current Magnetron Sputtering",
        "DepositionParameters": {},
        "DepositionParametersTextSummary": "Sputtering pressure varied (0.2-1.0 Pa), power varied (200-600 W)",
        "AnnealingConditions": {},
        "FilmThicknessUnit": "nm",
        "FilmThicknessText": "200-600 nm"
      },
      "Performance": {
        "ElectricalProperties": {},
        "OpticalProperties": {
          "OpticalBandGapUnit": "eV"
        },
        "StructuralProperties": {},
        "OtherPerformanceMetrics": {
          "WorkFunctionUnit": "eV"
        },
        "Resistivity": "Decreased to minimum values at 0.4 Pa",
        "CarrierConcentration": "Peak values at 0.4 Pa",
        "HallMobility": "Peak values at 0.4 Pa",
        "AverageTransmittance": "~80%",
        "CrystalStructure": "Preferred (222) orientation",
        "GrainSize": "Increased with pressure (0.2-0.4 Pa) and thickness/power"
      },
      "Application": {
        "PotentialApplicationArea": "Top electrode in perovskite solar cells",
        "DemonstratedInDevice": {},
        "DevicePerformance": "Maximum efficiency: 15.28% (0.4 Pa), 15.18% (600 nm thickness), 14.85% (600 W power)"
      }
    }
  },
  {
    "MaterialName": "ITO (Indium Tin Oxide) thin films",
    "Details": {
      "Design": {
        "HostMaterial": "In2O3",
        "PrimaryDopant": {
          "Element": "Sn"
        },
        "CoDopants": []
      },
      "Fabrication": {
        "DepositionMethod": "Direct Current Magnetron Sputtering",
        "DepositionParameters": {},
        "DepositionParametersTextSummary": "Sputtering pressure varied (0.2-1.0 Pa), power varied (200-600 W)",
        "AnnealingConditions": {},
        "FilmThicknessUnit": "nm",
        "FilmThicknessText": "200-600 nm"
      },
      "Performance": {
        "ElectricalProperties": {},
        "OpticalProperties": {
          "OpticalBandGapUnit": "eV"
        },
        "StructuralProperties": {},
        "OtherPerformanceMetrics": {
          "WorkFunctionUnit": "eV"
        },
        "Resistivity": "Decreased to minimum values at 0.4 Pa",
        "CarrierConcentration": "Peak values at 0.4 Pa",
        "HallMobility": "Peak values at 0.4 Pa",
        "AverageTransmittance": "~80%",
        "CrystalStructure": "Preferred (222) orientation",
        "GrainSize": "Increased with pressure (0.2-0.4 Pa) and thickness/power"
      },
      "Application": {
        "PotentialApplicationArea": "Top electrode in perovskite solar cells",
        "DemonstratedInDevice": {},
        "DevicePerformance": "Maximum efficiency: 14.90% (0.4 Pa), 14.8% (600 nm thickness), 14.81% (600 W power)"
      }
    }
  },
  {
    "MaterialName": "Zr-doped In2O3 (IZRO) as-deposited",
    "Details": {
      "Design": {
        "HostMaterial": "In2O3",
        "PrimaryDopant": {
          "Element": "Zr",
          "Concentration_text": "2 wt% ZrO2"
        },
        "CoDopants": [],
        "TargetStoichiometry": "98 wt% In2O3, 2 wt% ZrO2",
        "MaterialDescriptionSource": "Target material: 98 wt% In2O3 and 2 wt% ZrO2"
      },
      "Fabrication": {
        "DepositionMethod": "RF sputtering",
        "SubstrateMaterial": "Soda-lime glass",
        "TargetMaterialText": "98 wt% In2O3 and 2 wt% ZrO2 target",
        "DepositionParameters": {
          "BasePressure": "<5 × 10^−7 Torr",
          "WorkingPressure": "1 mTorr",
          "DepositionTemperature": "Room Temperature",
          "GasAtmosphere": "Ar and 2.5% oxygen/argon gas mixture"
        },
        "AnnealingConditions": {},
        "FilmThicknessUnit": "nm",
        "FilmThicknessText": "100 nm"
      },
      "Performance": {
        "ElectricalProperties": {},
        "OpticalProperties": {
          "OpticalBandGapUnit": "eV"
        },
        "StructuralProperties": {},
        "OtherPerformanceMetrics": {
          "WorkFunctionUnit": "eV"
        },
        "SheetResistance": "41 Ω/sq",
        "CarrierType": "n-type",
        "OpticalTransmittanceDescription": "High transparency in visible range, lower in NIR compared to annealed films",
        "OpticalBandGapText": "3.55 eV (Tauc plot)",
        "WorkFunctionText": "4.2 eV (UPS)",
        "CrystalStructure": "Amorphous"
      },
      "Application": {
        "PotentialApplicationArea": "Transparent electrodes for perovskite-based tandem solar cells",
        "DemonstratedInDevice": {}
      }
    }
  },
  {
    "MaterialName": "Zr-doped In2O3 (IZRO) annealed",
    "Details": {
      "Design": {
        "HostMaterial": "In2O3",
        "PrimaryDopant": {
          "Element": "Zr",
          "Concentration_text": "2 wt% ZrO2"
        },
        "CoDopants": [],
        "TargetStoichiometry": "98 wt% In2O3, 2 wt% ZrO2",
        "MaterialDescriptionSource": "Target material: 98 wt% In2O3 and 2 wt% ZrO2"
      },
      "Fabrication": {
        "DepositionMethod": "RF sputtering",
        "SubstrateMaterial": "Soda-lime glass",
        "TargetMaterialText": "98 wt% In2O3 and 2 wt% ZrO2 target",
        "DepositionParameters": {
          "BasePressure": "<5 × 10^−7 Torr",
          "WorkingPressure": "1 mTorr",
          "DepositionTemperature": "Room Temperature",
          "GasAtmosphere": "Ar and 2.5% oxygen/argon gas mixture"
        },
        "AnnealingConditions": {
          "Temperature": "200°C",
          "Atmosphere": "Ambient air or N2",
          "Duration": "25 minutes"
        },
        "FilmThicknessUnit": "nm",
        "FilmThicknessText": "100 nm"
      },
      "Performance": {
        "ElectricalProperties": {},
        "OpticalProperties": {
          "OpticalBandGapUnit": "eV"
        },
        "StructuralProperties": {},
        "OtherPerformanceMetrics": {
          "WorkFunctionUnit": "eV"
        },
        "SheetResistance": "18 Ω/sq",
        "HallMobility": "77 cm²/Vs",
        "CarrierType": "n-type",
        "AverageTransmittance": ">85% (250–2500 nm)",
        "OpticalBandGapText": "3.75 eV (Tauc plot)",
        "WorkFunctionText": "4.2 eV (UPS)",
        "CrystalStructure": "Cubic bixbyite In2O3 with preferred (400) orientation",
        "GrainSize": "105 nm (Scherrer formula)"
      },
      "Application": {
        "PotentialApplicationArea": "Transparent electrodes for perovskite-based tandem solar cells",
        "DemonstratedInDevice": {},
        "DevicePerformance": "Four-terminal tandem solar cell efficiency (PCE): 26.2%"
      }
    }
  },
  {
    "MaterialName": "Molybdenum-doped In2O3 (IMO) thin films",
    "Details": {
      "Design": {
        "HostMaterial": "In2O3",
        "PrimaryDopant": {
          "Element": "Mo",
          "Concentration_text": "3 wt% in target"
        },
        "CoDopants": [],
        "TargetStoichiometry": "Mo-embedded indium metal target (3 wt% Mo)",
        "MaterialDescriptionSource": "In-house fabricated pure metal indium target embedded with 3 wt% Mo"
      },
      "Fabrication": {
        "DepositionMethod": "Reactive DC Magnetron Sputtering",
        "SubstrateMaterial": "Normal glass substrate (cleaned with ethanol/de-ionized water)",
        "TargetMaterialText": "Mo-embedded indium metal target (3 wt% Mo)",
        "DepositionParameters": {
          "BasePressure": "2.0 × 10^-3 Pa",
          "WorkingPressure": "1.7 Pa",
          "DepositionTemperature": "Up to 350°C",
          "GasAtmosphere": "Ar and O2 (oxygen partial pressure varied)"
        },
        "AnnealingConditions": {},
        "FilmThicknessUnit": "nm",
        "FilmThicknessText": "~130 nm (measured by stylus profilometer)"
      },
      "Performance": {
        "ElectricalProperties": {},
        "OpticalProperties": {
          "OpticalBandGapUnit": "eV"
        },
        "StructuralProperties": {},
        "OtherPerformanceMetrics": {
          "WorkFunctionUnit": "eV"
        },
        "Resistivity": "3.7 × 10^-4 Ω·cm (minimum)",
        "CarrierConcentration": "1.9 × 10^20 - 4.0 × 10^20 cm⁻³",
        "CarrierType": "n-type",
        "HallMobility": "50 cm²/Vs (highest)",
        "AverageTransmittance": ">80% in visible range (400-700 nm, including 1.2-mm glass substrate)",
        "CrystalStructure": "Polycrystalline cubic bixbyite In2O3",
        "GrainSize": "10-19 nm (varies with substrate temperature)"
      },
      "Application": {
        "PotentialApplicationArea": "Next-generation transparent conductive oxides for transparent electronics",
        "DemonstratedInDevice": {}
      }
    }
  },
  {
    "MaterialName": "Ta-doped In2O3 (5 at.% Ta) film deposited at 350°C and pO2=0 Torr",
    "Details": {
      "Design": {
        "HostMaterial": "In2O3",
        "PrimaryDopant": {
          "Element": "Ta",
          "Concentration_text": "5 at.%"
        },
        "CoDopants": [],
        "TargetStoichiometry": "(In0.95Ta0.05)2O3",
        "MaterialDescriptionSource": "Sintered (In0.95Ta0.05)2O3 ceramic target"
      },
      "Fabrication": {
        "DepositionMethod": "Radio-Frequency (RF) Magnetron Sputtering",
        "SubstrateMaterial": "Corning #1737 glass",
        "TargetMaterialText": "Sintered (In0.95Ta0.05)2O3 ceramic target",
        "DepositionParameters": {
          "BasePressure": "2 × 10^-6 Torr",
          "WorkingPressure": "5 mTorr",
          "DepositionTemperature": "350°C",
          "GasAtmosphere": "Ar and O2",
          "GasFlowRates": "Ar: 50 sccm, O2: 0 sccm"
        },
        "AnnealingConditions": {},
        "FilmThicknessUnit": "nm"
      },
      "Performance": {
        "ElectricalProperties": {},
        "OpticalProperties": {
          "OpticalBandGapUnit": "eV"
        },
        "StructuralProperties": {},
        "OtherPerformanceMetrics": {
          "WorkFunctionUnit": "eV"
        },
        "Resistivity": "0.28 mΩcm (2.8 × 10^-4 Ω·cm)",
        "CarrierConcentration": "7.4 × 10^20 cm⁻³",
        "CarrierType": "n-type",
        "HallMobility": "30.1 cm²/Vs",
        "AverageTransmittance": ">85% (400-700 nm)",
        "OpticalBandGapText": "4.04 eV (Tauc plot)",
        "CrystalStructure": "Cubic bixbyite",
        "GrainSize": "15 nm"
      },
      "Application": {
        "PotentialApplicationArea": "TFT-LCDs and photovoltaic cells",
        "DemonstratedInDevice": {}
      }
    }
  },
  {
    "MaterialName": "In2O3:H2O (As-Deposited, RF Sputtering)",
    "Details": {
      "Design": {
        "HostMaterial": "In2O3",
        "PrimaryDopant": {
          "Element": "H",
          "Concentration_text": "Hydroxylated (H2O presence)"
        },
        "CoDopants": [],
        "TargetStoichiometry": "Ceramic In2O3 (99.99% purity) target",
        "MaterialDescriptionSource": "RF magnetron sputtering with water vapor"
      },
      "Fabrication": {
        "DepositionMethod": "RF Magnetron Sputtering",
        "SubstrateMaterial": "Glass (Corning Eagle XG)",
        "DepositionParameters": {
          "BasePressure": "5 × 10^-6 Pa",
          "WorkingPressure": "0.5 Pa or 1.3 Pa",
          "GasAtmosphere": "Ar with H2O vapor",
          "DepositionPower": "60 W (1.3 W/cm²)"
        },
        "AnnealingConditions": {},
        "FilmThicknessUnit": "nm",
        "FilmThicknessText": "~150 nm to 500 nm"
      },
      "Performance": {
        "ElectricalProperties": {},
        "OpticalProperties": {
          "OpticalBandGapUnit": "eV"
        },
        "StructuralProperties": {},
        "OtherPerformanceMetrics": {
          "WorkFunctionUnit": "eV"
        },
        "HallMobility": "47 cm²/Vs (as-deposited)",
        "CarrierConcentration": "5.85 × 10^20 cm⁻³",
        "CrystalStructure": "Amorphous with nanocrystalline regions",
        "OpticalBandGapText": "3.50 eV (as-deposited)",
        "WorkFunctionText": "4.0 eV (UPS)"
      },
      "Application": {
        "DemonstratedInDevice": {}
      }
    }
  },
  {
    "MaterialName": "In2O3:H (Annealed in Ambient Air)",
    "Details": {
      "Design": {
        "HostMaterial": "In2O3",
        "PrimaryDopant": {
          "Element": "H",
          "Concentration_text": "Post-annealing hydrogen incorporation"
        },
        "CoDopants": []
      },
      "Fabrication": {
        "DepositionMethod": "RF Magnetron Sputtering",
        "DepositionParameters": {},
        "AnnealingConditions": {
          "Temperature": "180°C",
          "Atmosphere": "Ambient Air",
          "Duration": "60 min"
        },
        "FilmThicknessUnit": "nm"
      },
      "Performance": {
        "ElectricalProperties": {},
        "OpticalProperties": {
          "OpticalBandGapUnit": "eV"
        },
        "StructuralProperties": {},
        "OtherPerformanceMetrics": {
          "WorkFunctionUnit": "eV"
        },
        "HallMobility": "117 cm²/Vs",
        "CarrierConcentration": "2.24 × 10^20 cm⁻³",
        "CrystalStructure": "Polycrystalline cubic bixbyite",
        "WorkFunctionText": "4.4 eV (UPS)",
        "OpticalBandGapText": "3.68 eV"
      },
      "Application": {
        "PotentialApplicationArea": "Transparent electrodes for Si-based and CIGS solar cells",
        "DemonstratedInDevice": {}
      }
    }
  },
  {
    "MaterialName": "In2O3:H (Annealed in UHV)",
    "Details": {
      "Design": {
        "HostMaterial": "In2O3",
        "PrimaryDopant": {
          "Element": "H",
          "Concentration_text": "Post-annealing hydrogen incorporation"
        },
        "CoDopants": []
      },
      "Fabrication": {
        "DepositionMethod": "DC Magnetron Sputtering",
        "DepositionParameters": {
          "WorkingPressure": "0.4 Pa",
          "GasAtmosphere": "Ar with O2 (2.3 × 10^-4 Pa) and H2O (1.7 × 10^-4 Pa)",
          "DepositionPower": "2.67 W/cm²"
        },
        "AnnealingConditions": {
          "Temperature": "230°C",
          "Atmosphere": "UHV (~10^-6 Pa)",
          "Duration": "30 min"
        },
        "FilmThicknessUnit": "nm",
        "FilmThicknessText": "~150 nm"
      },
      "Performance": {
        "ElectricalProperties": {},
        "OpticalProperties": {
          "OpticalBandGapUnit": "eV"
        },
        "StructuralProperties": {},
        "OtherPerformanceMetrics": {
          "WorkFunctionUnit": "eV"
        },
        "HallMobility": "118 cm²/Vs",
        "CarrierConcentration": "2.57 × 10^20 cm⁻³",
        "CrystalStructure": "Polycrystalline cubic bixbyite",
        "OpticalTransmittanceDescription": "Increased transparency in IR region post-annealing"
      },
      "Application": {
        "DemonstratedInDevice": {}
      }
    }
  },
  {
    "MaterialName": "In2O3 (Undoped, Crystalline)",
    "Details": {
      "Design": {
        "HostMaterial": "In2O3",
        "PrimaryDopant": {},
        "CoDopants": []
      },
      "Fabrication": {
        "DepositionMethod": "RF Magnetron Sputtering",
        "DepositionParameters": {},
        "DepositionParametersTextSummary": "Deposited without intentional heating or water vapor",
        "AnnealingConditions": {},
        "FilmThicknessUnit": "nm"
      },
      "Performance": {
        "ElectricalProperties": {},
        "OpticalProperties": {
          "OpticalBandGapUnit": "eV"
        },
        "StructuralProperties": {},
        "OtherPerformanceMetrics": {
          "WorkFunctionUnit": "eV"
        },
        "HallMobility": "22 cm²/Vs",
        "CarrierConcentration": "4.58 × 10^20 cm⁻³",
        "CrystalStructure": "Crystalline with compressive stress",
        "OpticalBandGapText": "3.55 eV"
      },
      "Application": {
        "DemonstratedInDevice": {}
      }
    }
  },
  {
    "MaterialName": "SRE-treated NiOx film",
    "Details": {
      "Design": {
        "HostMaterial": "NiOx",
        "PrimaryDopant": {},
        "CoDopants": [],
        "MaterialDescriptionSource": "Electron-beam evaporated NiOx"
      },
      "Fabrication": {
        "DepositionMethod": "Electron-beam evaporation (EBE)",
        "SubstrateMaterial": "Glass (FTO) or MgF2/PET/ITO (flexible)",
        "DepositionParameters": {
          "BasePressure": "7 × 10^-4 Pa",
          "DepositionTemperature": "Room Temperature",
          "GasAtmosphere": "O2 (15 sccm)"
        },
        "AnnealingConditions": {
          "Temperature": "250°C",
          "Atmosphere": "Vacuum"
        },
        "FilmThicknessUnit": "nm",
        "FilmThicknessText": "26 nm (monitored by crystal oscillator)"
      },
      "Performance": {
        "ElectricalProperties": {},
        "OpticalProperties": {
          "OpticalBandGapUnit": "eV"
        },
        "StructuralProperties": {},
        "OtherPerformanceMetrics": {
          "WorkFunctionUnit": "eV"
        },
        "CarrierConcentration": "2.84 × 10^15 cm⁻³ (post-SRE)",
        "CarrierType": "p-type",
        "HallMobility": "1.65 cm²/Vs (post-SRE)",
        "AverageTransmittance": ">85% in visible spectrum",
        "WorkFunctionText": "4.75 eV (post-SRE via KPFM)",
        "CrystalStructure": "Polycrystalline (XRD implied)"
      },
      "Application": {
        "PotentialApplicationArea": "Hole transport layer in perovskite solar cells",
        "DemonstratedInDevice": {},
        "DevicePerformance": "PCE: 23.4% (rigid), 21.3% (flexible), 18.6% (156 × 156 mm² module)"
      }
    }
  },
  {
    "MaterialName": "Mo-doped In2O3 (1.2 at.% Mo) on mica",
    "Details": {
      "Design": {
        "HostMaterial": "In2O3",
        "PrimaryDopant": {
          "Element": "Mo",
          "Concentration_text": "1.2 at.%"
        },
        "CoDopants": [],
        "TargetStoichiometry": "In2O3 with 4 wt% MoO3",
        "MaterialDescriptionSource": "Ceramic target (In2O3:MoO3 = 96:4 wt%) prepared by solid-state reaction"
      },
      "Fabrication": {
        "DepositionMethod": "Pulsed Laser Deposition (PLD)",
        "SubstrateMaterial": "Fluorophlogopite mica (001)",
        "TargetMaterialText": "Ceramic target (In2O3:MoO3 = 96:4 wt%)",
        "DepositionParameters": {
          "WorkingPressure": "1.5 mTorr O2",
          "DepositionTemperature": "500°C",
          "GasAtmosphere": "Oxygen",
          "LaserType": "KrF excimer (248 nm)",
          "RepetitionRate": "6 Hz"
        },
        "AnnealingConditions": {},
        "FilmThicknessUnit": "nm",
        "FilmThicknessText": "100 nm (stylus profilometer)"
      },
      "Performance": {
        "ElectricalProperties": {},
        "OpticalProperties": {
          "OpticalBandGapUnit": "eV"
        },
        "StructuralProperties": {},
        "OtherPerformanceMetrics": {
          "WorkFunctionUnit": "eV"
        },
        "SheetResistance": "69 Ω/sq",
        "CarrierConcentration": "8 × 10^19 cm⁻³",
        "CarrierType": "n-type",
        "HallMobility": "113 cm²/Vs",
        "AverageTransmittance": "85.9% (visible), 85.4% (NIR)",
        "OpticalBandGapText": "3.85 eV (Tauc plot)",
        "FigureOfMerit": "Haacke's FoM: 31.5 x 10^-4 Ω⁻¹ (visible), 29.8 x 10^-4 Ω⁻¹ (NIR)",
        "CrystalStructure": "Polycrystalline cubic bixbyite-type",
        "GrainSize": "23.9 nm (Scherrer's equation)",
        "SurfaceRoughnessRMS": "1.26 nm (RMS)"
      },
      "Application": {
        "PotentialApplicationArea": "Flexible optoelectronic and spintronic applications",
        "DemonstratedInDevice": {}
      }
    }
  },
  {
    "MaterialName": "Sn-doped In2O3 (ITO)",
    "Details": {
      "Design": {
        "HostMaterial": "In2O3",
        "PrimaryDopant": {
          "Element": "Sn"
        },
        "CoDopants": [],
        "TargetStoichiometry": "High tin (Sn)-doped In2O3"
      },
      "Fabrication": {
        "DepositionMethod": "Sputtering",
        "SubstrateMaterial": "Glass",
        "DepositionParameters": {},
        "DepositionParametersTextSummary": "Low-temperature fabrication",
        "AnnealingConditions": {},
        "FilmThicknessUnit": "nm"
      },
      "Performance": {
        "ElectricalProperties": {},
        "OpticalProperties": {
          "OpticalBandGapUnit": "eV"
        },
        "StructuralProperties": {},
        "OtherPerformanceMetrics": {
          "WorkFunctionUnit": "eV"
        },
        "Resistivity": "Low resistivity",
        "CarrierConcentration": "High carrier concentration",
        "AverageTransmittance": "Transparency in visible range"
      },
      "Application": {
        "PotentialApplicationArea": "Transparent electrodes for flat-panel displays and solar cells",
        "DemonstratedInDevice": {}
      }
    }
  },
  {
    "MaterialName": "Melt-grown In2O3 single crystal (as-grown)",
    "Details": {
      "Design": {
        "HostMaterial": "In2O3",
        "PrimaryDopant": {},
        "CoDopants": []
      },
      "Fabrication": {
        "DepositionMethod": "Levitation-assisted self-seeding crystal growth method (LASSCGM)",
        "DepositionParameters": {
          "GasAtmosphere": "CO2 (2-6% O2)"
        },
        "AnnealingConditions": {
          "Temperature": "700-1400°C",
          "Atmosphere": "Non-reducing (neutral/oxidizing)",
          "Duration": "5-120 hours"
        },
        "FilmThicknessUnit": "nm"
      },
      "Performance": {
        "ElectricalProperties": {},
        "OpticalProperties": {
          "OpticalBandGapUnit": "eV"
        },
        "StructuralProperties": {},
        "OtherPerformanceMetrics": {
          "WorkFunctionUnit": "eV"
        },
        "CarrierConcentration": "1.8e3.1 x 10^18 cm⁻³",
        "HallMobility": "135-170 cm²/Vs",
        "CrystalStructure": "Bixbyite-type cubic"
      },
      "Application": {
        "DemonstratedInDevice": {}
      }
    }
  },
  {
    "MaterialName": "Epitaxial In2O3 on YSZ substrate",
    "Details": {
      "Design": {
        "HostMaterial": "In2O3",
        "PrimaryDopant": {},
        "CoDopants": []
      },
      "Fabrication": {
        "DepositionMethod": "Oxygen plasma-assisted MBE",
        "SubstrateMaterial": "Y-stabilized ZrO2 (YSZ)",
        "DepositionParameters": {},
        "AnnealingConditions": {},
        "FilmThicknessUnit": "nm"
      },
      "Performance": {
        "ElectricalProperties": {},
        "OpticalProperties": {
          "OpticalBandGapUnit": "eV"
        },
        "StructuralProperties": {},
        "OtherPerformanceMetrics": {
          "WorkFunctionUnit": "eV"
        },
        "HallMobility": "226 cm²/Vs (RT), >1200 cm²/Vs @100K",
        "CrystalStructure": "Cubic bixbyite"
      },
      "Application": {
        "DemonstratedInDevice": {}
      }
    }
  },
  {
    "MaterialName": "Mg-doped In2O3",
    "Details": {
      "Design": {
        "HostMaterial": "In2O3",
        "PrimaryDopant": {
          "Element": "Mg",
          "Concentration_text": "6 x 10^20 cm⁻³"
        },
        "CoDopants": []
      },
      "Fabrication": {
        "DepositionMethod": "MBE",
        "DepositionParameters": {},
        "AnnealingConditions": {
          "Atmosphere": "Oxygen"
        },
        "FilmThicknessUnit": "nm"
      },
      "Performance": {
        "ElectricalProperties": {},
        "OpticalProperties": {
          "OpticalBandGapUnit": "eV"
        },
