Repository: kevin3998/in2o3_tco

File: data/extracted_json/pydantic/material_data_only.json (part 10 of 16)
[
        "PrimaryDopant": {
          "Element": "Pr",
          "Concentration_text": "5 mol% (In/Pr = 19:1)"
        },
        "CoDopants": [],
        "TargetStoichiometry": "Pr:In2O3 (In/Pr molar ratio 19:1)"
      },
      "Fabrication": {
        "DepositionMethod": "Spin-coating",
        "SubstrateMaterial": "Glass with anodized Nd:AlOx gate dielectric",
        "PrecursorMaterialsText": "Indium nitrate hydrate and praseodymium nitrate hydrate in deionized water",
        "DepositionParameters": {},
        "DepositionParametersTextSummary": "Spin-coated at 2000 rpm for 5 s + 6500 rpm for 40 s, dried at 40°C",
        "AnnealingConditions": {
          "Temperature": "400°C",
          "Atmosphere": "Air",
          "Duration": "1 h"
        },
        "FilmThicknessUnit": "nm"
      },
      "Performance": {
        "ElectricalProperties": {},
        "OpticalProperties": {
          "OpticalBandGapUnit": "eV"
        },
        "StructuralProperties": {},
        "OtherPerformanceMetrics": {
          "WorkFunctionUnit": "eV"
        },
        "SaturationMobility": "10.1 cm²·V⁻¹·s⁻¹",
        "SubthresholdSwing": "0.13 V/dec",
        "ThresholdVoltage": "0.4 V",
        "Ion/Ioff": "5.1 × 10⁷",
        "ΔVon_NBIS": "-4.8 V",
        "CrystalStructure": "Bixbyite In2O3 phase with separated PrOx phases (XRD)"
      },
      "Application": {
        "PotentialApplicationArea": "Thin-film transistors",
        "DemonstratedInDevice": {},
        "DevicePerformance": "Improved NBIS stability compared to undoped In2O3"
      }
    }
  },
  {
    "MaterialName": "Tb-doped In2O3 (5 mol%) annealed at 300°C",
    "Details": {
      "Design": {
        "HostMaterial": "In2O3",
        "PrimaryDopant": {
          "Element": "Tb",
          "Concentration_text": "5 mol% (In/Tb = 19:1)"
        },
        "CoDopants": [],
        "TargetStoichiometry": "Tb:In2O3 (In/Tb molar ratio 19:1)"
      },
      "Fabrication": {
        "DepositionMethod": "Spin-coating",
        "SubstrateMaterial": "Glass with anodized Nd:AlOx gate dielectric",
        "PrecursorMaterialsText": "Indium nitrate hydrate and terbium nitrate hydrate in deionized water",
        "DepositionParameters": {},
        "DepositionParametersTextSummary": "Spin-coated at 2000 rpm for 5 s + 6500 rpm for 40 s, dried at 40°C",
        "AnnealingConditions": {
          "Temperature": "300°C",
          "Atmosphere": "Air",
          "Duration": "1 h"
        },
        "FilmThicknessUnit": "nm"
      },
      "Performance": {
        "ElectricalProperties": {},
        "OpticalProperties": {
          "OpticalBandGapUnit": "eV"
        },
        "StructuralProperties": {},
        "OtherPerformanceMetrics": {
          "WorkFunctionUnit": "eV"
        },
        "SaturationMobility": "4.7 cm²·V⁻¹·s⁻¹",
        "SubthresholdSwing": "0.12 V/dec",
        "ThresholdVoltage": "2.6 V",
        "Ion/Ioff": "3.7 × 10⁹",
        "ΔVon_NBIS": "-3.6 V",
        "CrystalStructure": "Bixbyite In2O3 phase with Tb incorporation (XRD lattice expansion)"
      },
      "Application": {
        "PotentialApplicationArea": "Thin-film transistors",
        "DemonstratedInDevice": {},
        "DevicePerformance": "Superior NBIS stability compared to Pr:In2O3"
      }
    }
  },
  {
    "MaterialName": "Tb-doped In2O3 (5 mol%) annealed at 350°C",
    "Details": {
      "Design": {
        "HostMaterial": "In2O3",
        "PrimaryDopant": {
          "Element": "Tb",
          "Concentration_text": "5 mol% (In/Tb = 19:1)"
        },
        "CoDopants": [],
        "TargetStoichiometry": "Tb:In2O3 (In/Tb molar ratio 19:1)"
      },
      "Fabrication": {
        "DepositionMethod": "Spin-coating",
        "SubstrateMaterial": "Glass with anodized Nd:AlOx gate dielectric",
        "PrecursorMaterialsText": "Indium nitrate hydrate and terbium nitrate hydrate in deionized water",
        "DepositionParameters": {},
        "DepositionParametersTextSummary": "Spin-coated at 2000 rpm for 5 s + 6500 rpm for 40 s, dried at 40°C",
        "AnnealingConditions": {
          "Temperature": "350°C",
          "Atmosphere": "Air",
          "Duration": "1 h"
        },
        "FilmThicknessUnit": "nm"
      },
      "Performance": {
        "ElectricalProperties": {},
        "OpticalProperties": {
          "OpticalBandGapUnit": "eV"
        },
        "StructuralProperties": {},
        "OtherPerformanceMetrics": {
          "WorkFunctionUnit": "eV"
        },
        "SaturationMobility": "13.4 cm²·V⁻¹·s⁻¹",
        "SubthresholdSwing": "0.17 V/dec",
        "ThresholdVoltage": "1.2 V",
        "Ion/Ioff": "1.8 × 10⁸",
        "ΔVon_NBIS": "-3.6 V",
        "CrystalStructure": "Bixbyite In2O3 phase with Tb incorporation (XRD lattice expansion)"
      },
      "Application": {
        "PotentialApplicationArea": "Thin-film transistors",
        "DemonstratedInDevice": {},
        "DevicePerformance": "Superior NBIS stability compared to Pr:In2O3"
      }
    }
  },
  {
    "MaterialName": "Tb-doped In2O3 (5 mol%) annealed at 400°C",
    "Details": {
      "Design": {
        "HostMaterial": "In2O3",
        "PrimaryDopant": {
          "Element": "Tb",
          "Concentration_text": "5 mol% (In/Tb = 19:1)"
        },
        "CoDopants": [],
        "TargetStoichiometry": "Tb:In2O3 (In/Tb molar ratio 19:1)"
      },
      "Fabrication": {
        "DepositionMethod": "Spin-coating",
        "SubstrateMaterial": "Glass with anodized Nd:AlOx gate dielectric",
        "PrecursorMaterialsText": "Indium nitrate hydrate and terbium nitrate hydrate in deionized water",
        "DepositionParameters": {},
        "DepositionParametersTextSummary": "Spin-coated at 2000 rpm for 5 s + 6500 rpm for 40 s, dried at 40°C",
        "AnnealingConditions": {
          "Temperature": "400°C",
          "Atmosphere": "Air",
          "Duration": "1 h"
        },
        "FilmThicknessUnit": "nm"
      },
      "Performance": {
        "ElectricalProperties": {},
        "OpticalProperties": {
          "OpticalBandGapUnit": "eV"
        },
        "StructuralProperties": {},
        "OtherPerformanceMetrics": {
          "WorkFunctionUnit": "eV"
        },
        "SaturationMobility": "18.2 cm²·V⁻¹·s⁻¹",
        "SubthresholdSwing": "0.15 V/dec",
        "ThresholdVoltage": "1.4 V",
        "Ion/Ioff": "6.9 × 10⁷",
        "ΔVon_NBIS": "-1.2 V",
        "CrystalStructure": "Bixbyite In2O3 phase with Tb incorporation (XRD lattice expansion)"
      },
      "Application": {
        "PotentialApplicationArea": "Thin-film transistors",
        "DemonstratedInDevice": {},
        "DevicePerformance": "Superior NBIS stability compared to Pr:In2O3"
      }
    }
  },
  {
    "MaterialName": "Mo-doped In2O3 (IMO)",
    "Details": {
      "Design": {
        "HostMaterial": "In2O3",
        "PrimaryDopant": {
          "Element": "Mo",
          "Concentration_text": "6.25% (computational model)"
        },
        "CoDopants": [],
        "TargetStoichiometry": "In2O3 with Mo doping (6.25% in computational model)"
      },
      "Fabrication": {
        "DepositionParameters": {},
        "DepositionParametersTextSummary": "Films grown at varying growth temperatures (298 K to 723 K)",
        "AnnealingConditions": {},
        "FilmThicknessUnit": "nm"
      },
      "Performance": {
        "ElectricalProperties": {},
        "OpticalProperties": {
          "OpticalBandGapUnit": "eV"
        },
        "StructuralProperties": {},
        "OtherPerformanceMetrics": {
          "WorkFunctionUnit": "eV"
        },
        "CarrierConcentration": "6 × 10¹⁹ cm⁻³ to 7 × 10²⁰ cm⁻³",
        "HallMobility": "10 cm²/Vs to 119 cm²/Vs"
      },
      "Application": {
        "DemonstratedInDevice": {}
      }
    }
  },
  {
    "MaterialName": "Zr-doped In2O3",
    "Details": {
      "Design": {
        "HostMaterial": "In2O3",
        "PrimaryDopant": {
          "Element": "Zr"
        },
        "CoDopants": []
      },
      "Fabrication": {
        "DepositionParameters": {},
        "AnnealingConditions": {},
        "FilmThicknessUnit": "nm"
      },
      "Performance": {
        "ElectricalProperties": {},
        "OpticalProperties": {
          "OpticalBandGapUnit": "eV"
        },
        "StructuralProperties": {},
        "OtherPerformanceMetrics": {
          "WorkFunctionUnit": "eV"
        },
        "CarrierConcentration": "High carrier density (experimentally observed)",
        "HallMobility": "Higher than Sn-doped In2O3",
        "CrystalStructure": "Maintained cubic bixbyite structure",
        "Other": "Effective mass (me) ≈ 0.22 m₀"
      },
      "Application": {
        "DemonstratedInDevice": {}
      }
    }
  },
  {
    "MaterialName": "Hf-doped In2O3",
    "Details": {
      "Design": {
        "HostMaterial": "In2O3",
        "PrimaryDopant": {
          "Element": "Hf"
        },
        "CoDopants": []
      },
      "Fabrication": {
        "DepositionParameters": {},
        "AnnealingConditions": {},
        "FilmThicknessUnit": "nm"
      },
      "Performance": {
        "ElectricalProperties": {},
        "OpticalProperties": {
          "OpticalBandGapUnit": "eV"
        },
        "StructuralProperties": {},
        "OtherPerformanceMetrics": {
          "WorkFunctionUnit": "eV"
        },
        "CarrierConcentration": "High carrier density",
        "HallMobility": "Higher than Sn-doped In2O3",
        "CrystalStructure": "Maintained cubic bixbyite structure"
      },
      "Application": {
        "DemonstratedInDevice": {}
      }
    }
  },
  {
    "MaterialName": "Ta-doped In2O3",
    "Details": {
      "Design": {
        "HostMaterial": "In2O3",
        "PrimaryDopant": {
          "Element": "Ta"
        },
        "CoDopants": []
      },
      "Fabrication": {
        "DepositionParameters": {},
        "AnnealingConditions": {},
        "FilmThicknessUnit": "nm"
      },
      "Performance": {
        "ElectricalProperties": {},
        "OpticalProperties": {
          "OpticalBandGapUnit": "eV"
        },
        "StructuralProperties": {},
        "OtherPerformanceMetrics": {
          "WorkFunctionUnit": "eV"
        },
        "CarrierConcentration": "High carrier density",
        "HallMobility": "Maintained high mobility",
        "CrystalStructure": "Maintained cubic bixbyite structure",
        "Other": "Effective mass (me) ≈ 0.21 m₀"
      },
      "Application": {
        "DemonstratedInDevice": {}
      }
    }
  },
  {
    "MaterialName": "Nb-doped In2O3",
    "Details": {
      "Design": {
        "HostMaterial": "In2O3",
        "PrimaryDopant": {
          "Element": "Nb"
        },
        "CoDopants": []
      },
      "Fabrication": {
        "DepositionParameters": {},
        "AnnealingConditions": {},
        "FilmThicknessUnit": "nm"
      },
      "Performance": {
        "ElectricalProperties": {},
        "OpticalProperties": {
          "OpticalBandGapUnit": "eV"
        },
        "StructuralProperties": {},
        "OtherPerformanceMetrics": {
          "WorkFunctionUnit": "eV"
        },
        "CarrierConcentration": "≈10²¹ cm⁻³",
        "Other": "Type-II donor with partially occupied d-orbitals pinning Fermi level"
      },
      "Application": {
        "DemonstratedInDevice": {}
      }
    }
  },
  {
    "MaterialName": "W-doped In2O3",
    "Details": {
      "Design": {
        "HostMaterial": "In2O3",
        "PrimaryDopant": {
          "Element": "W"
        },
        "CoDopants": []
      },
      "Fabrication": {
        "DepositionParameters": {},
        "AnnealingConditions": {},
        "FilmThicknessUnit": "nm"
      },
      "Performance": {
        "ElectricalProperties": {},
        "OpticalProperties": {
          "OpticalBandGapUnit": "eV"
        },
        "StructuralProperties": {},
        "OtherPerformanceMetrics": {
          "WorkFunctionUnit": "eV"
        },
        "Other": "Type-II donor with behavior similar to Nb-doped In2O3"
      },
      "Application": {
        "DemonstratedInDevice": {}
      }
    }
  },
  {
    "MaterialName": "In2O3:H (IOH) - Vacuum Annealed",
    "Details": {
      "Design": {
        "HostMaterial": "In2O3",
        "PrimaryDopant": {
          "Element": "H",
          "Concentration_text": "Incorporated via Ar/O2/H2O gas mixture during sputtering"
        },
        "CoDopants": [],
        "TargetStoichiometry": "In2O3:H"
      },
      "Fabrication": {
        "DepositionMethod": "RF Magnetron Sputtering (13.56 MHz)",
        "SubstrateMaterial": "Unheated substrates (glass mentioned for some samples)",
        "TargetMaterialText": "Ceramic In2O3 target",
        "DepositionParameters": {
          "WorkingPressure": "0.15-0.6 Pa",
          "GasAtmosphere": "Ar/O2/H2O mixture",
          "RF Power": "70 W",
          "O2 Partial Pressure": "0.32% (2.6 sccm of 2.5% Ar/O2 + 18 sccm Ar)"
        },
        "AnnealingConditions": {
          "Temperature": "180°C",
          "Atmosphere": "Vacuum",
          "Duration": "15 min - 2 hours"
        },
        "FilmThicknessUnit": "nm",
        "FilmThicknessText": "70 nm (measured by spectroscopic ellipsometry)"
      },
      "Performance": {
        "ElectricalProperties": {},
        "OpticalProperties": {
          "OpticalBandGapUnit": "eV"
        },
        "StructuralProperties": {},
        "OtherPerformanceMetrics": {
          "WorkFunctionUnit": "eV"
        },
        "Resistivity": "~350 μΩ·cm",
        "CarrierConcentration": "1.5×10^20 cm⁻³ (n-type)",
        "HallMobility": "Up to 130 cm²/Vs",
        "CrystalStructure": "Polycrystalline with large grains (>500 nm)",
        "OpticalTransmittance": "Low optical absorption with plasma edge shift to longer wavelengths after annealing"
      },
      "Application": {
        "PotentialApplicationArea": "Transparent conductive electrodes for photovoltaic devices",
        "DemonstratedInDevice": {},
        "DevicePerformance": "Improved electrical properties for solar cell applications"
      }
    }
  },
  {
    "MaterialName": "In2O3:H (IOH) - Air Annealed",
    "Details": {
      "Design": {
        "HostMaterial": "In2O3",
        "PrimaryDopant": {
          "Element": "H",
          "Concentration_text": "Incorporated via Ar/O2/H2O gas mixture during sputtering"
        },
        "CoDopants": [],
        "TargetStoichiometry": "In2O3:H"
      },
      "Fabrication": {
        "DepositionMethod": "RF Magnetron Sputtering",
        "SubstrateMaterial": "Glass",
        "DepositionParameters": {
          "TotalPressure": "0.15 Pa (optimized low-pressure deposition)"
        },
        "AnnealingConditions": {
          "Temperature": "200°C",
          "Atmosphere": "Air",
          "Duration": "5-10 min"
        },
        "FilmThicknessUnit": "nm",
        "FilmThicknessText": "70 nm"
      },
      "Performance": {
        "ElectricalProperties": {},
        "OpticalProperties": {
          "OpticalBandGapUnit": "eV"
        },
        "StructuralProperties": {},
        "OtherPerformanceMetrics": {
          "WorkFunctionUnit": "eV"
        },
        "Resistivity": "~300 μΩ·cm",
        "CarrierConcentration": ">1.5×10^20 cm⁻³",
        "HallMobility": "Up to 120 cm²/Vs",
        "CrystalStructure": "Polycrystalline"
      },
      "Application": {
        "PotentialApplicationArea": "a-Si:H/c-Si heterojunction solar cells",
        "DemonstratedInDevice": {},
        "DevicePerformance": "Increased VOC up to 720 mV compared to vacuum annealing"
      }
    }
  },
  {
    "MaterialName": "In2O3:H (IOH) - Flash Lamp Annealed",
    "Details": {
      "Design": {
        "HostMaterial": "In2O3",
        "PrimaryDopant": {
          "Element": "H",
          "Concentration_text": "Incorporated via Ar/O2/H2O gas mixture during sputtering"
        },
        "CoDopants": [],
        "TargetStoichiometry": "In2O3:H"
      },
      "Fabrication": {
        "DepositionMethod": "RF Magnetron Sputtering",
        "SubstrateMaterial": "SiOx/a-Si:H/c-Si stack",
        "DepositionParameters": {},
        "DepositionParametersTextSummary": "Deposited at optimized low pressure conditions",
        "AnnealingConditions": {
          "Atmosphere": "Argon (5×10^4 Pa)",
          "Method": "Xenon Flash Lamp Annealing",
          "PulseDuration": "2.7 ms",
          "EnergyDensity": "20 J/cm²",
          "Preheating": "100°C IR preheating"
        },
        "FilmThicknessUnit": "nm",
        "FilmThicknessText": "155 nm (optimized for XRD measurements)"
      },
      "Performance": {
        "ElectricalProperties": {},
        "OpticalProperties": {
          "OpticalBandGapUnit": "eV"
        },
        "StructuralProperties": {},
        "OtherPerformanceMetrics": {
          "WorkFunctionUnit": "eV"
        },
        "Resistivity": "Comparable to conventional annealing",
        "HallMobility": "112 cm²/Vs",
        "CrystalStructure": "Polycrystalline with 333 nm average grain size",
        "OpticalTransmittance": "Equivalent to vacuum-annealed films"
      },
      "Application": {
        "PotentialApplicationArea": "Temperature-sensitive photovoltaic devices",
        "DemonstratedInDevice": {},
        "DevicePerformance": "Enables crystallization without degrading heat-sensitive layers"
      }
    }
  },
  {
    "MaterialName": "In2O3 (undoped)",
    "Details": {
      "Design": {
        "HostMaterial": "In2O3",
        "PrimaryDopant": {},
        "CoDopants": [],
        "TargetStoichiometry": "Nominally undoped In2O3"
      },
      "Fabrication": {
        "DepositionMethod": "Pulsed Laser Deposition (PLD)",
        "SubstrateMaterial": "c-Al2O3",
        "DepositionParameters": {},
        "DepositionParametersTextSummary": "Films deposited by PLD on c-plane sapphire substrates",
        "AnnealingConditions": {},
        "AnnealingConditionsTextSummary": "Irradiated with 3 MeV Si²+ ions at 50 K up to 10¹⁷ cm⁻²",
        "FilmThicknessUnit": "nm"
      },
      "Performance": {
        "ElectricalProperties": {},
        "OpticalProperties": {
          "OpticalBandGapUnit": "eV"
        },
        "StructuralProperties": {},
        "OtherPerformanceMetrics": {
          "WorkFunctionUnit": "eV"
        },
        "Resistivity": "Decreases from initial state after high-dose irradiation",
        "CarrierConcentration": "1.1 × 10¹⁹ cm⁻³ (as-deposited) → 6.0 × 10¹⁹ cm⁻³ (post-irradiation)",
        "HallMobility": "Increases after irradiation (degenerate behavior)"
      },
      "Application": {
        "PotentialApplicationArea": "Radiation-hard electronic environments",
        "DemonstratedInDevice": {}
      }
    }
  },
  {
    "MaterialName": "In2O3:Mg (0.5% Mg)",
    "Details": {
      "Design": {
        "HostMaterial": "In2O3",
        "PrimaryDopant": {
          "Element": "Mg",
          "Concentration_text": "0.5%"
        },
        "CoDopants": [],
        "TargetStoichiometry": "In2O3 with 0.5% Mg doping"
      },
      "Fabrication": {
        "DepositionMethod": "Pulsed Laser Deposition (PLD)",
        "SubstrateMaterial": "c-Al2O3",
        "DepositionParameters": {},
        "DepositionParametersTextSummary": "PLD growth with Mg doping",
        "AnnealingConditions": {},
        "AnnealingConditionsTextSummary": "Low-temperature ion irradiation (3 MeV Si²+)",
        "FilmThicknessUnit": "nm"
      },
      "Performance": {
        "ElectricalProperties": {},
        "OpticalProperties": {
          "OpticalBandGapUnit": "eV"
        },
        "StructuralProperties": {},
        "OtherPerformanceMetrics": {
          "WorkFunctionUnit": "eV"
        },
        "Resistivity": "Resistance drops into measurable range after 10¹⁵ cm⁻² dose"
      },
      "Application": {
        "DemonstratedInDevice": {}
      }
    }
  },
  {
    "MaterialName": "In2O3:Sn (10% Sn)",
    "Details": {
      "Design": {
        "HostMaterial": "In2O3",
        "PrimaryDopant": {
          "Element": "Sn",
          "Concentration_text": "10%"
        },
        "CoDopants": [],
        "TargetStoichiometry": "In2O3 with 10% Sn doping"
      },
      "Fabrication": {
        "DepositionMethod": "Pulsed Laser Deposition (PLD)",
        "SubstrateMaterial": "c-Al2O3",
        "DepositionParameters": {},
        "DepositionParametersTextSummary": "PLD growth with Sn doping",
        "AnnealingConditions": {},
        "FilmThicknessUnit": "nm"
      },
      "Performance": {
        "ElectricalProperties": {},
        "OpticalProperties": {
          "OpticalBandGapUnit": "eV"
        },
        "StructuralProperties": {},
        "OtherPerformanceMetrics": {
          "WorkFunctionUnit": "eV"
        },
        "Resistivity": "Lower initial resistance compared to undoped In2O3",
        "CarrierConcentration": "Higher initial carrier concentration than undoped samples"
      },
      "Application": {
        "DemonstratedInDevice": {}
      }
    }
  },
  {
    "MaterialName": "(InGa)2O3 (17.8% Ga)",
    "Details": {
      "Design": {
        "HostMaterial": "In2O3",
        "PrimaryDopant": {
          "Element": "Ga",
          "Concentration_text": "17.8%"
        },
        "CoDopants": [],
        "TargetStoichiometry": "Bixbyite In2O3 alloyed with 17.8% Ga2O3"
      },
      "Fabrication": {
        "DepositionMethod": "Pulsed Laser Deposition (PLD)",
        "SubstrateMaterial": "c-Al2O3",
        "DepositionParameters": {},
        "DepositionParametersTextSummary": "Co-sputtered from composite targets",
        "AnnealingConditions": {},
        "FilmThicknessUnit": "nm"
      },
      "Performance": {
        "ElectricalProperties": {},
        "OpticalProperties": {
          "OpticalBandGapUnit": "eV"
        },
        "StructuralProperties": {},
        "OtherPerformanceMetrics": {
          "WorkFunctionUnit": "eV"
        },
        "Resistivity": "Qualitatively similar to pure In2O3 under irradiation",
        "CarrierConcentration": "Inversely proportional to Ga concentration"
      },
      "Application": {
        "DemonstratedInDevice": {}
      }
    }
  },
  {
    "MaterialName": "Ga2O3:Si (1% Si)",
    "Details": {
      "Design": {
        "HostMaterial": "Ga2O3",
        "PrimaryDopant": {
          "Element": "Si",
          "Concentration_text": "1%"
        },
        "CoDopants": [],
        "TargetStoichiometry": "β-Ga2O3 with 1% Si doping"
      },
      "Fabrication": {
        "DepositionMethod": "Pulsed Laser Deposition (PLD)",
        "SubstrateMaterial": "c-Al2O3",
        "DepositionParameters": {},
        "AnnealingConditions": {},
        "AnnealingConditionsTextSummary": "Irradiated with 3 MeV Si²+ ions at 50 K",
        "FilmThicknessUnit": "nm"
      },
      "Performance": {
        "ElectricalProperties": {},
        "OpticalProperties": {
          "OpticalBandGapUnit": "eV"
        },
        "StructuralProperties": {},
        "OtherPerformanceMetrics": {
          "WorkFunctionUnit": "eV"
        },
        "Resistivity": "Becomes immeasurably high (>10¹¹ Ω) after 3 × 10¹³ cm⁻² dose"
      },
      "Application": {
        "DemonstratedInDevice": {}
      }
    }
  },
  {
    "MaterialName": "ZnO (undoped)",
    "Details": {
      "Design": {
        "HostMaterial": "ZnO",
        "PrimaryDopant": {},
        "CoDopants": [],
        "TargetStoichiometry": "Nominally undoped ZnO"
      },
      "Fabrication": {
        "DepositionMethod": "Molecular Beam Epitaxy (MBE)",
        "SubstrateMaterial": "c-Al2O3",
        "DepositionParameters": {},
        "AnnealingConditions": {},
        "AnnealingConditionsTextSummary": "Irradiated with 3 MeV Si²+ ions at 70 K",
        "FilmThicknessUnit": "nm"
      },
      "Performance": {
        "ElectricalProperties": {},
        "OpticalProperties": {
          "OpticalBandGapUnit": "eV"
        },
        "StructuralProperties": {},
        "OtherPerformanceMetrics": {
          "WorkFunctionUnit": "eV"
        },
        "Resistivity": "Three-stage evolution: initial decrease, intermediate peak, final decrease",
        "CarrierConcentration": "1.6 × 10¹⁷ cm⁻³ (as-deposited) → 4.6 × 10¹⁸ cm⁻³ (post-irradiation)"
      },
      "Application": {
        "DemonstratedInDevice": {}
      }
    }
  },
  {
    "MaterialName": "Pure In2O3",
    "Details": {
      "Design": {
        "HostMaterial": "In2O3",
        "PrimaryDopant": {},
        "CoDopants": [],
        "TargetStoichiometry": "In2O3"
      },
      "Fabrication": {
        "DepositionParameters": {},
        "AnnealingConditions": {},
        "FilmThicknessUnit": "nm"
      },
      "Performance": {
        "ElectricalProperties": {},
        "OpticalProperties": {
          "OpticalBandGapUnit": "eV"
        },
        "StructuralProperties": {},
        "OtherPerformanceMetrics": {
          "WorkFunctionUnit": "eV"
        },
        "OpticalBandGapText": "1.43 eV (a_g E), 2.04 eV (b_g E)",
        "CrystalStructure": "Cubic bixbyite structure (space group Ia3)",
        "RefractiveIndex": "1.69 at 800 nm",
        "HighFrequencyDielectricConstant": "2.69",
        "AbsorptionCoefficient": "~10^6 cm⁻¹ at 2.35 eV",
        "PlasmonEnergy": "14.29 eV"
      },
      "Application": {
        "PotentialApplicationArea": "Transparent conductive materials for optoelectronic devices",
        "DemonstratedInDevice": {}
      }
    }
  },
  {
    "MaterialName": "Sc-doped In2O3 (In1.5Sc0.5O3)",
    "Details": {
      "Design": {
        "HostMaterial": "In2O3",
        "PrimaryDopant": {
          "Element": "Sc",
          "Concentration_text": "0.5 substitution per formula unit"
        },
        "CoDopants": [],
        "TargetStoichiometry": "In1.5Sc0.5O3"
      },
      "Fabrication": {
        "DepositionParameters": {},
        "AnnealingConditions": {},
        "FilmThicknessUnit": "nm"
      },
      "Performance": {
        "ElectricalProperties": {},
        "OpticalProperties": {
          "OpticalBandGapUnit": "eV"
        },
        "StructuralProperties": {},
        "OtherPerformanceMetrics": {
          "WorkFunctionUnit": "eV"
        },
        "OpticalBandGapText": "2.18 eV (a_g E)",
        "HighFrequencyDielectricConstant": "2.58",
        "RefractiveIndex": "1.64 at 800 nm",
        "PlasmonEnergy": "14.14 eV"
      },
      "Application": {
        "PotentialApplicationArea": "Transparent conductive materials with increased band gap",
        "DemonstratedInDevice": {}
      }
    }
  },
  {
    "MaterialName": "Y-doped In2O3 (In1.5Y0.5O3)",
    "Details": {
      "Design": {
        "HostMaterial": "In2O3",
        "PrimaryDopant": {
          "Element": "Y",
          "Concentration_text": "0.5 substitution per formula unit"
        },
        "CoDopants": [],
        "TargetStoichiometry": "In1.5Y0.5O3"
      },
      "Fabrication": {
        "DepositionParameters": {},
        "AnnealingConditions": {},
        "FilmThicknessUnit": "nm"
      },
      "Performance": {
        "ElectricalProperties": {},
        "OpticalProperties": {
          "OpticalBandGapUnit": "eV"
        },
        "StructuralProperties": {},
        "OtherPerformanceMetrics": {
          "WorkFunctionUnit": "eV"
        },
        "OpticalBandGapText": "1.88 eV (a_g E)",
        "HighFrequencyDielectricConstant": "2.60",
        "RefractiveIndex": "1.65 at 800 nm",
        "PlasmonEnergy": "13.86 eV"
      },
      "Application": {
        "PotentialApplicationArea": "Transparent conductive materials with modified optical properties",
        "DemonstratedInDevice": {}
      }
    }
  },
  {
    "MaterialName": "La-doped In2O3 (In1.5La0.5O3)",
    "Details": {
      "Design": {
        "HostMaterial": "In2O3",
        "PrimaryDopant": {
          "Element": "La",
          "Concentration_text": "0.5 substitution per formula unit"
        },
        "CoDopants": [],
        "TargetStoichiometry": "In1.5La0.5O3"
      },
      "Fabrication": {
        "DepositionParameters": {},
        "AnnealingConditions": {},
        "FilmThicknessUnit": "nm"
      },
      "Performance": {
        "ElectricalProperties": {},
        "OpticalProperties": {
          "OpticalBandGapUnit": "eV"
        },
        "StructuralProperties": {},
        "OtherPerformanceMetrics": {
          "WorkFunctionUnit": "eV"
        },
        "OpticalBandGapText": "1.24 eV (a_g E)",
        "HighFrequencyDielectricConstant": "2.78",
        "RefractiveIndex": "1.73 at 800 nm",
        "PlasmonEnergy": "12.78 eV"
      },
      "Application": {
        "PotentialApplicationArea": "Transparent conductive materials with reduced band gap",
        "DemonstratedInDevice": {}
      }
    }
  },
  {
    "MaterialName": "Ac-doped In2O3 (In1.5Ac0.5O3)",
    "Details": {
      "Design": {
        "HostMaterial": "In2O3",
        "PrimaryDopant": {
          "Element": "Ac",
          "Concentration_text": "0.5 substitution per formula unit"
        },
        "CoDopants": [],
        "TargetStoichiometry": "In1.5Ac0.5O3"
      },
      "Fabrication": {
        "DepositionParameters": {},
        "AnnealingConditions": {},
        "FilmThicknessUnit": "nm"
      },
      "Performance": {
        "ElectricalProperties": {},
        "OpticalProperties": {
          "OpticalBandGapUnit": "eV"
        },
        "StructuralProperties": {},
        "OtherPerformanceMetrics": {
          "WorkFunctionUnit": "eV"
        },
        "OpticalBandGapText": "0.82 eV (a_g E)",
        "HighFrequencyDielectricConstant": "3.06",
        "RefractiveIndex": "1.81 at 1000 nm",
        "PlasmonEnergy": "11.36 eV"
      },
      "Application": {
        "PotentialApplicationArea": "Transparent conductive materials with tailored electronic properties",
        "DemonstratedInDevice": {}
      }
    }
  },
  {
    "MaterialName": "In2O3:Sn (ITO)",
    "Details": {
      "Design": {
        "HostMaterial": "In2O3",
        "PrimaryDopant": {
          "Element": "Sn",
          "Concentration_text": "doped"
        },
        "CoDopants": [],
        "TargetStoichiometry": "In2O3:Sn (ITO)"
      },
      "Fabrication": {
        "DepositionParameters": {},
        "AnnealingConditions": {},
        "FilmThicknessUnit": "nm"
      },
      "Performance": {
        "ElectricalProperties": {},
        "OpticalProperties": {
          "OpticalBandGapUnit": "eV"
        },
        "StructuralProperties": {},
        "OtherPerformanceMetrics": {
          "WorkFunctionUnit": "eV"
        },
        "OpticalTransmittance": ">80% in visible spectrum",
        "OpticalBandGapText": "3.7 eV",
        "FigureOfMerit": "highest figure of merit among M2O3 systems"
      },
      "Application": {
        "PotentialApplicationArea": "Transparent conductive electrodes for optoelectronic devices (solar cells, LEDs, displays)",
        "DemonstratedInDevice": {}
      }
    }
  },
  {
    "MaterialName": "Transition metal and H co-doped In2O3 (IMO:H)",
    "Details": {
      "Design": {
        "HostMaterial": "In2O3",
        "PrimaryDopant": {
          "Element": "Ti",
          "Concentration_text": "0.22 wt% TiO2"
        },
        "CoDopants": [
          {
            "Element": "Ce",
            "Concentration_text": "0.14 wt% CeO2"
          },
          {
            "Element": "Ta",
            "Concentration_text": "0.03 wt% Ta2O5"
          },
          {
            "Element": "H",
            "Concentration_text": "1% H2 in sputtering gas"
          }
        ],
        "TargetStoichiometry": "In2O3 with 0.22 wt% TiO2, 0.14 wt% CeO2, 0.03 wt% Ta2O5"
      },
      "Fabrication": {
        "DepositionMethod": "DC sputtering",
        "SubstrateMaterial": "Textured silicon (100) wafers, glass substrates",
        "TargetMaterialText": "Indium oxide doped with transition metal (IMO) target (0.22 wt% TiO2, 0.14 wt% CeO2, 0.03 wt% Ta2O5)",
        "DepositionParameters": {
          "BasePressure": "2 x 10^-4 Pa",
          "WorkingPressure": "0.78 Pa",
          "GasAtmosphere": "Argon-Hydrogen mixture (1% H2)",
          "PowerDensity": "4 kW/m"
        },
        "AnnealingConditions": {},
        "FilmThicknessUnit": "nm",
        "FilmThicknessText": "80 nm (on solar cells), 115 nm (on glass substrates)"
      },
      "Performance": {
        "ElectricalProperties": {},
        "OpticalProperties": {
          "OpticalBandGapUnit": "eV"
        },
        "StructuralProperties": {},
        "OtherPerformanceMetrics": {
          "WorkFunctionUnit": "eV"
        },
        "SheetResistance": "29.94 Ω/□",
        "HallMobility": "72.5 cm²/Vs",
        "ContactResistivity": "17.4 mΩ·cm²",
        "OpticalTransmittance": "High transmittance, average >88% in visible range, low free carrier absorption in NIR"
      },
      "Application": {
        "PotentialApplicationArea": "Front transparent conductive oxide layer for silicon heterojunction solar cells",
        "DemonstratedInDevice": {},
        "DevicePerformance": "Certified solar cell efficiency of 25.26% (274.5 cm² area)"
      }
    }
  },
  {
    "MaterialName": "Sn-doped In2O3 (ITO)",
    "Details": {
      "Design": {
        "HostMaterial": "In2O3",
        "PrimaryDopant": {
          "Element": "Sn",
          "Concentration_text": "3 wt% SnO2"
        },
        "CoDopants": [],
        "TargetStoichiometry": "In2O3:SnO2 = 97:3 wt%"
      },
      "Fabrication": {
        "DepositionMethod": "DC sputtering",
        "SubstrateMaterial": "Textured silicon (100) wafers, glass substrates",
        "TargetMaterialText": "ITO ceramic target (97 wt% In2O3, 3 wt% SnO2)",
        "DepositionParameters": {
          "BasePressure": "2 x 10^-4 Pa",
          "WorkingPressure": "0.78 Pa",
          "GasAtmosphere": "Argon-Oxygen mixture",
          "PowerDensity": "4 kW/m"
        },
        "AnnealingConditions": {},
        "FilmThicknessUnit": "nm",
        "FilmThicknessText": "80 nm"
      },
      "Performance": {
        "ElectricalProperties": {},
        "OpticalProperties": {
          "OpticalBandGapUnit": "eV"
        },
        "StructuralProperties": {},
        "OtherPerformanceMetrics": {
          "WorkFunctionUnit": "eV"
        },
        "SheetResistance": "89.31 Ω/□",
        "HallMobility": "20-40 cm²/Vs",
        "ContactResistivity": "77.7 mΩ·cm²"
      },
      "Application": {
        "PotentialApplicationArea": "Front transparent conductive oxide layer for silicon heterojunction solar cells",
        "DemonstratedInDevice": {},
        "DevicePerformance": "Certified solar cell efficiency of 24.78%"
      }
    }
  },
  {
    "MaterialName": "Transition metal-doped In2O3 (IMO:H)",
    "Details": {
      "Design": {
        "HostMaterial": "In2O3",
        "PrimaryDopant": {
          "Element": "Ti",
          "Concentration_text": "0.22 wt% TiO2"
        },
        "CoDopants": [
          {
            "Element": "Ce",
            "Concentration_text": "0.14 wt% CeO2"
          },
          {
            "Element": "Ta",
            "Concentration_text": "0.03 wt% Ta2O5"
          }
        ],
        "TargetStoichiometry": "In2O3 with 0.22 wt% TiO2, 0.14 wt% CeO2, and 0.03 wt% Ta2O5"
      },
      "Fabrication": {
        "DepositionMethod": "DC sputtering",
        "SubstrateMaterial": "Textured silicon (100) wafers and glass substrates",
        "TargetMaterialText": "Indium oxide doped with transition metal (IMO) target containing TiO2, CeO2, and Ta2O5",
        "DepositionParameters": {
          "BasePressure": "2e-4 Pa",
          "WorkingPressure": "0.78 Pa",
          "GasAtmosphere": "Argon-oxygen-hydrogen mixture (O2/Ar = 1.9%, H2/Ar = 1%)",
          "PowerDensity": "4 kW/m"
        },
        "AnnealingConditions": {},
        "FilmThicknessUnit": "nm",
        "FilmThicknessText": "80 nm (in solar cell structure)"
      },
      "Performance": {
        "ElectricalProperties": {},
        "OpticalProperties": {
          "OpticalBandGapUnit": "eV"
        },
        "StructuralProperties": {},
        "OtherPerformanceMetrics": {
          "WorkFunctionUnit": "eV"
        },
        "SheetResistance": "29.94 Ω/□",
        "HallMobility": "72.5 cm²/Vs",
        "OpticalTransmittance": "Higher average transmittance than ITO, especially in short wavelength region (300-1200 nm)",
        "ContactResistivity": "17.4 mΩ·cm² (with μ-Si:H(n+))"
      },
      "Application": {
        "PotentialApplicationArea": "Front transparent conductive oxide layer in silicon heterojunction solar cells",
        "DemonstratedInDevice": {},
        "DevicePerformance": "Certified power conversion efficiency of 25.26% (total area 274.5 cm²) with Jsc exceeding 40 mA/cm²"
      }
    }
  },
  {
    "MaterialName": "Sn-doped In2O3 (ITO)",
    "Details": {
      "Design": {
        "HostMaterial": "In2O3",
        "PrimaryDopant": {
          "Element": "Sn",
          "Concentration_text": "3 wt% SnO2"
        },
        "CoDopants": [],
        "TargetStoichiometry": "In2O3:SnO2 = 97:3 wt%"
      },
      "Fabrication": {
        "DepositionMethod": "DC sputtering",
        "SubstrateMaterial": "Textured silicon (100) wafers and glass substrates",
        "TargetMaterialText": "ITO ceramic target (97 wt% In2O3, 3 wt% SnO2)",
        "DepositionParameters": {
          "BasePressure": "2e-4 Pa",
          "WorkingPressure": "0.78 Pa",
          "GasAtmosphere": "Argon-oxygen mixture (O2/Ar = 1.9%)",
          "PowerDensity": "4 kW/m"
        },
        "AnnealingConditions": {},
        "FilmThicknessUnit": "nm",
        "FilmThicknessText": "80 nm (in solar cell structure)"
      },
      "Performance": {
        "ElectricalProperties": {},
        "OpticalProperties": {
          "OpticalBandGapUnit": "eV"
        },
        "StructuralProperties": {},
        "OtherPerformanceMetrics": {
          "WorkFunctionUnit": "eV"
        },
        "SheetResistance": "89.31 Ω/□",
        "HallMobility": "20-40 cm²/Vs",
        "ContactResistivity": "77.7 mΩ·cm² (with a-Si:H(n+))"
      },
      "Application": {
        "PotentialApplicationArea": "Front transparent conductive oxide layer in conventional SHJ solar cells",
        "DemonstratedInDevice": {},
        "DevicePerformance": "Certified efficiency of 24.78% prior to optimization"
      }
    }
  },
  {
    "MaterialName": "Ce and H co-doped In2O3 (2 wt% CeO2, N2 annealed)",
    "Details": {
      "Design": {
        "HostMaterial": "In2O3",
        "PrimaryDopant": {
          "Element": "Ce",
          "Concentration_text": "2 wt% CeO2 target component"
        },
        "CoDopants": [
          {
            "Element": "H",
            "Concentration_text": "from H2O partial pressure (1e-4 Pa)"
          }
        ],
        "TargetStoichiometry": "In2O3 with 2 wt% CeO2"
      },
      "Fabrication": {
        "DepositionMethod": "RF magnetron sputtering",
        "SubstrateMaterial": "Glass, SiO2-coated Si, or textured SHJ precursors",
        "TargetMaterialText": "In2O3 and CeO2 (2 wt%) ceramic targets",
        "DepositionParameters": {
          "H2O_partial_pressure": "1e-4 Pa",
          "O2/Ar_ratio": "varied (0% to 0.5%)"
        },
        "AnnealingConditions": {
          "Temperature": "200°C",
          "Atmosphere": "N2",
          "Duration": "30 min"
        },
        "FilmThicknessUnit": "nm",
        "FilmThicknessText": "105 nm (planar), 75 nm effective (textured)"
      },
      "Performance": {
        "ElectricalProperties": {},
        "OpticalProperties": {
          "OpticalBandGapUnit": "eV"
        },
        "StructuralProperties": {},
        "OtherPerformanceMetrics": {
          "WorkFunctionUnit": "eV"
        },
        "Resistivity": "4.5 x 10^-4 Ω·cm",
        "CarrierConcentration": "2.5 x 10^20 cm⁻³",
        "HallMobility": "114 cm²/Vs",
        "OpticalTransmittance": ">85% in visible range",
        "OpticalBandGapText": "3.9 eV (from Tauc plot)"
      },
      "Application": {
        "PotentialApplicationArea": "Silicon heterojunction solar cells",
        "DemonstratedInDevice": {},
