Repository: kevin3998/in2o3_tco

File: data/extracted_json/pydantic/material_data_only2.json (part 10 of 15)
[
        "StructuralProperties": {},
        "OtherPerformanceMetrics": {
          "WorkFunctionUnit": "eV"
        },
        "Resistivity": ">1 x 10^5 Ω·cm",
        "CarrierConcentration": "<1 x 10^16 cm⁻³"
      },
      "Application": {
        "DemonstratedInDevice": {}
      }
    }
  },
  {
    "MaterialName": "Hydrogen-doped In2O3",
    "Details": {
      "Design": {
        "HostMaterial": "In2O3",
        "PrimaryDopant": {
          "Element": "H",
          "Concentration_text": "1.9-6.3 at.%"
        },
        "CoDopants": []
      },
      "Fabrication": {
        "DepositionMethod": "RF magnetron sputtering",
        "DepositionParameters": {
          "GasAtmosphere": "Water vapor pressure-controlled"
        },
        "AnnealingConditions": {},
        "FilmThicknessUnit": "nm"
      },
      "Performance": {
        "ElectricalProperties": {},
        "OpticalProperties": {
          "OpticalBandGapUnit": "eV"
        },
        "StructuralProperties": {},
        "OtherPerformanceMetrics": {
          "WorkFunctionUnit": "eV"
        },
        "CarrierConcentration": "1.8 x 10^20 cm⁻³",
        "HallMobility": "98-130 cm²/Vs"
      },
      "Application": {
        "DemonstratedInDevice": {}
      }
    }
  },
  {
    "MaterialName": "In-B-O (10% B) on SiO2/Si",
    "Details": {
      "Design": {
        "HostMaterial": "In2O3",
        "PrimaryDopant": {
          "Element": "B",
          "Concentration_text": "10% B (B/(B+In) ratio)"
        },
        "CoDopants": [],
        "TargetStoichiometry": "In-B-O with 10% B doping",
        "MaterialDescriptionSource": "Aqueous precursor solution (indium nitrate hydrate and boric acid in DI water)"
      },
      "Fabrication": {
        "DepositionMethod": "Spin-coating",
        "SubstrateMaterial": "SiO2/P++ Si",
        "PrecursorMaterialsText": "Indium nitrate hydrate (In(NO3)3·xH2O) and boric acid (H3BO3) dissolved in DI water",
        "DepositionParameters": {
          "DepositionTemperature": "Room Temperature"
        },
        "AnnealingConditions": {
          "Temperature": "350°C",
          "Atmosphere": "Air",
          "Duration": "1 hour"
        },
        "FilmThicknessUnit": "nm",
        "FilmThicknessText": "~10 nm (TEM)"
      },
      "Performance": {
        "ElectricalProperties": {},
        "OpticalProperties": {
          "OpticalBandGapUnit": "eV"
        },
        "StructuralProperties": {},
        "OtherPerformanceMetrics": {
          "WorkFunctionUnit": "eV"
        },
        "HallMobility": "~8 cm²/(V s)",
        "CarrierConcentration": "Reduced due to B doping (exact value not provided)",
        "CarrierType": "n-type",
        "AverageTransmittance": ">85% (400-800 nm)",
        "OpticalBandGapText": "3.58 eV (Tauc plot)",
        "SurfaceRoughnessRMS": "0.15 nm (AFM)",
        "CrystalStructure": "Polycrystalline cubic In2O3",
        "SheetResistance": "Implied by device performance (exact value not provided)",
        "DevicePerformance": "Mobility: ~8 cm²/(V s), On/off current ratio: ~10^6, Subthreshold swing: 0.86 V/dec"
      },
      "Application": {
        "PotentialApplicationArea": "Thin-film transistors for transparent electronics (AMLCDs, AMOLEDs)",
        "DemonstratedInDevice": {}
      }
    }
  },
  {
    "MaterialName": "In-B-O/ZrO2 TFT",
    "Details": {
      "Design": {
        "HostMaterial": "In2O3",
        "PrimaryDopant": {
          "Element": "B",
          "Concentration_text": "10% B (B/(B+In) ratio)"
        },
        "CoDopants": [],
        "TargetStoichiometry": "In-B-O with 10% B doping",
        "MaterialDescriptionSource": "Aqueous precursor solution (indium nitrate hydrate and boric acid in DI water)"
      },
      "Fabrication": {
        "DepositionMethod": "Spin-coating",
        "SubstrateMaterial": "ZrO2/P++ Si",
        "PrecursorMaterialsText": "Indium nitrate hydrate (In(NO3)3·xH2O), boric acid (H3BO3), and zirconium nitrate (Zr(NO3)4·5H2O) in DI water",
        "DepositionParameters": {
          "DepositionTemperature": "Room Temperature"
        },
        "AnnealingConditions": {
          "Temperature": "350°C",
          "Atmosphere": "Air",
          "Duration": "1 hour"
        },
        "FilmThicknessUnit": "nm",
        "FilmThicknessText": "~10 nm (TEM)"
      },
      "Performance": {
        "ElectricalProperties": {},
        "OpticalProperties": {
          "OpticalBandGapUnit": "eV"
        },
        "StructuralProperties": {},
        "OtherPerformanceMetrics": {
          "WorkFunctionUnit": "eV"
        },
        "HallMobility": "~11 cm²/(V s)",
        "CarrierConcentration": "Reduced due to B doping (exact value not provided)",
        "CarrierType": "n-type",
        "AverageTransmittance": ">85% (400-800 nm)",
        "OpticalBandGapText": "3.58 eV (Tauc plot)",
        "SurfaceRoughnessRMS": "0.15 nm (AFM)",
        "CrystalStructure": "Polycrystalline cubic In2O3",
        "SheetResistance": "Implied by device performance (exact value not provided)",
        "DevicePerformance": "Mobility: ~11 cm²/(V s), On/off current ratio: ~10^5, Subthreshold swing: 0.19 V/dec, Operating voltage: 5 V"
      },
      "Application": {
        "PotentialApplicationArea": "Low-power, high-performance oxide electronics with high-K dielectrics",
        "DemonstratedInDevice": {}
      }
    }
  },
  {
    "MaterialName": "Undoped In2O3 (300°C Annealing)",
    "Details": {
      "Design": {
        "HostMaterial": "In2O3",
        "PrimaryDopant": {},
        "CoDopants": []
      },
      "Fabrication": {
        "DepositionMethod": "Spin-coating",
        "SubstrateMaterial": "Glass with anodized AlOx gate dielectric",
        "PrecursorMaterialsText": "Indium nitrate hydrate in deionized water",
        "DepositionParameters": {},
        "AnnealingConditions": {
          "Temperature": "300°C",
          "Atmosphere": "Air",
          "Duration": "1 hour"
        },
        "FilmThicknessUnit": "nm"
      },
      "Performance": {
        "ElectricalProperties": {},
        "OpticalProperties": {
          "OpticalBandGapUnit": "eV"
        },
        "StructuralProperties": {},
        "OtherPerformanceMetrics": {
          "WorkFunctionUnit": "eV"
        },
        "HallMobility": "16.6 cm²/Vs",
        "CrystalStructure": "Cubic bixbyite In2O3"
      },
      "Application": {
        "PotentialApplicationArea": "Thin-film transistors",
        "DemonstratedInDevice": {}
      }
    }
  },
  {
    "MaterialName": "Undoped In2O3 (350°C Annealing)",
    "Details": {
      "Design": {
        "HostMaterial": "In2O3",
        "PrimaryDopant": {},
        "CoDopants": []
      },
      "Fabrication": {
        "DepositionMethod": "Spin-coating",
        "SubstrateMaterial": "Glass with anodized AlOx gate dielectric",
        "PrecursorMaterialsText": "Indium nitrate hydrate in deionized water",
        "DepositionParameters": {},
        "AnnealingConditions": {
          "Temperature": "350°C",
          "Atmosphere": "Air",
          "Duration": "1 hour"
        },
        "FilmThicknessUnit": "nm"
      },
      "Performance": {
        "ElectricalProperties": {},
        "OpticalProperties": {
          "OpticalBandGapUnit": "eV"
        },
        "StructuralProperties": {},
        "OtherPerformanceMetrics": {
          "WorkFunctionUnit": "eV"
        },
        "HallMobility": "24.5 cm²/Vs",
        "CrystalStructure": "Cubic bixbyite In2O3"
      },
      "Application": {
        "PotentialApplicationArea": "Thin-film transistors",
        "DemonstratedInDevice": {}
      }
    }
  },
  {
    "MaterialName": "Undoped In2O3 (400°C Annealing)",
    "Details": {
      "Design": {
        "HostMaterial": "In2O3",
        "PrimaryDopant": {},
        "CoDopants": []
      },
      "Fabrication": {
        "DepositionMethod": "Spin-coating",
        "SubstrateMaterial": "Glass with anodized AlOx gate dielectric",
        "PrecursorMaterialsText": "Indium nitrate hydrate in deionized water",
        "DepositionParameters": {},
        "AnnealingConditions": {
          "Temperature": "400°C",
          "Atmosphere": "Air",
          "Duration": "1 hour"
        },
        "FilmThicknessUnit": "nm"
      },
      "Performance": {
        "ElectricalProperties": {},
        "OpticalProperties": {
          "OpticalBandGapUnit": "eV"
        },
        "StructuralProperties": {},
        "OtherPerformanceMetrics": {
          "WorkFunctionUnit": "eV"
        },
        "HallMobility": "23.4 cm²/Vs",
        "CrystalStructure": "Cubic bixbyite In2O3"
      },
      "Application": {
        "PotentialApplicationArea": "Thin-film transistors",
        "DemonstratedInDevice": {}
      }
    }
  },
  {
    "MaterialName": "Pr-doped In2O3 (300°C Annealing)",
    "Details": {
      "Design": {
        "HostMaterial": "In2O3",
        "PrimaryDopant": {
          "Element": "Pr",
          "Concentration_text": "5 at.%"
        },
        "CoDopants": [],
        "TargetStoichiometry": "In19Pr1O3",
        "MaterialDescriptionSource": "Precursor solution with In/Pr molar ratio 19:1"
      },
      "Fabrication": {
        "DepositionMethod": "Spin-coating",
        "SubstrateMaterial": "Glass with anodized AlOx gate dielectric",
        "PrecursorMaterialsText": "Indium nitrate hydrate and praseodymium nitrate hydrate in deionized water",
        "DepositionParameters": {},
        "AnnealingConditions": {
          "Temperature": "300°C",
          "Atmosphere": "Air",
          "Duration": "1 hour"
        },
        "FilmThicknessUnit": "nm"
      },
      "Performance": {
        "ElectricalProperties": {},
        "OpticalProperties": {
          "OpticalBandGapUnit": "eV"
        },
        "StructuralProperties": {},
        "OtherPerformanceMetrics": {
          "WorkFunctionUnit": "eV"
        },
        "HallMobility": "5.0 cm²/Vs",
        "CrystalStructure": "Cubic bixbyite In2O3 with PrOx phases",
        "DevicePerformance": "ΔVon: −3.2 V under NBIS"
      },
      "Application": {
        "PotentialApplicationArea": "Thin-film transistors with improved NBIS stability",
        "DemonstratedInDevice": {}
      }
    }
  },
  {
    "MaterialName": "Pr-doped In2O3 (350°C Annealing)",
    "Details": {
      "Design": {
        "HostMaterial": "In2O3",
        "PrimaryDopant": {
          "Element": "Pr",
          "Concentration_text": "5 at.%"
        },
        "CoDopants": [],
        "TargetStoichiometry": "In19Pr1O3",
        "MaterialDescriptionSource": "Precursor solution with In/Pr molar ratio 19:1"
      },
      "Fabrication": {
        "DepositionMethod": "Spin-coating",
        "SubstrateMaterial": "Glass with anodized AlOx gate dielectric",
        "PrecursorMaterialsText": "Indium nitrate hydrate and praseodymium nitrate hydrate in deionized water",
        "DepositionParameters": {},
        "AnnealingConditions": {
          "Temperature": "350°C",
          "Atmosphere": "Air",
          "Duration": "1 hour"
        },
        "FilmThicknessUnit": "nm"
      },
      "Performance": {
        "ElectricalProperties": {},
        "OpticalProperties": {
          "OpticalBandGapUnit": "eV"
        },
        "StructuralProperties": {},
        "OtherPerformanceMetrics": {
          "WorkFunctionUnit": "eV"
        },
        "HallMobility": "6.1 cm²/Vs",
        "CrystalStructure": "Cubic bixbyite In2O3 with PrOx phases",
        "DevicePerformance": "ΔVon: −4.8 V under NBIS"
      },
      "Application": {
        "PotentialApplicationArea": "Thin-film transistors with improved NBIS stability",
        "DemonstratedInDevice": {}
      }
    }
  },
  {
    "MaterialName": "Pr-doped In2O3 (400°C Annealing)",
    "Details": {
      "Design": {
        "HostMaterial": "In2O3",
        "PrimaryDopant": {
          "Element": "Pr",
          "Concentration_text": "5 at.%"
        },
        "CoDopants": [],
        "TargetStoichiometry": "In19Pr1O3",
        "MaterialDescriptionSource": "Precursor solution with In/Pr molar ratio 19:1"
      },
      "Fabrication": {
        "DepositionMethod": "Spin-coating",
        "SubstrateMaterial": "Glass with anodized AlOx gate dielectric",
        "PrecursorMaterialsText": "Indium nitrate hydrate and praseodymium nitrate hydrate in deionized water",
        "DepositionParameters": {},
        "AnnealingConditions": {
          "Temperature": "400°C",
          "Atmosphere": "Air",
          "Duration": "1 hour"
        },
        "FilmThicknessUnit": "nm"
      },
      "Performance": {
        "ElectricalProperties": {},
        "OpticalProperties": {
          "OpticalBandGapUnit": "eV"
        },
        "StructuralProperties": {},
        "OtherPerformanceMetrics": {
          "WorkFunctionUnit": "eV"
        },
        "HallMobility": "10.1 cm²/Vs",
        "CrystalStructure": "Cubic bixbyite In2O3 with PrOx phases",
        "DevicePerformance": "ΔVon: −4.8 V under NBIS"
      },
      "Application": {
        "PotentialApplicationArea": "Thin-film transistors with improved NBIS stability",
        "DemonstratedInDevice": {}
      }
    }
  },
  {
    "MaterialName": "Tb-doped In2O3 (300°C Annealing)",
    "Details": {
      "Design": {
        "HostMaterial": "In2O3",
        "PrimaryDopant": {
          "Element": "Tb",
          "Concentration_text": "5 at.%"
        },
        "CoDopants": [],
        "TargetStoichiometry": "In19Tb1O3",
        "MaterialDescriptionSource": "Precursor solution with In/Tb molar ratio 19:1"
      },
      "Fabrication": {
        "DepositionMethod": "Spin-coating",
        "SubstrateMaterial": "Glass with anodized AlOx gate dielectric",
        "PrecursorMaterialsText": "Indium nitrate hydrate and terbium nitrate hydrate in deionized water",
        "DepositionParameters": {},
        "AnnealingConditions": {
          "Temperature": "300°C",
          "Atmosphere": "Air",
          "Duration": "1 hour"
        },
        "FilmThicknessUnit": "nm"
      },
      "Performance": {
        "ElectricalProperties": {},
        "OpticalProperties": {
          "OpticalBandGapUnit": "eV"
        },
        "StructuralProperties": {},
        "OtherPerformanceMetrics": {
          "WorkFunctionUnit": "eV"
        },
        "HallMobility": "4.7 cm²/Vs",
        "CrystalStructure": "Cubic bixbyite In2O3 with lattice expansion",
        "DevicePerformance": "ΔVon: −3.6 V under NBIS"
      },
      "Application": {
        "PotentialApplicationArea": "Thin-film transistors with improved NBIS stability",
        "DemonstratedInDevice": {}
      }
    }
  },
  {
    "MaterialName": "Tb-doped In2O3 (350°C Annealing)",
    "Details": {
      "Design": {
        "HostMaterial": "In2O3",
        "PrimaryDopant": {
          "Element": "Tb",
          "Concentration_text": "5 at.%"
        },
        "CoDopants": [],
        "TargetStoichiometry": "In19Tb1O3",
        "MaterialDescriptionSource": "Precursor solution with In/Tb molar ratio 19:1"
      },
      "Fabrication": {
        "DepositionMethod": "Spin-coating",
        "SubstrateMaterial": "Glass with anodized AlOx gate dielectric",
        "PrecursorMaterialsText": "Indium nitrate hydrate and terbium nitrate hydrate in deionized water",
        "DepositionParameters": {},
        "AnnealingConditions": {
          "Temperature": "350°C",
          "Atmosphere": "Air",
          "Duration": "1 hour"
        },
        "FilmThicknessUnit": "nm"
      },
      "Performance": {
        "ElectricalProperties": {},
        "OpticalProperties": {
          "OpticalBandGapUnit": "eV"
        },
        "StructuralProperties": {},
        "OtherPerformanceMetrics": {
          "WorkFunctionUnit": "eV"
        },
        "HallMobility": "13.4 cm²/Vs",
        "CrystalStructure": "Cubic bixbyite In2O3 with lattice expansion",
        "DevicePerformance": "ΔVon: −3.6 V under NBIS"
      },
      "Application": {
        "PotentialApplicationArea": "Thin-film transistors with improved NBIS stability",
        "DemonstratedInDevice": {}
      }
    }
  },
  {
    "MaterialName": "Tb-doped In2O3 (400°C Annealing)",
    "Details": {
      "Design": {
        "HostMaterial": "In2O3",
        "PrimaryDopant": {
          "Element": "Tb",
          "Concentration_text": "5 at.%"
        },
        "CoDopants": [],
        "TargetStoichiometry": "In19Tb1O3",
        "MaterialDescriptionSource": "Precursor solution with In/Tb molar ratio 19:1"
      },
      "Fabrication": {
        "DepositionMethod": "Spin-coating",
        "SubstrateMaterial": "Glass with anodized AlOx gate dielectric",
        "PrecursorMaterialsText": "Indium nitrate hydrate and terbium nitrate hydrate in deionized water",
        "DepositionParameters": {},
        "AnnealingConditions": {
          "Temperature": "400°C",
          "Atmosphere": "Air",
          "Duration": "1 hour"
        },
        "FilmThicknessUnit": "nm"
      },
      "Performance": {
        "ElectricalProperties": {},
        "OpticalProperties": {
          "OpticalBandGapUnit": "eV"
        },
        "StructuralProperties": {},
        "OtherPerformanceMetrics": {
          "WorkFunctionUnit": "eV"
        },
        "HallMobility": "18.2 cm²/Vs",
        "CrystalStructure": "Cubic bixbyite In2O3 with lattice expansion",
        "DevicePerformance": "ΔVon: −1.2 V under NBIS"
      },
      "Application": {
        "PotentialApplicationArea": "Thin-film transistors with improved NBIS stability",
        "DemonstratedInDevice": {}
      }
    }
  },
  {
    "MaterialName": "Sn-doped In2O3 (ITO)",
    "Details": {
      "Design": {
        "HostMaterial": "In2O3",
        "PrimaryDopant": {
          "Element": "Sn"
        },
        "CoDopants": [],
        "TargetStoichiometry": "In2O3 with Sn doping"
      },
      "Fabrication": {
        "DepositionParameters": {},
        "AnnealingConditions": {},
        "FilmThicknessUnit": "nm"
      },
      "Performance": {
        "ElectricalProperties": {},
        "OpticalProperties": {
          "OpticalBandGapUnit": "eV"
        },
        "StructuralProperties": {},
        "OtherPerformanceMetrics": {
          "WorkFunctionUnit": "eV"
        },
        "CarrierType": "n-type",
        "CrystalStructure": "Cubic bixbyite In2O3",
        "OpticalTransmittanceDescription": "High optical transparency maintained",
        "OpticalBandGapText": "3.75 eV (Tauc plot)"
      },
      "Application": {
        "DemonstratedInDevice": {}
      }
    }
  },
  {
    "MaterialName": "Mo-doped In2O3 (IMO)",
    "Details": {
      "Design": {
        "HostMaterial": "In2O3",
        "PrimaryDopant": {
          "Element": "Mo"
        },
        "CoDopants": [],
        "TargetStoichiometry": "In2O3 with Mo doping (6.25% concentration)"
      },
      "Fabrication": {
        "DepositionParameters": {},
        "AnnealingConditions": {},
        "FilmThicknessUnit": "nm"
      },
      "Performance": {
        "ElectricalProperties": {},
        "OpticalProperties": {
          "OpticalBandGapUnit": "eV"
        },
        "StructuralProperties": {},
        "OtherPerformanceMetrics": {
          "WorkFunctionUnit": "eV"
        },
        "CarrierConcentration": "6 × 10^19 cm⁻³ to 7 × 10^20 cm⁻³",
        "HallMobility": "10 cm²/Vs to 119 cm²/Vs",
        "CarrierType": "n-type",
        "CrystalStructure": "Cubic bixbyite In2O3",
        "OpticalTransmittanceDescription": "GT-dependent electronic properties"
      },
      "Application": {
        "DemonstratedInDevice": {}
      }
    }
  },
  {
    "MaterialName": "Zr-doped In2O3",
    "Details": {
      "Design": {
        "HostMaterial": "In2O3",
        "PrimaryDopant": {
          "Element": "Zr"
        },
        "CoDopants": [],
        "TargetStoichiometry": "In2O3 with Zr doping"
      },
      "Fabrication": {
        "DepositionParameters": {},
        "AnnealingConditions": {},
        "FilmThicknessUnit": "nm"
      },
      "Performance": {
        "ElectricalProperties": {},
        "OpticalProperties": {
          "OpticalBandGapUnit": "eV"
        },
        "StructuralProperties": {},
        "OtherPerformanceMetrics": {
          "WorkFunctionUnit": "eV"
        },
        "CarrierConcentration": "High carrier density",
        "HallMobility": "Higher than Sn-doped In2O3",
        "CarrierType": "n-type",
        "CrystalStructure": "Cubic bixbyite In2O3",
        "OpticalTransmittanceDescription": "Maintained high transparency"
      },
      "Application": {
        "DemonstratedInDevice": {}
      }
    }
  },
  {
    "MaterialName": "Hf-doped In2O3",
    "Details": {
      "Design": {
        "HostMaterial": "In2O3",
        "PrimaryDopant": {
          "Element": "Hf"
        },
        "CoDopants": [],
        "TargetStoichiometry": "In2O3 with Hf doping"
      },
      "Fabrication": {
        "DepositionParameters": {},
        "AnnealingConditions": {},
        "FilmThicknessUnit": "nm"
      },
      "Performance": {
        "ElectricalProperties": {},
        "OpticalProperties": {
          "OpticalBandGapUnit": "eV"
        },
        "StructuralProperties": {},
        "OtherPerformanceMetrics": {
          "WorkFunctionUnit": "eV"
        },
        "CarrierConcentration": "High carrier density",
        "HallMobility": "Higher than Sn-doped In2O3",
        "CarrierType": "n-type",
        "CrystalStructure": "Cubic bixbyite In2O3",
        "OpticalTransmittanceDescription": "Maintained high transparency"
      },
      "Application": {
        "DemonstratedInDevice": {}
      }
    }
  },
  {
    "MaterialName": "Ta-doped In2O3",
    "Details": {
      "Design": {
        "HostMaterial": "In2O3",
        "PrimaryDopant": {
          "Element": "Ta"
        },
        "CoDopants": [],
        "TargetStoichiometry": "In2O3 with Ta doping"
      },
      "Fabrication": {
        "DepositionParameters": {},
        "AnnealingConditions": {},
        "FilmThicknessUnit": "nm"
      },
      "Performance": {
        "ElectricalProperties": {},
        "OpticalProperties": {
          "OpticalBandGapUnit": "eV"
        },
        "StructuralProperties": {},
        "OtherPerformanceMetrics": {
          "WorkFunctionUnit": "eV"
        },
        "CarrierConcentration": "High carrier density",
        "HallMobility": "Higher than Sn-doped In2O3",
        "CarrierType": "n-type",
        "CrystalStructure": "Cubic bixbyite In2O3",
        "OpticalTransmittanceDescription": "Maintained high transparency"
      },
      "Application": {
        "DemonstratedInDevice": {}
      }
    }
  },
  {
    "MaterialName": "Nb-doped In2O3",
    "Details": {
      "Design": {
        "HostMaterial": "In2O3",
        "PrimaryDopant": {
          "Element": "Nb"
        },
        "CoDopants": [],
        "TargetStoichiometry": "In2O3 with Nb doping"
      },
      "Fabrication": {
        "DepositionParameters": {},
        "AnnealingConditions": {},
        "FilmThicknessUnit": "nm"
      },
      "Performance": {
        "ElectricalProperties": {},
        "OpticalProperties": {
          "OpticalBandGapUnit": "eV"
        },
        "StructuralProperties": {},
        "OtherPerformanceMetrics": {
          "WorkFunctionUnit": "eV"
        },
        "CarrierConcentration": "≈10^21 cm⁻³",
        "CarrierType": "n-type",
        "CrystalStructure": "Cubic bixbyite In2O3"
      },
      "Application": {
        "DemonstratedInDevice": {}
      }
    }
  },
  {
    "MaterialName": "W-doped In2O3",
    "Details": {
      "Design": {
        "HostMaterial": "In2O3",
        "PrimaryDopant": {
          "Element": "W"
        },
        "CoDopants": [],
        "TargetStoichiometry": "In2O3 with W doping"
      },
      "Fabrication": {
        "DepositionParameters": {},
        "AnnealingConditions": {},
        "FilmThicknessUnit": "nm"
      },
      "Performance": {
        "ElectricalProperties": {},
        "OpticalProperties": {
          "OpticalBandGapUnit": "eV"
        },
        "StructuralProperties": {},
        "OtherPerformanceMetrics": {
          "WorkFunctionUnit": "eV"
        },
        "CarrierConcentration": "High carrier density",
        "CarrierType": "n-type",
        "CrystalStructure": "Cubic bixbyite In2O3"
      },
      "Application": {
        "DemonstratedInDevice": {}
      }
    }
  },
  {
    "MaterialName": "In2O3:H (Conventional Annealing)",
    "Details": {
      "Design": {
        "HostMaterial": "In2O3",
        "PrimaryDopant": {
          "Element": "H",
          "Concentration_text": "Doped via H2O vapor during sputtering"
        },
        "CoDopants": [],
        "MaterialDescriptionSource": "Ceramic In2O3 target"
      },
      "Fabrication": {
        "DepositionMethod": "RF Magnetron Sputtering (13.56 MHz)",
        "SubstrateMaterial": "Unheated substrates (glass or Si-based stack)",
        "TargetMaterialText": "Ceramic In2O3 target",
        "DepositionParameters": {
          "BasePressure": "3.7 × 10^-5 Pa",
          "WorkingPressure": "0.15–0.6 Pa",
          "GasAtmosphere": "Ar/O2/H2O mixture",
          "DepositionPower": "70 W"
        },
        "AnnealingConditions": {
          "Temperature": "180°C (vacuum) / 200°C (air)",
          "Atmosphere": "Vacuum or Air",
          "Duration": "15 min – 2 h (vacuum) / ≤10 min (air)"
        },
        "FilmThicknessUnit": "nm",
        "FilmThicknessText": "70 nm (on glass)"
      },
      "Performance": {
        "ElectricalProperties": {},
        "OpticalProperties": {
          "OpticalBandGapUnit": "eV"
        },
        "StructuralProperties": {},
        "OtherPerformanceMetrics": {
          "WorkFunctionUnit": "eV"
        },
        "Resistivity": "~350 μΩ·cm",
        "CarrierConcentration": "1 × 10^20 cm⁻³ (annealed)",
        "CarrierType": "n-type",
        "HallMobility": ">100 cm²/Vs",
        "CrystalStructure": "Polycrystalline cubic bixbyite (post-annealing)",
        "GrainSize": ">500 nm (EBSD)"
      },
      "Application": {
        "PotentialApplicationArea": "Transparent electrodes for a-Si:H/c-Si heterojunction solar cells",
        "DemonstratedInDevice": {}
      }
    }
  },
  {
    "MaterialName": "In2O3:H (Flash Lamp Annealed)",
    "Details": {
      "Design": {
        "HostMaterial": "In2O3",
        "PrimaryDopant": {
          "Element": "H",
          "Concentration_text": "Doped via H2O vapor during sputtering"
        },
        "CoDopants": [],
        "MaterialDescriptionSource": "Ceramic In2O3 target"
      },
      "Fabrication": {
        "DepositionMethod": "RF Magnetron Sputtering (13.56 MHz)",
        "SubstrateMaterial": "Layer stack: 155 nm IOH / 200 nm SiOx / 20 nm a-Si:H / 280 μm c-Si",
        "TargetMaterialText": "Ceramic In2O3 target",
        "DepositionParameters": {
          "BasePressure": "3.7 × 10^-5 Pa",
          "WorkingPressure": "0.15–0.6 Pa",
          "GasAtmosphere": "Ar/O2/H2O mixture",
          "DepositionPower": "70 W"
        },
        "DepositionParametersTextSummary": "Preheated to 100°C with IR prior to FLA",
        "AnnealingConditions": {
          "Temperature": "290–360°C (FLA)",
          "Atmosphere": "Argon (5 × 10^4 Pa)",
          "Duration": "2.7 ms"
        },
        "FilmThicknessUnit": "nm",
        "FilmThicknessText": "155 nm"
      },
      "Performance": {
        "ElectricalProperties": {},
        "OpticalProperties": {
          "OpticalBandGapUnit": "eV"
        },
        "StructuralProperties": {},
        "OtherPerformanceMetrics": {
          "WorkFunctionUnit": "eV"
        },
        "Resistivity": "Comparable to conventionally annealed films",
        "CarrierConcentration": "Slightly higher than vacuum-annealed films",
        "HallMobility": "112 cm²/Vs (fully crystallized)",
        "CrystalStructure": "Polycrystalline cubic bixbyite (post-FLA)",
        "GrainSize": "333 nm (average lateral size, EBSD)",
        "OpticalTransmittanceDescription": "Similar plasma edge shift to vacuum-annealed films (reduced NIR absorption)"
      },
      "Application": {
        "PotentialApplicationArea": "Low-thermal-budget TCO for temperature-sensitive PV devices (e.g., CIGS)",
        "DemonstratedInDevice": {}
      }
    }
  },
  {
    "MaterialName": "In2O3 (undoped)",
    "Details": {
      "Design": {
        "HostMaterial": "In2O3",
        "PrimaryDopant": {},
        "CoDopants": []
      },
      "Fabrication": {
        "DepositionMethod": "Pulsed Laser Deposition (PLD)",
        "SubstrateMaterial": "c-Al2O3",
        "DepositionParameters": {},
        "DepositionParametersTextSummary": "Films grown by PLD on c-plane sapphire substrates",
        "AnnealingConditions": {},
        "AnnealingConditionsTextSummary": "No post-deposition annealing specified",
        "FilmThicknessUnit": "nm",
        "FilmThicknessText": "800 nm"
      },
      "Performance": {
        "ElectricalProperties": {},
        "OpticalProperties": {
          "OpticalBandGapUnit": "eV"
        },
        "StructuralProperties": {},
        "OtherPerformanceMetrics": {
          "WorkFunctionUnit": "eV"
        },
        "Resistivity": "Decreased after high-dose irradiation",
        "CarrierConcentration": "1.1×10^19 cm⁻³ (as-deposited) → 6.0×10^19 cm⁻³ (post-irradiation)",
        "HallMobility": "Increased from initial value after irradiation",
        "CrystalStructure": "Cubic bixbyite structure preserved after irradiation"
      },
      "Application": {
        "PotentialApplicationArea": "Transparent electrodes for radiation-hard environments",
        "DemonstratedInDevice": {}
      }
    }
  },
  {
    "MaterialName": "(In1-xGax)2O3:Mg (x=17.8%)",
    "Details": {
      "Design": {
        "HostMaterial": "In2O3",
        "PrimaryDopant": {
          "Element": "Ga",
          "Concentration_text": "17.8%"
        },
        "CoDopants": [
          {
            "Element": "Mg",
            "Concentration_text": "0.5%"
          }
        ],
        "TargetStoichiometry": "(In0.822Ga0.178)2O3"
      },
      "Fabrication": {
        "DepositionMethod": "Pulsed Laser Deposition (PLD)",
        "SubstrateMaterial": "Sapphire",
        "DepositionParameters": {},
        "DepositionParametersTextSummary": "Low-temperature PLD growth maintaining bixbyite structure",
        "AnnealingConditions": {},
        "FilmThicknessUnit": "nm",
        "FilmThicknessText": "Not explicitly stated"
      },
      "Performance": {
        "ElectricalProperties": {},
        "OpticalProperties": {
          "OpticalBandGapUnit": "eV"
        },
        "StructuralProperties": {},
        "OtherPerformanceMetrics": {
          "WorkFunctionUnit": "eV"
        },
        "Resistivity": "Lower than pure In2O3 in as-grown state",
        "CarrierConcentration": "Higher than pure In2O3 due to Ga alloying",
        "CrystalStructure": "Maintained bixbyite structure after irradiation"
      },
      "Application": {
        "DemonstratedInDevice": {}
      }
    }
  },
  {
    "MaterialName": "In2O3:Sn (10% Sn-doped)",
    "Details": {
      "Design": {
        "HostMaterial": "In2O3",
        "PrimaryDopant": {
          "Element": "Sn",
          "Concentration_text": "10%"
        },
        "CoDopants": [],
        "TargetStoichiometry": "In2O3 with 10% Sn doping"
      },
      "Fabrication": {
        "DepositionMethod": "Plasma-Assisted Molecular Beam Epitaxy",
        "SubstrateMaterial": "c-Al2O3",
        "DepositionParameters": {},
        "DepositionParametersTextSummary": "Epitaxial growth for high crystal quality",
        "AnnealingConditions": {},
        "FilmThicknessUnit": "nm"
      },
      "Performance": {
        "ElectricalProperties": {},
        "OpticalProperties": {
          "OpticalBandGapUnit": "eV"
        },
        "StructuralProperties": {},
        "OtherPerformanceMetrics": {
          "WorkFunctionUnit": "eV"
        },
        "CarrierConcentration": "2×10^21 cm⁻³ (achieved with 7% Sn doping)",
        "HallMobility": "33 cm²/Vs (for 10% Sn-doped sample)",
        "CrystalStructure": "Cubic bixbyite with preferred orientation"
      },
      "Application": {
        "DemonstratedInDevice": {}
      }
    }
  },
  {
    "MaterialName": "In2O3 surface-modified by UV/O2",
    "Details": {
      "Design": {
        "HostMaterial": "In2O3",
        "PrimaryDopant": {},
        "CoDopants": []
      },
      "Fabrication": {
        "DepositionMethod": "PLD",
        "SubstrateMaterial": "Sapphire",
        "DepositionParameters": {},
        "DepositionParametersTextSummary": "Surface modification via UV exposure (250 nm) and O2 adsorption",
        "AnnealingConditions": {
          "Temperature": "Room temperature",
          "Atmosphere": "O2"
        },
        "FilmThicknessUnit": "nm"
      },
      "Performance": {
        "ElectricalProperties": {},
        "OpticalProperties": {
          "OpticalBandGapUnit": "eV"
        },
        "StructuralProperties": {},
        "OtherPerformanceMetrics": {
          "WorkFunctionUnit": "eV"
        },
        "Resistivity": "4 orders of magnitude decrease after UV treatment",
        "OpticalTransmittanceDescription": "Surface electron accumulation layer modification"
      },
      "Application": {
        "PotentialApplicationArea": "Gas sensing applications",
        "DemonstratedInDevice": {}
      }
    }
  },
  {
    "MaterialName": "Sc-doped In2O3 (In1.5Sc0.5O3)",
    "Details": {
      "Design": {
        "HostMaterial": "In2O3",
        "PrimaryDopant": {
          "Element": "Sc",
          "Concentration_text": "0.5 substitution per formula unit"
        },
        "CoDopants": [],
        "TargetStoichiometry": "In1.5Sc0.5O3"
      },
      "Fabrication": {
        "DepositionParameters": {},
        "AnnealingConditions": {},
        "FilmThicknessUnit": "nm"
      },
      "Performance": {
        "ElectricalProperties": {},
        "OpticalProperties": {
          "OpticalBandGapUnit": "eV"
        },
        "StructuralProperties": {},
        "OtherPerformanceMetrics": {
          "WorkFunctionUnit": "eV"
        },
        "OpticalBandGapText": "2.18 eV (a_g E), 1.68 eV (b_g E)",
        "CrystalStructure": "Cubic bixbyite",
        "RefractiveIndex": "1.63 at 1.0 µm",
        "HighFrequencyDielectricConstant": "2.58",
        "PlasmonEnergy": "14.14 eV",
        "OpticalTransmittanceDescription": "High transmittance in visible and near-infrared regions"
      },
      "Application": {
        "DemonstratedInDevice": {}
      }
    }
  },
  {
    "MaterialName": "Y-doped In2O3 (In1.5Y0.5O3)",
    "Details": {
      "Design": {
        "HostMaterial": "In2O3",
        "PrimaryDopant": {
          "Element": "Y",
          "Concentration_text": "0.5 substitution per formula unit"
        },
        "CoDopants": [],
        "TargetStoichiometry": "In1.5Y0.5O3"
      },
      "Fabrication": {
        "DepositionParameters": {},
        "AnnealingConditions": {},
        "FilmThicknessUnit": "nm"
      },
      "Performance": {
        "ElectricalProperties": {},
        "OpticalProperties": {
          "OpticalBandGapUnit": "eV"
        },
        "StructuralProperties": {},
        "OtherPerformanceMetrics": {
          "WorkFunctionUnit": "eV"
        },
        "OpticalBandGapText": "1.88 eV (a_g E), 1.76 eV (b_g E)",
        "CrystalStructure": "Cubic bixbyite",
        "RefractiveIndex": "1.64 at 1.0 µm",
        "HighFrequencyDielectricConstant": "2.60",
        "PlasmonEnergy": "13.86 eV",
        "OpticalTransmittanceDescription": "High transmittance in visible and near-infrared regions"
      },
      "Application": {
        "DemonstratedInDevice": {}
      }
    }
  },
  {
    "MaterialName": "La-doped In2O3 (In1.5La0.5O3)",
    "Details": {
      "Design": {
        "HostMaterial": "In2O3",
        "PrimaryDopant": {
          "Element": "La",
          "Concentration_text": "0.5 substitution per formula unit"
        },
        "CoDopants": [],
        "TargetStoichiometry": "In1.5La0.5O3"
      },
      "Fabrication": {
        "DepositionParameters": {},
        "AnnealingConditions": {},
        "FilmThicknessUnit": "nm"
      },
      "Performance": {
        "ElectricalProperties": {},
        "OpticalProperties": {
          "OpticalBandGapUnit": "eV"
        },
        "StructuralProperties": {},
        "OtherPerformanceMetrics": {
          "WorkFunctionUnit": "eV"
        },
        "OpticalBandGapText": "1.24 eV (a_g E), 1.76 eV (b_g E)",
        "CrystalStructure": "Cubic bixbyite",
        "RefractiveIndex": "1.71 at 1.0 µm",
        "HighFrequencyDielectricConstant": "2.78",
        "PlasmonEnergy": "12.78 eV",
        "OpticalTransmittanceDescription": "High transmittance in visible and near-infrared regions"
      },
      "Application": {
        "DemonstratedInDevice": {}
      }
    }
  },
  {
    "MaterialName": "Ac-doped In2O3 (In1.5Ac0.5O3)",
    "Details": {
      "Design": {
        "HostMaterial": "In2O3",
        "PrimaryDopant": {
          "Element": "Ac",
          "Concentration_text": "0.5 substitution per formula unit"
        },
        "CoDopants": [],
        "TargetStoichiometry": "In1.5Ac0.5O3"
      },
      "Fabrication": {
        "DepositionParameters": {},
        "AnnealingConditions": {},
        "FilmThicknessUnit": "nm"
      },
      "Performance": {
        "ElectricalProperties": {},
        "OpticalProperties": {
          "OpticalBandGapUnit": "eV"
        },
        "StructuralProperties": {},
        "OtherPerformanceMetrics": {
          "WorkFunctionUnit": "eV"
        },
        "OpticalBandGapText": "0.82 eV (a_g E), 1.80 eV (b_g E)",
        "CrystalStructure": "Cubic bixbyite",
        "RefractiveIndex": "1.81 at 1.0 µm",
        "HighFrequencyDielectricConstant": "3.06",
        "PlasmonEnergy": "11.36 eV",
        "OpticalTransmittanceDescription": "High transmittance in visible and near-infrared regions"
      },
      "Application": {
        "DemonstratedInDevice": {}
      }
    }
  },
  {
    "MaterialName": "Sn-doped In2O3 (ITO)",
    "Details": {
      "Design": {
        "HostMaterial": "In2O3",
        "PrimaryDopant": {
          "Element": "Sn"
        },
        "CoDopants": []
      },
      "Fabrication": {
        "DepositionParameters": {},
        "AnnealingConditions": {},
        "FilmThicknessUnit": "nm"
      },
      "Performance": {
        "ElectricalProperties": {},
        "OpticalProperties": {
          "OpticalBandGapUnit": "eV"
        },
        "StructuralProperties": {},
        "OtherPerformanceMetrics": {
          "WorkFunctionUnit": "eV"
        },
        "OpticalBandGapText": "3.7 eV (optical band gap)",
        "CarrierType": "n-type",
        "CrystalStructure": "Cubic bixbyite In2O3"
      },
      "Application": {
        "PotentialApplicationArea": "Transparent electrodes for optoelectronic devices, solar cells, light-emitting diodes, display panels, transparent transistors",
        "DemonstratedInDevice": {}
      }
    }
  },
  {
    "MaterialName": "Transition metal-doped In2O3 (IMO:H)",
    "Details": {
      "Design": {
        "HostMaterial": "In2O3",
        "PrimaryDopant": {
          "Element": "Ti",
          "Concentration_text": "0.22 wt% TiO2"
        },
        "CoDopants": [
          {
            "Element": "Ce",
            "Concentration_text": "0.14 wt% CeO2"
          },
          {
            "Element": "Ta",
            "Concentration_text": "0.03 wt% Ta2O5"
          }
        ],
        "TargetStoichiometry": "In2O3 doped with 0.22 wt% TiO2, 0.14 wt% CeO2, 0.03 wt% Ta2O5",
        "MaterialDescriptionSource": "IMO target with transition metal oxides (TiO2, CeO2, Ta2O5)"
      },
      "Fabrication": {
        "DepositionMethod": "DC Sputtering",
        "SubstrateMaterial": "Textured silicon (100) wafers, glass substrates",
        "TargetMaterialText": "IMO target (In2O3 with 0.22 wt% TiO2, 0.14 wt% CeO2, 0.03 wt% Ta2O5)",
        "DepositionParameters": {
