Repository: kevin3998/in2o3_tco

File: data/extracted_json/pydantic/material_data_only.json (part 11 of 16)
[
        "DevicePerformance": "Gain in short circuit current density of 0.6 mA/cm² compared to ITO baseline"
      }
    }
  },
  {
    "MaterialName": "Ce and H co-doped In2O3 (2 wt% CeO2, air annealed)",
    "Details": {
      "Design": {
        "HostMaterial": "In2O3",
        "PrimaryDopant": {
          "Element": "Ce",
          "Concentration_text": "2 wt% CeO2 target component"
        },
        "CoDopants": [
          {
            "Element": "H",
            "Concentration_text": "from H2O partial pressure (1e-4 Pa)"
          }
        ],
        "TargetStoichiometry": "In2O3 with 2 wt% CeO2"
      },
      "Fabrication": {
        "DepositionMethod": "RF magnetron sputtering",
        "SubstrateMaterial": "Glass, SiO2-coated Si, or textured SHJ precursors",
        "TargetMaterialText": "In2O3 and CeO2 (2 wt%) ceramic targets",
        "DepositionParameters": {
          "H2O_partial_pressure": "1e-4 Pa",
          "O2/Ar_ratio": "varied (0% to 0.5%)"
        },
        "AnnealingConditions": {
          "Temperature": "200°C",
          "Atmosphere": "Air",
          "Duration": "10 min"
        },
        "FilmThicknessUnit": "nm",
        "FilmThicknessText": "105 nm (planar), 75 nm effective (textured)"
      },
      "Performance": {
        "ElectricalProperties": {},
        "OpticalProperties": {
          "OpticalBandGapUnit": "eV"
        },
        "StructuralProperties": {},
        "OtherPerformanceMetrics": {
          "WorkFunctionUnit": "eV"
        },
        "Resistivity": "Higher than N2-annealed counterpart",
        "CarrierConcentration": "Lower than N2-annealed counterpart",
        "HallMobility": "Reduced compared to N2-annealed"
      },
      "Application": {
        "PotentialApplicationArea": "Silicon heterojunction solar cells",
        "DemonstratedInDevice": {}
      }
    }
  },
  {
    "MaterialName": "Ce and H co-doped In2O3 (1 wt% CeO2, 0.25% O2/Ar)",
    "Details": {
      "Design": {
        "HostMaterial": "In2O3",
        "PrimaryDopant": {
          "Element": "Ce",
          "Concentration_text": "1 wt% CeO2 target component"
        },
        "CoDopants": [
          {
            "Element": "H",
            "Concentration_text": "from H2O partial pressure (1e-4 Pa)"
          }
        ],
        "TargetStoichiometry": "In2O3 with 1 wt% CeO2"
      },
      "Fabrication": {
        "DepositionMethod": "RF magnetron sputtering",
        "SubstrateMaterial": "Textured SHJ precursors",
        "TargetMaterialText": "In2O3 and CeO2 (1 wt%) ceramic targets",
        "DepositionParameters": {
          "H2O_partial_pressure": "1e-4 Pa",
          "O2/Ar_ratio": "0.25%"
        },
        "AnnealingConditions": {
          "Temperature": "200°C",
          "Atmosphere": "N2",
          "Duration": "30 min"
        },
        "FilmThicknessUnit": "nm",
        "FilmThicknessText": "75 nm effective (textured)"
      },
      "Performance": {
        "ElectricalProperties": {},
        "OpticalProperties": {
          "OpticalBandGapUnit": "eV"
        },
        "StructuralProperties": {},
        "OtherPerformanceMetrics": {
          "WorkFunctionUnit": "eV"
        },
        "Resistivity": "Lower than other O2/Ar ratios",
        "CarrierConcentration": "2.2 x 10^20 cm⁻³",
        "HallMobility": "127 cm²/Vs",
        "OpticalTransmittance": "First-rate optical properties with low absorption"
      },
      "Application": {
        "PotentialApplicationArea": "Silicon heterojunction solar cells",
        "DemonstratedInDevice": {},
        "DevicePerformance": "Achieved short circuit current density of 39.6 mA/cm²"
      }
    }
  },
  {
    "MaterialName": "ITO (In2O3:Sn)",
    "Details": {
      "Design": {
        "HostMaterial": "In2O3",
        "PrimaryDopant": {
          "Element": "Sn",
          "Concentration_text": "10 wt% SnO2"
        },
        "CoDopants": [],
        "TargetStoichiometry": "90 wt% In2O3, 10 wt% SnO2"
      },
      "Fabrication": {
        "DepositionMethod": "Sputtering",
        "DepositionParameters": {},
        "AnnealingConditions": {
          "Temperature": "160°C",
          "Atmosphere": "Air",
          "Duration": "2 hours"
        },
        "FilmThicknessUnit": "nm"
      },
      "Performance": {
        "ElectricalProperties": {},
        "OpticalProperties": {
          "OpticalBandGapUnit": "eV"
        },
        "StructuralProperties": {},
        "OtherPerformanceMetrics": {
          "WorkFunctionUnit": "eV"
        },
        "Resistivity": "3.5 x 10^-4 Ω·cm",
        "CarrierConcentration": "2.1 x 10^20 cm⁻³",
        "HallMobility": "60 cm²/Vs"
      },
      "Application": {
        "PotentialApplicationArea": "Baseline TCO for silicon heterojunction solar cells",
        "DemonstratedInDevice": {}
      }
    }
  },
  {
    "MaterialName": "Ce and H co-doped In2O3 (2 wt% CeO2, N2 annealed)",
    "Details": {
      "Design": {
        "HostMaterial": "In2O3",
        "PrimaryDopant": {
          "Element": "Ce",
          "Concentration_text": "2 wt% CeO2 target component"
        },
        "CoDopants": [
          {
            "Element": "H",
            "Concentration_text": "from H2O partial pressure (1e-4 Pa) during deposition"
          }
        ],
        "TargetStoichiometry": "In2O3 with 2 wt% CeO2 and H doping"
      },
      "Fabrication": {
        "DepositionMethod": "RF magnetron sputtering",
        "SubstrateMaterial": "glass, SiO2-coated Si, textured SHJ precursors",
        "TargetMaterialText": "Co-sputtered from pure In2O3 and 2 wt% CeO2 ceramic targets",
        "DepositionParameters": {
          "DepositionTemperature": "<50°C",
          "H2O_partial_pressure": "1e-4 Pa",
          "O2/Ar_ratio": "varied between 0% and 0.5%"
        },
        "AnnealingConditions": {
          "Temperature": "200°C",
          "Atmosphere": "N2",
          "Duration": "30 min"
        },
        "FilmThicknessUnit": "nm",
        "FilmThicknessText": "105 nm on planar substrates, 75 nm effective on textured SHJ"
      },
      "Performance": {
        "ElectricalProperties": {},
        "OpticalProperties": {
          "OpticalBandGapUnit": "eV"
        },
        "StructuralProperties": {},
        "OtherPerformanceMetrics": {
          "WorkFunctionUnit": "eV"
        },
        "Resistivity": "2.19 x 10^-4 Ω·cm",
        "CarrierConcentration": "2.5 x 10^20 cm⁻³",
        "HallMobility": "114 cm²/Vs",
        "OpticalTransmittance": "Average >85% in visible range"
      },
      "Application": {
        "PotentialApplicationArea": "Silicon heterojunction solar cells",
        "DemonstratedInDevice": {},
        "DevicePerformance": "Gain in short circuit current density of 0.6 mA/cm²"
      }
    }
  },
  {
    "MaterialName": "Ce and H co-doped In2O3 (2 wt% CeO2, air annealed)",
    "Details": {
      "Design": {
        "HostMaterial": "In2O3",
        "PrimaryDopant": {
          "Element": "Ce",
          "Concentration_text": "2 wt% CeO2 target component"
        },
        "CoDopants": [
          {
            "Element": "H",
            "Concentration_text": "from H2O partial pressure (1e-4 Pa) during deposition"
          }
        ],
        "TargetStoichiometry": "In2O3 with 2 wt% CeO2 and H doping"
      },
      "Fabrication": {
        "DepositionMethod": "RF magnetron sputtering",
        "SubstrateMaterial": "glass, SiO2-coated Si, textured SHJ precursors",
        "TargetMaterialText": "Co-sputtered from pure In2O3 and 2 wt% CeO2 ceramic targets",
        "DepositionParameters": {
          "DepositionTemperature": "<50°C",
          "H2O_partial_pressure": "1e-4 Pa",
          "O2/Ar_ratio": "varied between 0% and 0.5%"
        },
        "AnnealingConditions": {
          "Temperature": "200°C",
          "Atmosphere": "air",
          "Duration": "10 min"
        },
        "FilmThicknessUnit": "nm",
        "FilmThicknessText": "105 nm on planar substrates, 75 nm effective on textured SHJ"
      },
      "Performance": {
        "ElectricalProperties": {},
        "OpticalProperties": {
          "OpticalBandGapUnit": "eV"
        },
        "StructuralProperties": {},
        "OtherPerformanceMetrics": {
          "WorkFunctionUnit": "eV"
        },
        "Resistivity": "Higher than N2 annealed samples",
        "CarrierConcentration": "1.5 x 10^20 cm⁻³",
        "HallMobility": "60 cm²/Vs"
      },
      "Application": {
        "PotentialApplicationArea": "Silicon heterojunction solar cells",
        "DemonstratedInDevice": {}
      }
    }
  },
  {
    "MaterialName": "ITO (10 wt% SnO2)",
    "Details": {
      "Design": {
        "HostMaterial": "In2O3",
        "PrimaryDopant": {
          "Element": "Sn",
          "Concentration_text": "10 wt% SnO2"
        },
        "CoDopants": [],
        "TargetStoichiometry": "ITO (90 wt% In2O3, 10 wt% SnO2)"
      },
      "Fabrication": {
        "DepositionMethod": "RF magnetron sputtering",
        "DepositionParameters": {},
        "AnnealingConditions": {
          "Temperature": "160°C",
          "Atmosphere": "air",
          "Duration": "2 hours"
        },
        "FilmThicknessUnit": "nm"
      },
      "Performance": {
        "ElectricalProperties": {},
        "OpticalProperties": {
          "OpticalBandGapUnit": "eV"
        },
        "StructuralProperties": {},
        "OtherPerformanceMetrics": {
          "WorkFunctionUnit": "eV"
        },
        "Resistivity": "2.1 x 10^-4 Ω·cm",
        "CarrierConcentration": "2.1 x 10^20 cm⁻³",
        "HallMobility": "60 cm²/Vs",
        "OpticalTransmittance": "Average >88% in visible range"
      },
      "Application": {
        "PotentialApplicationArea": "Baseline TCO for silicon heterojunction solar cells",
        "DemonstratedInDevice": {}
      }
    }
  },
  {
    "MaterialName": "Ge-doped In2O3 (5.5% Ge)",
    "Details": {
      "Design": {
        "HostMaterial": "In2O3",
        "PrimaryDopant": {
          "Element": "Ge",
          "Concentration_text": "5.5% (x/(x + In) atomic ratio)"
        },
        "CoDopants": [],
        "TargetStoichiometry": "Sintered target from In2O3 powder and GeO2 powder"
      },
      "Fabrication": {
        "DepositionMethod": "DC Magnetron Sputtering",
        "SubstrateMaterial": "Corning No. 1737 glass",
        "DepositionParameters": {
          "WorkingPressure": "2 mTorr",
          "DepositionTemperature": "200°C",
          "GasAtmosphere": "Ar + 2.0% O2",
          "DepositionPower": "800 W",
          "T/S distance": "45 mm"
        },
        "AnnealingConditions": {},
        "FilmThicknessUnit": "nm",
        "FilmThicknessText": "~2200 Å"
      },
      "Performance": {
        "ElectricalProperties": {},
        "OpticalProperties": {
          "OpticalBandGapUnit": "eV"
        },
        "StructuralProperties": {},
        "OtherPerformanceMetrics": {
          "WorkFunctionUnit": "eV"
        },
        "Resistivity": "1.6 × 10^-4 Ω·cm",
        "CarrierConcentration": "10.5 × 10^20 cm⁻³ (n-type)",
        "HallMobility": "37.5 cm²/Vs",
        "OpticalTransmittance": "~90% average in 378-778 nm range"
      },
      "Application": {
        "PotentialApplicationArea": "Transparent electrodes for optoelectronic devices",
        "DemonstratedInDevice": {}
      }
    }
  },
  {
    "MaterialName": "Ge-doped In2O3 (6.0% Ge, amorphous)",
    "Details": {
      "Design": {
        "HostMaterial": "In2O3",
        "PrimaryDopant": {
          "Element": "Ge",
          "Concentration_text": "6.0% (x/(x + In) atomic ratio)"
        },
        "CoDopants": [],
        "TargetStoichiometry": "Sintered target from In2O3 powder and GeO2 powder"
      },
      "Fabrication": {
        "DepositionMethod": "DC Magnetron Sputtering",
        "SubstrateMaterial": "Corning No. 1737 glass",
        "DepositionParameters": {
          "WorkingPressure": "1 mTorr",
          "DepositionTemperature": "20°C",
          "GasAtmosphere": "Ar + 2.0% O2",
          "DepositionPower": "300 W",
          "T/S distance": "75 mm"
        },
        "AnnealingConditions": {},
        "FilmThicknessUnit": "nm",
        "FilmThicknessText": "~1400 Å"
      },
      "Performance": {
        "ElectricalProperties": {},
        "OpticalProperties": {
          "OpticalBandGapUnit": "eV"
        },
        "StructuralProperties": {},
        "OtherPerformanceMetrics": {
          "WorkFunctionUnit": "eV"
        },
        "Resistivity": "4.1 × 10^-4 Ω·cm",
        "CarrierConcentration": "4.6 × 10^20 cm⁻³ (n-type)",
        "HallMobility": "30.0 cm²/Vs",
        "OpticalTransmittance": "~90% average in visible range",
        "CrystalStructure": "Amorphous (confirmed by XRD and TEM)",
        "EtchingRate": "1400 Å/min in 5% HCl (nine times higher than ITO)"
      },
      "Application": {
        "PotentialApplicationArea": "Devices requiring high-etching-rate transparent electrodes",
        "DemonstratedInDevice": {}
      }
    }
  },
  {
    "MaterialName": "Ge-doped In2O3 (7.0% Ge, amorphous)",
    "Details": {
      "Design": {
        "HostMaterial": "In2O3",
        "PrimaryDopant": {
          "Element": "Ge",
          "Concentration_text": "7.0% (x/(x + In) atomic ratio)"
        },
        "CoDopants": []
      },
      "Fabrication": {
        "DepositionMethod": "DC Magnetron Sputtering",
        "DepositionParameters": {
          "DepositionTemperature": "200°C"
        },
        "AnnealingConditions": {},
        "FilmThicknessUnit": "nm"
      },
      "Performance": {
        "ElectricalProperties": {},
        "OpticalProperties": {
          "OpticalBandGapUnit": "eV"
        },
        "StructuralProperties": {},
        "OtherPerformanceMetrics": {
          "WorkFunctionUnit": "eV"
        },
        "Resistivity": "3.8 × 10^-4 Ω·cm",
        "CarrierConcentration": "3.7 × 10^20 cm⁻³ (n-type)",
        "HallMobility": "34.0 cm²/Vs",
        "EtchingRate": "690 Å/min in 5% HCl"
      },
      "Application": {
        "DemonstratedInDevice": {}
      }
    }
  },
  {
    "MaterialName": "ITO (9.3% Sn-doped In2O3)",
    "Details": {
      "Design": {
        "HostMaterial": "In2O3",
        "PrimaryDopant": {
          "Element": "Sn",
          "Concentration_text": "9.3% (x/(x + In) atomic ratio)"
        },
        "CoDopants": [],
        "TargetStoichiometry": "90 wt% In2O3 - 10 wt% SnO2 target"
      },
      "Fabrication": {
        "DepositionMethod": "DC Magnetron Sputtering",
        "DepositionParameters": {
          "WorkingPressure": "2 mTorr",
          "DepositionTemperature": "200°C",
          "GasAtmosphere": "Ar + 0.5% O2",
          "DepositionPower": "350 W",
          "T/S distance": "75 mm"
        },
        "AnnealingConditions": {},
        "FilmThicknessUnit": "nm",
        "FilmThicknessText": "~1700 Å"
      },
      "Performance": {
        "ElectricalProperties": {},
        "OpticalProperties": {
          "OpticalBandGapUnit": "eV"
        },
        "StructuralProperties": {},
        "OtherPerformanceMetrics": {
          "WorkFunctionUnit": "eV"
        },
        "Resistivity": "1.8 × 10^-4 Ω·cm",
        "CarrierConcentration": "11.2 × 10^20 cm⁻³ (n-type)",
        "HallMobility": "31.7 cm²/Vs",
        "EtchingRate": "160 Å/min in 5% HCl"
      },
      "Application": {
        "DemonstratedInDevice": {}
      }
    }
  },
  {
    "MaterialName": "Ge-doped In2O3 (5.5% Ge)",
    "Details": {
      "Design": {
        "HostMaterial": "In2O3",
        "PrimaryDopant": {
          "Element": "Ge",
          "Concentration_text": "5.5% (atomic)"
        },
        "CoDopants": [],
        "TargetStoichiometry": "Ge-doped In2O3 target sintered from In2O3 and GeO2 powder mixture"
      },
      "Fabrication": {
        "DepositionMethod": "DC Magnetron Sputtering",
        "SubstrateMaterial": "Corning No. 1737 glass",
        "TargetMaterialText": "Ge-doped In2O3 target",
        "DepositionParameters": {
          "WorkingPressure": "2 mTorr",
          "GasAtmosphere": "Ar + 2.0% O2",
          "DepositionPower": "800 W",
          "T/S distance": "45 mm",
          "SubstrateTemperature": "200°C"
        },
        "AnnealingConditions": {},
        "FilmThicknessUnit": "nm",
        "FilmThicknessText": "~2200 Å"
      },
      "Performance": {
        "ElectricalProperties": {},
        "OpticalProperties": {
          "OpticalBandGapUnit": "eV"
        },
        "StructuralProperties": {},
        "OtherPerformanceMetrics": {
          "WorkFunctionUnit": "eV"
        },
        "Resistivity": "1.6 × 10^-4 Ω·cm",
        "CarrierConcentration": "10.5 × 10^20 cm⁻³",
        "HallMobility": "37.5 cm²/Vs",
        "OpticalTransmittance": "~90% average in 378-778 nm range"
      },
      "Application": {
        "DemonstratedInDevice": {}
      }
    }
  },
  {
    "MaterialName": "Amorphous Ge-doped In2O3 (6.0% Ge, 20°C)",
    "Details": {
      "Design": {
        "HostMaterial": "In2O3",
        "PrimaryDopant": {
          "Element": "Ge",
          "Concentration_text": "6.0% (atomic)"
        },
        "CoDopants": []
      },
      "Fabrication": {
        "DepositionMethod": "DC Magnetron Sputtering",
        "SubstrateMaterial": "Corning No. 1737 glass",
        "DepositionParameters": {
          "WorkingPressure": "1 mTorr",
          "GasAtmosphere": "Ar + 2.0% O2",
          "DepositionPower": "300 W",
          "T/S distance": "75 mm",
          "SubstrateTemperature": "20°C"
        },
        "AnnealingConditions": {},
        "FilmThicknessUnit": "nm",
        "FilmThicknessText": "~1400 Å"
      },
      "Performance": {
        "ElectricalProperties": {},
        "OpticalProperties": {
          "OpticalBandGapUnit": "eV"
        },
        "StructuralProperties": {},
        "OtherPerformanceMetrics": {
          "WorkFunctionUnit": "eV"
        },
        "Resistivity": "4.1 × 10^-4 Ω·cm",
        "CarrierConcentration": "4.6 × 10^20 cm⁻³",
        "HallMobility": "~30 cm²/Vs",
        "OpticalTransmittance": "~90% average in visible range",
        "EtchingRate": "1400 Å/min in 5% HCl"
      },
      "Application": {
        "DemonstratedInDevice": {}
      }
    }
  },
  {
    "MaterialName": "Amorphous Ge-doped In2O3 (7.0% Ge, 200°C)",
    "Details": {
      "Design": {
        "HostMaterial": "In2O3",
        "PrimaryDopant": {
          "Element": "Ge",
          "Concentration_text": "7.0% (atomic)"
        },
        "CoDopants": []
      },
      "Fabrication": {
        "DepositionMethod": "DC Magnetron Sputtering",
        "SubstrateMaterial": "Corning No. 1737 glass",
        "DepositionParameters": {
          "SubstrateTemperature": "200°C"
        },
        "DepositionParametersTextSummary": "Deposition conditions optimized for amorphous structure at higher Ge content",
        "AnnealingConditions": {},
        "FilmThicknessUnit": "nm"
      },
      "Performance": {
        "ElectricalProperties": {},
        "OpticalProperties": {
          "OpticalBandGapUnit": "eV"
        },
        "StructuralProperties": {},
        "OtherPerformanceMetrics": {
          "WorkFunctionUnit": "eV"
        },
        "Resistivity": "3.8 × 10^-4 Ω·cm",
        "CarrierConcentration": "3.7 × 10^20 cm⁻³",
        "HallMobility": "34 cm²/Vs",
        "EtchingRate": "690 Å/min in 5% HCl"
      },
      "Application": {
        "DemonstratedInDevice": {}
      }
    }
  },
  {
    "MaterialName": "ITO (9.3% Sn-doped In2O3)",
    "Details": {
      "Design": {
        "HostMaterial": "In2O3",
        "PrimaryDopant": {
          "Element": "Sn",
          "Concentration_text": "9.3% (atomic)"
        },
        "CoDopants": [],
        "TargetStoichiometry": "90 wt% In2O3 - 10 wt% SnO2 target"
      },
      "Fabrication": {
        "DepositionMethod": "DC Magnetron Sputtering",
        "SubstrateMaterial": "Corning No. 1737 glass",
        "TargetMaterialText": "ITO ceramic target (90 wt% In2O3, 10 wt% SnO2)",
        "DepositionParameters": {
          "WorkingPressure": "2 mTorr",
          "GasAtmosphere": "Ar + 0.5% O2",
          "DepositionPower": "350 W",
          "T/S distance": "75 mm",
          "SubstrateTemperature": "200°C"
        },
        "AnnealingConditions": {},
        "FilmThicknessUnit": "nm",
        "FilmThicknessText": "~1700 Å"
      },
      "Performance": {
        "ElectricalProperties": {},
        "OpticalProperties": {
          "OpticalBandGapUnit": "eV"
        },
        "StructuralProperties": {},
        "OtherPerformanceMetrics": {
          "WorkFunctionUnit": "eV"
        },
        "Resistivity": "1.8 × 10^-4 Ω·cm (200°C deposition)",
        "CarrierConcentration": "11.2 × 10^20 cm⁻³",
        "HallMobility": "31.7 cm²/Vs",
        "EtchingRate": "160 Å/min in 5% HCl"
      },
      "Application": {
        "DemonstratedInDevice": {}
      }
    }
  },
  {
    "MaterialName": "In2O3:W (2.8 wt.%)",
    "Details": {
      "Design": {
        "HostMaterial": "In2O3",
        "PrimaryDopant": {
          "Element": "W",
          "Concentration_text": "2.8 wt.%"
        },
        "CoDopants": [],
        "TargetStoichiometry": "In2O3:W (IWO) with 2.8 wt.% W content"
      },
      "Fabrication": {
        "DepositionMethod": "Direct current sputtering method",
        "SubstrateMaterial": "glass substrate",
        "DepositionParameters": {},
        "DepositionParametersTextSummary": "Deposited using DC magnetron sputtering with varying W content",
        "AnnealingConditions": {},
        "FilmThicknessUnit": "nm",
        "FilmThicknessText": "Not specified"
      },
      "Performance": {
        "ElectricalProperties": {},
        "OpticalProperties": {
          "OpticalBandGapUnit": "eV"
        },
        "StructuralProperties": {},
        "OtherPerformanceMetrics": {
          "WorkFunctionUnit": "eV"
        },
        "Resistivity": "1.0×10⁻³ Ω·cm",
        "CarrierConcentration": "1.4×10²⁰ cm⁻³",
        "HallMobility": "43.7 cm²·V⁻¹·s⁻¹",
        "OpticalTransmittance": "Average 87.6% from 300 nm to 900 nm"
      },
      "Application": {
        "PotentialApplicationArea": "Flat panel displays, light-related applications",
        "DemonstratedInDevice": {}
      }
    }
  },
  {
    "MaterialName": "Tungsten-doped indium oxide (IWO) - 40 W, 225°C",
    "Details": {
      "Design": {
        "HostMaterial": "In2O3",
        "PrimaryDopant": {
          "Element": "W",
          "Concentration_text": "doped"
        },
        "CoDopants": []
      },
      "Fabrication": {
        "DepositionMethod": "DC reactive magnetron sputtering",
        "SubstrateMaterial": "glass substrate",
        "DepositionParameters": {
          "DepositionTemperature": "225°C",
          "DepositionPower": "40 W"
        },
        "AnnealingConditions": {},
        "FilmThicknessUnit": "nm"
      },
      "Performance": {
        "ElectricalProperties": {},
        "OpticalProperties": {
          "OpticalBandGapUnit": "eV"
        },
        "StructuralProperties": {},
        "OtherPerformanceMetrics": {
          "WorkFunctionUnit": "eV"
        },
        "Resistivity": "6.4×10⁻⁴ Ω·cm",
        "CarrierConcentration": "2.8×10²⁰ cm⁻³",
        "HallMobility": "33.0 cm²·V⁻¹·s⁻¹",
        "OpticalTransmittance": "Average ~87% in visible region, ~81% in near-infrared region"
      },
      "Application": {
        "PotentialApplicationArea": "Thin-film solar cells, light emitting diodes",
        "DemonstratedInDevice": {}
      }
    }
  },
  {
    "MaterialName": "a-IGZO with Cu/IGZO contact",
    "Details": {
      "Design": {
        "HostMaterial": "InGaZnO4",
        "PrimaryDopant": {},
        "CoDopants": [],
        "TargetStoichiometry": "InGaZnO4 (1:1:1 molar ratio)"
      },
      "Fabrication": {
        "DepositionMethod": "DC Magnetron Sputtering",
        "SubstrateMaterial": "SiO2 (100 nm)/Si",
        "DepositionParameters": {
          "WorkingPressure": "0.67 Pa",
          "DCPowerDensity": "3 W/cm²"
        },
        "AnnealingConditions": {
          "Temperature": "400°C",
          "Atmosphere": "Air",
          "Duration": "15 min"
        },
        "FilmThicknessUnit": "nm",
        "FilmThicknessText": "50 nm (IGZO), 200 nm (Cu)"
      },
      "Performance": {
        "ElectricalProperties": {},
        "OpticalProperties": {
          "OpticalBandGapUnit": "eV"
        },
        "StructuralProperties": {},
        "OtherPerformanceMetrics": {
          "WorkFunctionUnit": "eV"
        },
        "HallMobility": "3.5 ± 1.3 cm²/Vs",
        "SubthresholdSwing": "1.51 ± 0.02 V/decade",
        "ContactResistance": "1929.1 Ω·cm",
        "SurfaceRoughnessRMS": "2.68 nm"
      },
      "Application": {
        "PotentialApplicationArea": "Thin-film transistors for AMOLED TVs",
        "DemonstratedInDevice": {}
      }
    }
  },
  {
    "MaterialName": "a-IGZO with Cu/Mo/IGZO contact",
    "Details": {
      "Design": {
        "HostMaterial": "InGaZnO4",
        "PrimaryDopant": {},
        "CoDopants": [],
        "TargetStoichiometry": "InGaZnO4 (1:1:1 molar ratio)"
      },
      "Fabrication": {
        "DepositionMethod": "DC Magnetron Sputtering",
        "SubstrateMaterial": "SiO2 (100 nm)/Si",
        "DepositionParameters": {
          "WorkingPressure": "0.67 Pa",
          "DCPowerDensity": "3 W/cm²"
        },
        "DepositionParametersTextSummary": "Mo deposited at 0.3 Pa, 2 W/cm² in Ar plasma",
        "AnnealingConditions": {
          "Temperature": "400°C",
          "Atmosphere": "Air",
          "Duration": "15 min"
        },
        "FilmThicknessUnit": "nm",
        "FilmThicknessText": "50 nm (IGZO), 5 nm (Mo), 200 nm (Cu)"
      },
      "Performance": {
        "ElectricalProperties": {},
        "OpticalProperties": {
          "OpticalBandGapUnit": "eV"
        },
        "StructuralProperties": {},
        "OtherPerformanceMetrics": {
          "WorkFunctionUnit": "eV"
        },
        "HallMobility": "8.8 ± 1.1 cm²/Vs",
        "SubthresholdSwing": "0.58 ± 0.04 V/decade",
        "ContactResistance": "583.7 Ω·cm",
        "SurfaceRoughnessRMS": "2.48 nm"
      },
      "Application": {
        "PotentialApplicationArea": "Thin-film transistors for AMOLED TVs",
        "DemonstratedInDevice": {}
      }
    }
  },
  {
    "MaterialName": "a-IGZO with Cu/Ti/IGZO contact",
    "Details": {
      "Design": {
        "HostMaterial": "InGaZnO4",
        "PrimaryDopant": {},
        "CoDopants": [],
        "TargetStoichiometry": "InGaZnO4 (1:1:1 molar ratio)"
      },
      "Fabrication": {
        "DepositionMethod": "DC Magnetron Sputtering",
        "SubstrateMaterial": "SiO2 (100 nm)/Si",
        "DepositionParameters": {
          "WorkingPressure": "0.67 Pa",
          "DCPowerDensity": "3 W/cm²"
        },
        "DepositionParametersTextSummary": "Ti deposited at 0.3 Pa, 2 W/cm² in Ar plasma",
        "AnnealingConditions": {
          "Temperature": "400°C",
          "Atmosphere": "Air",
          "Duration": "15 min"
        },
        "FilmThicknessUnit": "nm",
        "FilmThicknessText": "50 nm (IGZO), 5 nm (Ti), 200 nm (Cu)"
      },
      "Performance": {
        "ElectricalProperties": {},
        "OpticalProperties": {
          "OpticalBandGapUnit": "eV"
        },
        "StructuralProperties": {},
        "OtherPerformanceMetrics": {
          "WorkFunctionUnit": "eV"
        },
        "HallMobility": "9.9 ± 1.2 cm²/Vs",
        "SubthresholdSwing": "0.44 ± 0.02 V/decade",
        "ContactResistance": "512.9 Ω·cm",
        "SurfaceRoughnessRMS": "2.14 nm"
      },
      "Application": {
        "PotentialApplicationArea": "Thin-film transistors for AMOLED TVs",
        "DemonstratedInDevice": {}
      }
    }
  },
  {
    "MaterialName": "a-IGZO with Cu/MoTi/IGZO contact",
    "Details": {
      "Design": {
        "HostMaterial": "InGaZnO4",
        "PrimaryDopant": {},
        "CoDopants": [],
        "TargetStoichiometry": "InGaZnO4 (1:1:1 molar ratio)"
      },
      "Fabrication": {
        "DepositionMethod": "DC Magnetron Sputtering",
        "SubstrateMaterial": "SiO2 (100 nm)/Si",
        "DepositionParameters": {
          "WorkingPressure": "0.67 Pa",
          "DCPowerDensity": "3 W/cm²"
        },
        "DepositionParametersTextSummary": "MoTi deposited at 0.3 Pa, 2 W/cm² in Ar plasma",
        "AnnealingConditions": {
          "Temperature": "400°C",
          "Atmosphere": "Air",
          "Duration": "15 min"
        },
        "FilmThicknessUnit": "nm",
        "FilmThicknessText": "50 nm (IGZO), 5 nm (MoTi), 200 nm (Cu)"
      },
      "Performance": {
        "ElectricalProperties": {},
        "OpticalProperties": {
          "OpticalBandGapUnit": "eV"
        },
        "StructuralProperties": {},
        "OtherPerformanceMetrics": {
          "WorkFunctionUnit": "eV"
        },
        "HallMobility": "14.8 ± 1.5 cm²/Vs",
        "SubthresholdSwing": "0.41 ± 0.03 V/decade",
        "ContactResistance": "104.5 Ω·cm",
        "SurfaceRoughnessRMS": "1.92 nm"
      },
      "Application": {
        "PotentialApplicationArea": "Thin-film transistors for AMOLED TVs",
        "DemonstratedInDevice": {}
      }
    }
  },
  {
    "MaterialName": "Cerium-doped indium oxide (Ce:In2O3)",
    "Details": {
      "Design": {
        "HostMaterial": "In2O3",
        "PrimaryDopant": {
          "Element": "Ce",
          "Concentration_text": "2.0-5.2%"
        },
        "CoDopants": [],
        "TargetStoichiometry": "Ce-doped In2O3 nanocrystals"
      },
      "Fabrication": {
        "DepositionMethod": "Colloidal synthesis",
        "DepositionParameters": {},
        "DepositionParametersTextSummary": "Synthesized via colloidal methods",
        "AnnealingConditions": {},
        "FilmThicknessUnit": "nm"
      },
      "Performance": {
        "ElectricalProperties": {},
        "OpticalProperties": {
          "OpticalBandGapUnit": "eV"
        },
        "StructuralProperties": {},
        "OtherPerformanceMetrics": {
          "WorkFunctionUnit": "eV"
        },
        "HallMobility": "33 cm²/V·s",
        "CrystalStructure": "Cubic bixbyite In2O3 phase identified by XRD and DFT",
        "OpticalTransmittance": "Tunable mid-infrared LSPR with narrow line widths and high quality factors"
      },
      "Application": {
        "PotentialApplicationArea": "Near-field enhancement applications, SEIRA substrates, transparent conductors",
        "DemonstratedInDevice": {}
      }
    }
  },
  {
    "MaterialName": "Tin-doped indium oxide (Sn:In2O3, 6.4% Sn)",
    "Details": {
      "Design": {
        "HostMaterial": "In2O3",
        "PrimaryDopant": {
          "Element": "Sn",
          "Concentration_text": "6.4%"
        },
        "CoDopants": [],
        "TargetStoichiometry": "Sn-doped In2O3 nanocrystals"
      },
      "Fabrication": {
        "DepositionMethod": "Colloidal synthesis",
        "DepositionParameters": {},
        "DepositionParametersTextSummary": "Synthesized via colloidal methods",
        "AnnealingConditions": {},
        "FilmThicknessUnit": "nm"
      },
      "Performance": {
        "ElectricalProperties": {},
        "OpticalProperties": {
          "OpticalBandGapUnit": "eV"
        },
        "StructuralProperties": {},
        "OtherPerformanceMetrics": {
          "WorkFunctionUnit": "eV"
        },
        "HallMobility": "16.5 cm²/V·s (estimated from comparison)",
        "CrystalStructure": "Cubic bixbyite In2O3 phase"
      },
      "Application": {
        "DemonstratedInDevice": {}
      }
    }
  },
  {
    "MaterialName": "Ce/Sn-codoped In2O3 (1-2% Sn)",
    "Details": {
      "Design": {
        "HostMaterial": "In2O3",
        "PrimaryDopant": {
          "Element": "Ce",
          "Concentration_text": "Not specified"
        },
        "CoDopants": [
          {
            "Element": "Sn",
            "Concentration_text": "1-2%"
          }
        ]
      },
      "Fabrication": {
        "DepositionMethod": "Colloidal synthesis with co-doping",
        "DepositionParameters": {},
        "DepositionParametersTextSummary": "Incorporation of Ce and Sn during colloidal synthesis",
        "AnnealingConditions": {},
        "FilmThicknessUnit": "nm"
      },
      "Performance": {
        "ElectricalProperties": {},
        "OpticalProperties": {
          "OpticalBandGapUnit": "eV"
        },
        "StructuralProperties": {},
        "OtherPerformanceMetrics": {
          "WorkFunctionUnit": "eV"
        },
        "PerformanceNote": "Enhanced properties relative to Sn-only doped In2O3 but lower than Ce-only doped"
      },
      "Application": {
        "DemonstratedInDevice": {}
      }
    }
  },
  {
    "MaterialName": "Ta-doped In2O3 (2 wt% Ta2O5)",
    "Details": {
      "Design": {
        "HostMaterial": "In2O3",
        "PrimaryDopant": {
          "Element": "Ta",
          "Concentration_text": "2 wt% Ta2O5"
        },
        "CoDopants": [],
        "TargetStoichiometry": "In2O3 doped with 2 wt% Ta2O5"
      },
      "Fabrication": {
        "DepositionMethod": "DC Magnetron Sputtering",
        "SubstrateMaterial": "Corning glass #1737",
        "TargetMaterialText": "In2O3 doped with 2 wt% Ta2O5 ceramic target",
        "DepositionParameters": {
          "BasePressure": "1×10^-6 Torr",
          "WorkingPressure": "5 mTorr",
          "DepositionTemperature": "350°C",
          "GasAtmosphere": "Ar + O2 (pO2 = 0×10^-5 Torr)"
        },
        "AnnealingConditions": {},
        "FilmThicknessUnit": "nm"
      },
      "Performance": {
        "ElectricalProperties": {},
        "OpticalProperties": {
          "OpticalBandGapUnit": "eV"
        },
        "StructuralProperties": {},
        "OtherPerformanceMetrics": {
          "WorkFunctionUnit": "eV"
        },
        "Resistivity": "5.10×10^-4 Ω·cm",
        "CarrierConcentration": "4.4×10^20 cm⁻³ (n-type)",
        "HallMobility": "18 cm²/V·s",
        "OpticalTransmittance": "82% mean transmission (400–700 nm)",
        "OpticalBandGapText": "3.7 eV"
      },
      "Application": {
        "PotentialApplicationArea": "Low-resistivity TCOs for optoelectronics and other applications",
        "DemonstratedInDevice": {}
      }
    }
  },
  {
    "MaterialName": "Ta-doped In2O3 (5 wt% Ta2O5)",
    "Details": {
      "Design": {
        "HostMaterial": "In2O3",
        "PrimaryDopant": {
          "Element": "Ta",
          "Concentration_text": "5 wt% Ta2O5"
        },
        "CoDopants": [],
        "TargetStoichiometry": "In2O3 doped with 5 wt% Ta2O5"
      },
      "Fabrication": {
        "DepositionMethod": "RF Magnetron Sputtering",
        "SubstrateMaterial": "Corning glass #1737",
        "TargetMaterialText": "In2O3 doped with 5 wt% Ta2O5 ceramic target",
        "DepositionParameters": {
          "BasePressure": "1×10^-6 Torr",
          "WorkingPressure": "5 mTorr",
          "DepositionTemperature": "350°C",
          "GasAtmosphere": "Ar + O2 (pO2 = 0×10^-5 Torr)"
        },
        "AnnealingConditions": {},
        "FilmThicknessUnit": "nm"
      },
      "Performance": {
        "ElectricalProperties": {},
        "OpticalProperties": {
          "OpticalBandGapUnit": "eV"
        },
        "StructuralProperties": {},
        "OtherPerformanceMetrics": {
          "WorkFunctionUnit": "eV"
        },
        "Resistivity": "2.8×10^-4 Ω·cm",
        "CarrierConcentration": "7.4×10^20 cm⁻³ (n-type)",
        "HallMobility": "31 cm²/V·s",
        "OpticalTransmittance": "85% mean transmission (400–700 nm)",
        "OpticalBandGapText": "3.8 eV"
      },
      "Application": {
        "PotentialApplicationArea": "Low-resistivity TCOs for optoelectronics and other applications",
        "DemonstratedInDevice": {}
      }
    }
  },
  {
    "MaterialName": "Ta-doped In2O3 (10 wt% Ta2O5)",
    "Details": {
      "Design": {
        "HostMaterial": "In2O3",
        "PrimaryDopant": {
          "Element": "Ta",
          "Concentration_text": "10 wt% Ta2O5"
        },
        "CoDopants": [],
        "TargetStoichiometry": "In2O3 doped with 10 wt% Ta2O5"
      },
      "Fabrication": {
        "DepositionMethod": "DC Magnetron Sputtering",
        "SubstrateMaterial": "Corning glass #1737",
        "TargetMaterialText": "In2O3 doped with 10 wt% Ta2O5 ceramic target",
        "DepositionParameters": {
          "BasePressure": "1×10^-6 Torr",
          "WorkingPressure": "5 mTorr",
          "DepositionTemperature": "350°C",
          "GasAtmosphere": "Ar + O2 (pO2 = 2×10^-5 Torr)"
        },
        "AnnealingConditions": {},
        "FilmThicknessUnit": "nm"
      },
      "Performance": {
        "ElectricalProperties": {},
        "OpticalProperties": {
          "OpticalBandGapUnit": "eV"
        },
        "StructuralProperties": {},
        "OtherPerformanceMetrics": {
          "WorkFunctionUnit": "eV"
        },
        "Resistivity": "12.5×10^-4 Ω·cm",
        "CarrierConcentration": "2.7×10^20 cm⁻³ (n-type)",
        "HallMobility": "15.5 cm²/V·s",
        "OpticalTransmittance": "80% mean transmission (400–700 nm)",
        "OpticalBandGapText": "3.7 eV"
      },
      "Application": {
        "PotentialApplicationArea": "Low-resistivity TCOs for optoelectronics and other applications",
        "DemonstratedInDevice": {}
      }
    }
  },
  {
    "MaterialName": "Cr 0 W ITO (0 at.% Cr)",
    "Details": {
      "Design": {
        "HostMaterial": "In2O3",
        "PrimaryDopant": {
          "Element": "Sn",
          "Concentration_text": "10 wt.% SnO2"
        },
        "CoDopants": [],
        "TargetStoichiometry": "In2O3:Sn (10 wt.% SnO2)"
      },
      "Fabrication": {
        "DepositionMethod": "RF-DC magnetron co-sputtering",
        "SubstrateMaterial": "Glass",
        "TargetMaterialText": "ITO target (In2O3 and SnO2 in 9:1 weight ratio), Cr target (99.995% purity)",
        "DepositionParameters": {
          "BasePressure": "3.2 mPa",
          "WorkingPressure": "400 mPa",
          "DepositionTemperature": "Room temperature",
          "GasAtmosphere": "Argon",
          "DepositionPower": "DC 90 W (ITO), RF 0 W (Cr)",
          "GasFlowRate": "70 SCCM"
        },
        "AnnealingConditions": {
          "Temperature": "300°C",
          "Atmosphere": "Air",
          "Duration": "1 h"
        },
        "FilmThicknessUnit": "nm",
        "FilmThicknessText": "300 nm"
      },
      "Performance": {
        "ElectricalProperties": {},
        "OpticalProperties": {
          "OpticalBandGapUnit": "eV"
        },
        "StructuralProperties": {},
        "OtherPerformanceMetrics": {
          "WorkFunctionUnit": "eV"
        },
        "Resistivity": "8.96 × 10^-5 Ω·cm",
        "CarrierConcentration": "1.6 × 10^21 cm⁻³",
        "HallMobility": "42.7 cm²/Vs",
        "OpticalTransmittance": "≈63% in visible range (380–780 nm)",
        "OpticalBandGapText": "3.78 eV",
        "CrystalStructure": "Cubic bixbyite In2O3 phase with (222) orientation",
        "GrainSize": "56.2 nm (AFM)",
        "SurfaceRoughnessRMS": "0.59 nm"
      },
      "Application": {
        "PotentialApplicationArea": "Transparent electrode for electronic applications",
        "DemonstratedInDevice": {}
      }
    }
  },
  {
    "MaterialName": "Cr 20 W ITO (0.5 at.% Cr)",
    "Details": {
      "Design": {
        "HostMaterial": "In2O3",
        "PrimaryDopant": {
          "Element": "Sn",
          "Concentration_text": "10 wt.% SnO2"
        },
        "CoDopants": [
          {
            "Element": "Cr",
            "Concentration_text": "0.5 at.%"
          }
        ],
        "TargetStoichiometry": "In2O3:Sn (10 wt.% SnO2) with 0.5 at.% Cr"
      },
      "Fabrication": {
        "DepositionMethod": "RF-DC magnetron co-sputtering",
        "SubstrateMaterial": "Glass",
        "TargetMaterialText": "ITO target (In2O3 and SnO2 in 9:1 weight ratio), Cr target (99.995% purity)",
        "DepositionParameters": {
          "BasePressure": "3.2 mPa",
