Repository: kevin3998/in2o3_tco

File: data/extracted_json/pydantic/material_data_only2.json (part 11 of 15)
[
          "BasePressure": "2e-4 Pa",
          "WorkingPressure": "0.78 Pa",
          "GasAtmosphere": "Ar, O2 (1.9% O2/Ar ratio), H2 (0-2.8%)",
          "DepositionPower": "4 kW/m"
        },
        "AnnealingConditions": {},
        "FilmThicknessUnit": "nm",
        "FilmThicknessText": "115 nm (on glass), 80 nm (in solar cells)"
      },
      "Performance": {
        "ElectricalProperties": {},
        "OpticalProperties": {
          "OpticalBandGapUnit": "eV"
        },
        "StructuralProperties": {},
        "OtherPerformanceMetrics": {
          "WorkFunctionUnit": "eV"
        },
        "SheetResistance": "29.94 Ω/sq (at 1% H2)",
        "HallMobility": "72.5 cm²/Vs (at 1% H2)",
        "CarrierType": "n-type",
        "ContactResistivity": "17.4 mΩ·cm² (with μ-Si:H(n+))",
        "OpticalTransmittanceDescription": "Higher average transmittance than ITO, especially in short wavelength region",
        "CrystalStructure": "Crystalline (observed via XRD)"
      },
      "Application": {
        "PotentialApplicationArea": "Front TCO layer for silicon heterojunction solar cells",
        "DemonstratedInDevice": {},
        "DevicePerformance": "Certified efficiency up to 25.26% (total area 274.5 cm²)"
      }
    }
  },
  {
    "MaterialName": "Sn-doped In2O3 (ITO)",
    "Details": {
      "Design": {
        "HostMaterial": "In2O3",
        "PrimaryDopant": {
          "Element": "Sn",
          "Concentration_text": "3 wt% SnO2"
        },
        "CoDopants": [],
        "TargetStoichiometry": "In2O3:SnO2 = 97:3 wt%",
        "MaterialDescriptionSource": "Commercial ITO target (97 wt% In2O3, 3 wt% SnO2)"
      },
      "Fabrication": {
        "DepositionMethod": "DC Sputtering",
        "SubstrateMaterial": "Textured silicon (100) wafers, glass substrates",
        "TargetMaterialText": "ITO ceramic target (97 wt% In2O3, 3 wt% SnO2)",
        "DepositionParameters": {
          "BasePressure": "2e-4 Pa",
          "WorkingPressure": "0.78 Pa",
          "DepositionPower": "4 kW/m"
        },
        "AnnealingConditions": {},
        "FilmThicknessUnit": "nm",
        "FilmThicknessText": "80 nm (in solar cells)"
      },
      "Performance": {
        "ElectricalProperties": {},
        "OpticalProperties": {
          "OpticalBandGapUnit": "eV"
        },
        "StructuralProperties": {},
        "OtherPerformanceMetrics": {
          "WorkFunctionUnit": "eV"
        },
        "SheetResistance": "89.31 Ω/sq",
        "HallMobility": "20–40 cm²/Vs",
        "CarrierType": "n-type",
        "ContactResistivity": "77.7 mΩ·cm² (with a-Si:H(n+))"
      },
      "Application": {
        "DemonstratedInDevice": {},
        "DevicePerformance": "Certified efficiency of 24.78% (pilot production)"
      }
    }
  },
  {
    "MaterialName": "Transition metal-doped In2O3 (IMO:H)",
    "Details": {
      "Design": {
        "HostMaterial": "In2O3",
        "PrimaryDopant": {},
        "CoDopants": [
          {
            "Element": "Ti",
            "Concentration_text": "0.22 wt% TiO2"
          },
          {
            "Element": "Ce",
            "Concentration_text": "0.14 wt% CeO2"
          },
          {
            "Element": "Ta",
            "Concentration_text": "0.03 wt% Ta2O5"
          }
        ],
        "TargetStoichiometry": "In2O3 doped with 0.22 wt% TiO2, 0.14 wt% CeO2, 0.03 wt% Ta2O5",
        "MaterialDescriptionSource": "Indium oxide doped with transition metal (IMO) target"
      },
      "Fabrication": {
        "DepositionMethod": "DC Magnetron Sputtering",
        "SubstrateMaterial": "Textured silicon (100) wafers, glass substrates",
        "TargetMaterialText": "IMO target (0.22 wt% TiO2, 0.14 wt% CeO2, 0.03 wt% Ta2O5)",
        "DepositionParameters": {
          "BasePressure": "2e-4 Pa",
          "WorkingPressure": "0.78 Pa",
          "GasAtmosphere": "Ar, O2, Ar-H2 mixture (H2:Ar [v:v] = 0-2.8:97.2)",
          "DepositionPower": "4 kW/m"
        },
        "AnnealingConditions": {
          "Temperature": "190°C",
          "Atmosphere": "Air",
          "Duration": "20 min"
        },
        "FilmThicknessUnit": "nm",
        "FilmThicknessText": "80 nm (solar cell application), 115 nm (glass substrate characterization)"
      },
      "Performance": {
        "ElectricalProperties": {},
        "OpticalProperties": {
          "OpticalBandGapUnit": "eV"
        },
        "StructuralProperties": {},
        "OtherPerformanceMetrics": {
          "WorkFunctionUnit": "eV"
        },
        "SheetResistance": "29.94 Ω/sq (at 1% H2 concentration)",
        "HallMobility": "72.5 cm²/Vs (at 1% H2 concentration)",
        "OpticalTransmittanceDescription": "Higher average transmittance than ITO in short wavelength region, lower free carrier absorption in NIR",
        "CrystalStructure": "Crystalline (TEM shows crystallization)"
      },
      "Application": {
        "PotentialApplicationArea": "Front transparent conductive oxide layer for silicon heterojunction solar cells",
        "DemonstratedInDevice": {},
        "DevicePerformance": "Certified power conversion efficiency: 25.26% (total area, 274.5 cm²)"
      }
    }
  },
  {
    "MaterialName": "Sn-doped In2O3 (ITO)",
    "Details": {
      "Design": {
        "HostMaterial": "In2O3",
        "PrimaryDopant": {
          "Element": "Sn",
          "Concentration_text": "3 wt% SnO2"
        },
        "CoDopants": [],
        "TargetStoichiometry": "In2O3:SnO2 = 97:3 wt%",
        "MaterialDescriptionSource": "Commercial ITO target"
      },
      "Fabrication": {
        "DepositionMethod": "DC Magnetron Sputtering",
        "SubstrateMaterial": "Textured silicon (100) wafers, glass substrates",
        "TargetMaterialText": "ITO ceramic target (97 wt% In2O3, 3 wt% SnO2)",
        "DepositionParameters": {
          "BasePressure": "2e-4 Pa",
          "WorkingPressure": "0.78 Pa",
          "DepositionPower": "4 kW/m"
        },
        "AnnealingConditions": {
          "Temperature": "190°C",
          "Atmosphere": "Air",
          "Duration": "20 min"
        },
        "FilmThicknessUnit": "nm",
        "FilmThicknessText": "80 nm"
      },
      "Performance": {
        "ElectricalProperties": {},
        "OpticalProperties": {
          "OpticalBandGapUnit": "eV"
        },
        "StructuralProperties": {},
        "OtherPerformanceMetrics": {
          "WorkFunctionUnit": "eV"
        },
        "SheetResistance": "89.31 Ω/sq",
        "HallMobility": "20-40 cm²/Vs",
        "OpticalTransmittanceDescription": "Lower transmittance in short wavelength region compared to IMO:H"
      },
      "Application": {
        "PotentialApplicationArea": "Front transparent conductive oxide layer for silicon heterojunction solar cells",
        "DemonstratedInDevice": {},
        "DevicePerformance": "Reference certified efficiency: 24.78% (pilot production)"
      }
    }
  },
  {
    "MaterialName": "In2O3:Ce,H (2 wt% CeO2, 0.13% O2/Ar, N2 annealed)",
    "Details": {
      "Design": {
        "HostMaterial": "In2O3",
        "PrimaryDopant": {
          "Element": "Ce",
          "Concentration_text": "2 wt% CeO2 in target"
        },
        "CoDopants": [
          {
            "Element": "H",
            "Concentration_text": "PH2O = 1 × 10^-4 Pa"
          }
        ],
        "TargetStoichiometry": "Co-sputtered from In2O3 and CeO2 (2 wt%) ceramic targets"
      },
      "Fabrication": {
        "DepositionMethod": "RF Magnetron Sputtering",
        "SubstrateMaterial": "Glass, SiO2-coated Si, or textured SHJ precursors",
        "TargetMaterialText": "Ceramic targets: pure In2O3 and In2O3 with 2 wt% CeO2",
        "DepositionParameters": {
          "DepositionTemperature": "<50°C",
          "GasAtmosphere": "Ar, O2 (0.13% O2/Ar ratio), H2O (PH2O = 1 × 10^-4 Pa)"
        },
        "AnnealingConditions": {
          "Temperature": "200°C",
          "Atmosphere": "N2",
          "Duration": "30 min"
        },
        "FilmThicknessUnit": "nm",
        "FilmThicknessText": "105 nm (planar), ~75 nm effective (textured)"
      },
      "Performance": {
        "ElectricalProperties": {},
        "OpticalProperties": {
          "OpticalBandGapUnit": "eV"
        },
        "StructuralProperties": {},
        "OtherPerformanceMetrics": {
          "WorkFunctionUnit": "eV"
        },
        "Resistivity": "~2.5 × 10^-4 Ω·cm (calculated from N=2.5e20 cm⁻³, μ=114 cm²/Vs)",
        "CarrierConcentration": "2.5 × 10^20 cm⁻³",
        "CarrierType": "n-type",
        "HallMobility": "114 cm²/Vs",
        "OpticalTransmittanceDescription": "High transmittance with low sub-bandgap absorption",
        "CrystalStructure": "Polycrystalline cubic bixbyite after solid-phase crystallization"
      },
      "Application": {
        "PotentialApplicationArea": "Transparent electrode for silicon heterojunction solar cells",
        "DemonstratedInDevice": {},
        "DevicePerformance": "Gain in Jsc: 0.6 mA/cm² vs. baseline ITO"
      }
    }
  },
  {
    "MaterialName": "In2O3:Ce,H (2 wt% CeO2, 0.13% O2/Ar, air annealed)",
    "Details": {
      "Design": {
        "HostMaterial": "In2O3",
        "PrimaryDopant": {
          "Element": "Ce",
          "Concentration_text": "2 wt% CeO2 in target"
        },
        "CoDopants": [
          {
            "Element": "H",
            "Concentration_text": "PH2O = 1 × 10^-4 Pa"
          }
        ],
        "TargetStoichiometry": "Co-sputtered from In2O3 and CeO2 (2 wt%) ceramic targets"
      },
      "Fabrication": {
        "DepositionMethod": "RF Magnetron Sputtering",
        "SubstrateMaterial": "Textured SHJ precursors",
        "TargetMaterialText": "Ceramic targets: pure In2O3 and In2O3 with 2 wt% CeO2",
        "DepositionParameters": {
          "DepositionTemperature": "<50°C",
          "GasAtmosphere": "Ar, O2 (0.13% O2/Ar ratio), H2O (PH2O = 1 × 10^-4 Pa)"
        },
        "AnnealingConditions": {
          "Temperature": "200°C",
          "Atmosphere": "Air",
          "Duration": "10 min"
        },
        "FilmThicknessUnit": "nm",
        "FilmThicknessText": "~75 nm effective (textured)"
      },
      "Performance": {
        "ElectricalProperties": {},
        "OpticalProperties": {
          "OpticalBandGapUnit": "eV"
        },
        "StructuralProperties": {},
        "OtherPerformanceMetrics": {
          "WorkFunctionUnit": "eV"
        },
        "Resistivity": "Degraded (low μ* and N*)",
        "OpticalTransmittanceDescription": "High visible transmittance but increased IR absorption"
      },
      "Application": {
        "PotentialApplicationArea": "Silicon heterojunction solar cells (limited by resistive losses)",
        "DemonstratedInDevice": {}
      }
    }
  },
  {
    "MaterialName": "In2O3:H (0 wt% CeO2, N2 annealed)",
    "Details": {
      "Design": {
        "HostMaterial": "In2O3",
        "PrimaryDopant": {
          "Element": "H",
          "Concentration_text": "PH2O = 1 × 10^-4 Pa"
        },
        "CoDopants": []
      },
      "Fabrication": {
        "DepositionMethod": "RF Magnetron Sputtering",
        "SubstrateMaterial": "Glass",
        "DepositionParameters": {
          "DepositionTemperature": "<50°C",
          "GasAtmosphere": "Ar, H2O (PH2O = 1 × 10^-4 Pa)"
        },
        "AnnealingConditions": {
          "Temperature": "200°C",
          "Atmosphere": "N2",
          "Duration": "30 min"
        },
        "FilmThicknessUnit": "nm",
        "FilmThicknessText": "105 nm"
      },
      "Performance": {
        "ElectricalProperties": {},
        "OpticalProperties": {
          "OpticalBandGapUnit": "eV"
        },
        "StructuralProperties": {},
        "OtherPerformanceMetrics": {
          "WorkFunctionUnit": "eV"
        },
        "HallMobility": "147 cm²/Vs",
        "CarrierConcentration": "1.4 × 10^20 cm⁻³",
        "OpticalBandGapText": "3.85 eV (Tauc plot)"
      },
      "Application": {
        "DemonstratedInDevice": {}
      }
    }
  },
  {
    "MaterialName": "ITO Baseline (10 wt% SnO2)",
    "Details": {
      "Design": {
        "HostMaterial": "In2O3",
        "PrimaryDopant": {
          "Element": "Sn",
          "Concentration_text": "10 wt% SnO2"
        },
        "CoDopants": [],
        "TargetStoichiometry": "In2O3:SnO2 = 90:10 wt%"
      },
      "Fabrication": {
        "DepositionMethod": "Sputtering",
        "DepositionParameters": {},
        "AnnealingConditions": {
          "Temperature": "160°C",
          "Atmosphere": "Air",
          "Duration": "2 hours"
        },
        "FilmThicknessUnit": "nm"
      },
      "Performance": {
        "ElectricalProperties": {},
        "OpticalProperties": {
          "OpticalBandGapUnit": "eV"
        },
        "StructuralProperties": {},
        "OtherPerformanceMetrics": {
          "WorkFunctionUnit": "eV"
        },
        "Resistivity": "~3.3 × 10^-4 Ω·cm (N=2.1e20 cm⁻³, μ=60 cm²/Vs)",
        "AverageTransmittance": "Baseline for comparison"
      },
      "Application": {
        "PotentialApplicationArea": "Reference TCO in SHJ solar cells",
        "DemonstratedInDevice": {}
      }
    }
  },
  {
    "MaterialName": "Ce and H co-doped In2O3 (1 wt% CeO2 in target) for SHJ cells",
    "Details": {
      "Design": {
        "HostMaterial": "In2O3",
        "PrimaryDopant": {
          "Element": "Ce",
          "Concentration_text": "1 wt% CeO2 in target"
        },
        "CoDopants": [
          {
            "Element": "H",
            "Concentration_text": "H2O partial pressure 1e-4 Pa"
          }
        ],
        "TargetStoichiometry": "In2O3 with 1 wt% CeO2"
      },
      "Fabrication": {
        "DepositionMethod": "Radio Frequency Magnetron Sputtering",
        "SubstrateMaterial": "Textured SHJ precursors",
        "TargetMaterialText": "Ceramic targets of In2O3 and In2O3 with 2 wt% CeO2",
        "DepositionParameters": {
          "WorkingPressure": "H2O partial pressure 1e-4 Pa",
          "DepositionTemperature": "Room Temperature (<50°C)",
          "GasAtmosphere": "Ar, O2 (0.13% O2/Ar ratio)"
        },
        "AnnealingConditions": {
          "Temperature": "200°C",
          "Atmosphere": "N2",
          "Duration": "30 minutes"
        },
        "FilmThicknessUnit": "nm",
        "FilmThicknessText": "75 nm (effective)"
      },
      "Performance": {
        "ElectricalProperties": {},
        "OpticalProperties": {
          "OpticalBandGapUnit": "eV"
        },
        "StructuralProperties": {},
        "OtherPerformanceMetrics": {
          "WorkFunctionUnit": "eV"
        }
      },
      "Application": {
        "PotentialApplicationArea": "Transparent electrode for silicon heterojunction solar cells",
        "DemonstratedInDevice": {},
        "DevicePerformance": "Gain in short circuit current density of 0.6 mA/cm² compared to baseline ITO"
      }
    }
  },
  {
    "MaterialName": "5.5% Ge-doped In2O3 (200°C deposition)",
    "Details": {
      "Design": {
        "HostMaterial": "In2O3",
        "PrimaryDopant": {
          "Element": "Ge",
          "Concentration_text": "5.5% (atomic)"
        },
        "CoDopants": [],
        "TargetStoichiometry": "Ge-doped In2O3 target sintered from In2O3 + GeO2 powder",
        "MaterialDescriptionSource": "Sintered Ge-doped In2O3 target"
      },
      "Fabrication": {
        "DepositionMethod": "DC Magnetron Sputtering",
        "SubstrateMaterial": "Corning No. 1737 glass",
        "TargetMaterialText": "Ge-doped In2O3 target (6-inch diameter)",
        "DepositionParameters": {
          "WorkingPressure": "2 mTorr",
          "DepositionTemperature": "200°C",
          "GasAtmosphere": "Ar + 2.0% O2",
          "Power": "800 W",
          "T/S distance": "45 mm"
        },
        "AnnealingConditions": {},
        "FilmThicknessUnit": "nm",
        "FilmThicknessText": "2200 Å"
      },
      "Performance": {
        "ElectricalProperties": {},
        "OpticalProperties": {
          "OpticalBandGapUnit": "eV"
        },
        "StructuralProperties": {},
        "OtherPerformanceMetrics": {
          "WorkFunctionUnit": "eV"
        },
        "Resistivity": "1.6 × 10^-4 Ω·cm",
        "CarrierConcentration": "10.5 × 10^20 cm⁻³",
        "CarrierType": "n-type",
        "HallMobility": "37.5 cm²/Vs",
        "AverageTransmittance": ">90% (378-778 nm)",
        "CrystalStructure": "Polycrystalline cubic bixbyite"
      },
      "Application": {
        "PotentialApplicationArea": "Transparent electrodes for LCDs, plasma displays, or solar cells",
        "DemonstratedInDevice": {}
      }
    }
  },
  {
    "MaterialName": "6.0% Ge-doped amorphous In2O3 (20°C deposition)",
    "Details": {
      "Design": {
        "HostMaterial": "In2O3",
        "PrimaryDopant": {
          "Element": "Ge",
          "Concentration_text": "6.0% (atomic)"
        },
        "CoDopants": [],
        "TargetStoichiometry": "Ge-doped In2O3 target sintered from In2O3 + GeO2 powder"
      },
      "Fabrication": {
        "DepositionMethod": "DC Magnetron Sputtering",
        "SubstrateMaterial": "Corning No. 1737 glass",
        "DepositionParameters": {
          "WorkingPressure": "1 mTorr",
          "DepositionTemperature": "20°C",
          "GasAtmosphere": "Ar + 2.0% O2",
          "Power": "300 W",
          "T/S distance": "75 mm"
        },
        "AnnealingConditions": {},
        "FilmThicknessUnit": "nm",
        "FilmThicknessText": "1400 Å"
      },
      "Performance": {
        "ElectricalProperties": {},
        "OpticalProperties": {
          "OpticalBandGapUnit": "eV"
        },
        "StructuralProperties": {},
        "OtherPerformanceMetrics": {
          "WorkFunctionUnit": "eV"
        },
        "Resistivity": "4.1 × 10^-4 Ω·cm",
        "CarrierConcentration": "4.6 × 10^20 cm⁻³",
        "CarrierType": "n-type",
        "HallMobility": "30.0 cm²/Vs",
        "AverageTransmittance": "~90% (visible range)",
        "CrystalStructure": "Amorphous",
        "Haze": "< 1%",
        "SurfaceRoughnessRMS": "Not quantified (smooth amorphous structure)"
      },
      "Application": {
        "PotentialApplicationArea": "Transparent electrodes requiring high etching rates",
        "DemonstratedInDevice": {},
        "DevicePerformance": "Etching rate in 5% HCl: 1400 Å/min (9× faster than ITO)"
      }
    }
  },
  {
    "MaterialName": "7.0% Ge-doped amorphous In2O3 (200°C deposition)",
    "Details": {
      "Design": {
        "HostMaterial": "In2O3",
        "PrimaryDopant": {
          "Element": "Ge",
          "Concentration_text": "7.0% (atomic)"
        },
        "CoDopants": []
      },
      "Fabrication": {
        "DepositionMethod": "DC Magnetron Sputtering",
        "DepositionParameters": {
          "WorkingPressure": "1 mTorr",
          "DepositionTemperature": "200°C",
          "GasAtmosphere": "Ar + 2.0% O2",
          "Power": "300 W",
          "T/S distance": "75 mm"
        },
        "AnnealingConditions": {},
        "FilmThicknessUnit": "nm",
        "FilmThicknessText": "1400 Å"
      },
      "Performance": {
        "ElectricalProperties": {},
        "OpticalProperties": {
          "OpticalBandGapUnit": "eV"
        },
        "StructuralProperties": {},
        "OtherPerformanceMetrics": {
          "WorkFunctionUnit": "eV"
        },
        "Resistivity": "3.8 × 10^-4 Ω·cm",
        "CarrierConcentration": "3.7 × 10^20 cm⁻³",
        "HallMobility": "34.0 cm²/Vs",
        "CrystalStructure": "Amorphous",
        "Haze": "< 1%"
      },
      "Application": {
        "DemonstratedInDevice": {}
      }
    }
  },
  {
    "MaterialName": "Ge-doped In2O3 (5.5% Ge)",
    "Details": {
      "Design": {
        "HostMaterial": "In2O3",
        "PrimaryDopant": {
          "Element": "Ge",
          "Concentration_text": "5.5%"
        },
        "CoDopants": [],
        "TargetStoichiometry": "Ge-doped In2O3",
        "MaterialDescriptionSource": "Sintered from In2O3 and GeO2 powders"
      },
      "Fabrication": {
        "DepositionMethod": "DC Magnetron Sputtering",
        "SubstrateMaterial": "Corning No. 1737 glass",
        "TargetMaterialText": "Ge-doped In2O3 target (In2O3 + GeO2)",
        "DepositionParameters": {
          "WorkingPressure": "2 mTorr",
          "DepositionTemperature": "200°C",
          "GasAtmosphere": "Ar + 2% O2",
          "DepositionPower": "800 W"
        },
        "AnnealingConditions": {},
        "FilmThicknessUnit": "nm",
        "FilmThicknessText": "2200 Å"
      },
      "Performance": {
        "ElectricalProperties": {},
        "OpticalProperties": {
          "OpticalBandGapUnit": "eV"
        },
        "StructuralProperties": {},
        "OtherPerformanceMetrics": {
          "WorkFunctionUnit": "eV"
        },
        "Resistivity": "1.6 × 10^-4 Ω·cm",
        "CarrierConcentration": "10.5 × 10^20 cm⁻³",
        "CarrierType": "n-type",
        "HallMobility": "37.5 cm²/Vs",
        "AverageTransmittance": ">90% (378-778 nm)",
        "CrystalStructure": "Polycrystalline cubic bixbyite"
      },
      "Application": {
        "PotentialApplicationArea": "Transparent electrodes for LCDs, plasma displays, solar cells",
        "DemonstratedInDevice": {}
      }
    }
  },
  {
    "MaterialName": "Amorphous Ge-doped In2O3 (6.0% Ge)",
    "Details": {
      "Design": {
        "HostMaterial": "In2O3",
        "PrimaryDopant": {
          "Element": "Ge",
          "Concentration_text": "6.0%"
        },
        "CoDopants": []
      },
      "Fabrication": {
        "DepositionMethod": "DC Magnetron Sputtering",
        "SubstrateMaterial": "Corning No. 1737 glass",
        "DepositionParameters": {
          "WorkingPressure": "1 mTorr",
          "DepositionTemperature": "20°C",
          "GasAtmosphere": "Ar + 2% O2",
          "DepositionPower": "300 W"
        },
        "AnnealingConditions": {},
        "FilmThicknessUnit": "nm",
        "FilmThicknessText": "1400 Å"
      },
      "Performance": {
        "ElectricalProperties": {},
        "OpticalProperties": {
          "OpticalBandGapUnit": "eV"
        },
        "StructuralProperties": {},
        "OtherPerformanceMetrics": {
          "WorkFunctionUnit": "eV"
        },
        "Resistivity": "4.1 × 10^-4 Ω·cm",
        "CarrierConcentration": "4.6 × 10^20 cm⁻³",
        "HallMobility": "30 cm²/Vs",
        "CrystalStructure": "Amorphous"
      },
      "Application": {
        "DemonstratedInDevice": {}
      }
    }
  },
  {
    "MaterialName": "Amorphous Ge-doped In2O3 (7.0% Ge)",
    "Details": {
      "Design": {
        "HostMaterial": "In2O3",
        "PrimaryDopant": {
          "Element": "Ge",
          "Concentration_text": "7.0%"
        },
        "CoDopants": []
      },
      "Fabrication": {
        "DepositionMethod": "DC Magnetron Sputtering",
        "SubstrateMaterial": "Corning No. 1737 glass",
        "DepositionParameters": {
          "WorkingPressure": "1 mTorr",
          "DepositionTemperature": "200°C",
          "GasAtmosphere": "Ar + 2% O2",
          "DepositionPower": "300 W"
        },
        "AnnealingConditions": {},
        "FilmThicknessUnit": "nm",
        "FilmThicknessText": "1400 Å"
      },
      "Performance": {
        "ElectricalProperties": {},
        "OpticalProperties": {
          "OpticalBandGapUnit": "eV"
        },
        "StructuralProperties": {},
        "OtherPerformanceMetrics": {
          "WorkFunctionUnit": "eV"
        },
        "Resistivity": "3.8 × 10^-4 Ω·cm",
        "CarrierConcentration": "3.7 × 10^20 cm⁻³",
        "HallMobility": "34 cm²/Vs",
        "CrystalStructure": "Amorphous"
      },
      "Application": {
        "DemonstratedInDevice": {}
      }
    }
  },
  {
    "MaterialName": "W-doped In2O3 (2.8 wt.% W)",
    "Details": {
      "Design": {
        "HostMaterial": "In2O3",
        "PrimaryDopant": {
          "Element": "W",
          "Concentration_text": "2.8 wt.%"
        },
        "CoDopants": [],
        "TargetStoichiometry": "In2O3:W (IWO)"
      },
      "Fabrication": {
        "DepositionMethod": "Direct current sputtering method",
        "SubstrateMaterial": "Glass substrate",
        "DepositionParameters": {},
        "DepositionParametersTextSummary": "DC magnetron sputtering used for deposition",
        "AnnealingConditions": {},
        "FilmThicknessUnit": "nm"
      },
      "Performance": {
        "ElectricalProperties": {},
        "OpticalProperties": {
          "OpticalBandGapUnit": "eV"
        },
        "StructuralProperties": {},
        "OtherPerformanceMetrics": {
          "WorkFunctionUnit": "eV"
        },
        "Resistivity": "1.0×10^−3 Ω·cm",
        "CarrierConcentration": "1.4×10^20 cm^−3",
        "HallMobility": "43.7 cm²·V^−1·s^−1",
        "AverageTransmittance": "87.6% (300-900 nm)"
      },
      "Application": {
        "PotentialApplicationArea": "Flat panel displays, light applications",
        "DemonstratedInDevice": {}
      }
    }
  },
  {
    "MaterialName": "Tungsten-doped In2O3 (IWO) thin film - optimal parameters",
    "Details": {
      "Design": {
        "HostMaterial": "In2O3",
        "PrimaryDopant": {
          "Element": "W"
        },
        "CoDopants": []
      },
      "Fabrication": {
        "DepositionMethod": "DC reactive magnetron sputtering",
        "SubstrateMaterial": "Glass",
        "DepositionParameters": {
          "DepositionTemperature": "225 °C",
          "DepositionPower": "40 W"
        },
        "AnnealingConditions": {},
        "FilmThicknessUnit": "nm"
      },
      "Performance": {
        "ElectricalProperties": {},
        "OpticalProperties": {
          "OpticalBandGapUnit": "eV"
        },
        "StructuralProperties": {},
        "OtherPerformanceMetrics": {
          "WorkFunctionUnit": "eV"
        },
        "Resistivity": "6.4×10⁻⁴ Ω·cm",
        "CarrierConcentration": "2.8×10²⁰ cm⁻³",
        "HallMobility": "33.0 cm²·V⁻¹·s⁻¹",
        "AverageTransmittance": "~81% in near-infrared region, ~87% in visible region",
        "OpticalTransmittanceDescription": "High transmittance in near-infrared spectral range; transparency decreases with sputtering power but not significantly affected by substrate temperature"
      },
      "Application": {
        "PotentialApplicationArea": "Thin-film solar cells, light-emitting diodes",
        "DemonstratedInDevice": {}
      }
    }
  },
  {
    "MaterialName": "a-IGZO (InGaZnO4) with Cu/IGZO contact (Control)",
    "Details": {
      "Design": {
        "HostMaterial": "InGaZnO",
        "PrimaryDopant": {},
        "CoDopants": [],
        "TargetStoichiometry": "InGaZnO4 (1:1:1:4 molar ratio)",
        "MaterialDescriptionSource": "Sintered InGaZnO4 ceramic target"
      },
      "Fabrication": {
        "DepositionMethod": "DC Magnetron Sputtering",
        "SubstrateMaterial": "SiO2 (100 nm)/Si",
        "DepositionParameters": {
          "WorkingPressure": "0.67 Pa",
          "DepositionPower": "3 W/cm²"
        },
        "AnnealingConditions": {
          "Temperature": "400°C",
          "Atmosphere": "Air",
          "Duration": "15 min"
        },
        "FilmThicknessUnit": "nm",
        "FilmThicknessText": "50 nm (IGZO)"
      },
      "Performance": {
        "ElectricalProperties": {},
        "OpticalProperties": {
          "OpticalBandGapUnit": "eV"
        },
        "StructuralProperties": {},
        "OtherPerformanceMetrics": {
          "WorkFunctionUnit": "eV"
        },
        "FieldEffectMobility": "3.5 cm²/Vs",
        "SubthresholdSwing": "1.51 V/decade",
        "ContactResistance": "1929.1 Ωcm",
        "SurfaceRoughnessRMS": "2.68 nm (RMS)",
        "CrystalStructure": "Amorphous"
      },
      "Application": {
        "DemonstratedInDevice": {}
      }
    }
  },
  {
    "MaterialName": "a-IGZO with Cu/Mo/IGZO contact",
    "Details": {
      "Design": {
        "HostMaterial": "InGaZnO",
        "PrimaryDopant": {},
        "CoDopants": [],
        "TargetStoichiometry": "InGaZnO4 (1:1:1:4 molar ratio)",
        "MaterialDescriptionSource": "Sintered InGaZnO4 ceramic target"
      },
      "Fabrication": {
        "DepositionMethod": "DC Magnetron Sputtering",
        "SubstrateMaterial": "SiO2 (100 nm)/Si",
        "TargetMaterialText": "Mo target (99.99%)",
        "DepositionParameters": {
          "WorkingPressure": "0.3 Pa (Mo deposition)",
          "DepositionPower": "2 W/cm² (Mo deposition)"
        },
        "AnnealingConditions": {
          "Temperature": "300°C",
          "Atmosphere": "Vacuum",
          "Duration": "10 min"
        },
        "FilmThicknessUnit": "nm",
        "FilmThicknessText": "5 nm (Mo) + 200 nm (Cu)"
      },
      "Performance": {
        "ElectricalProperties": {},
        "OpticalProperties": {
          "OpticalBandGapUnit": "eV"
        },
        "StructuralProperties": {},
        "OtherPerformanceMetrics": {
          "WorkFunctionUnit": "eV"
        },
        "FieldEffectMobility": "8.8 cm²/Vs",
        "SubthresholdSwing": "0.58 V/decade",
        "ContactResistance": "583.7 Ωcm",
        "SurfaceRoughnessRMS": "2.48 nm (RMS)",
        "CrystalStructure": "Amorphous IGZO with crystalline Mo layer"
      },
      "Application": {
        "DemonstratedInDevice": {}
      }
    }
  },
  {
    "MaterialName": "a-IGZO with Cu/Ti/IGZO contact",
    "Details": {
      "Design": {
        "HostMaterial": "InGaZnO",
        "PrimaryDopant": {},
        "CoDopants": [],
        "TargetStoichiometry": "InGaZnO4 (1:1:1:4 molar ratio)",
        "MaterialDescriptionSource": "Sintered InGaZnO4 ceramic target"
      },
      "Fabrication": {
        "DepositionMethod": "DC Magnetron Sputtering",
        "SubstrateMaterial": "SiO2 (100 nm)/Si",
        "TargetMaterialText": "Ti target (99.99%)",
        "DepositionParameters": {
          "WorkingPressure": "0.3 Pa (Ti deposition)",
          "DepositionPower": "2 W/cm² (Ti deposition)"
        },
        "AnnealingConditions": {
          "Temperature": "300°C",
          "Atmosphere": "Vacuum",
          "Duration": "10 min"
        },
        "FilmThicknessUnit": "nm",
        "FilmThicknessText": "5 nm (Ti) + 200 nm (Cu)"
      },
      "Performance": {
        "ElectricalProperties": {},
        "OpticalProperties": {
          "OpticalBandGapUnit": "eV"
        },
        "StructuralProperties": {},
        "OtherPerformanceMetrics": {
          "WorkFunctionUnit": "eV"
        },
        "FieldEffectMobility": "9.9 cm²/Vs",
        "SubthresholdSwing": "0.44 V/decade",
        "ContactResistance": "512.9 Ωcm",
        "SurfaceRoughnessRMS": "2.14 nm (RMS)",
        "CrystalStructure": "Amorphous IGZO with oxygen-deficient interfacial layer"
      },
      "Application": {
        "DemonstratedInDevice": {}
      }
    }
  },
  {
    "MaterialName": "a-IGZO with Cu/MoTi/IGZO contact",
    "Details": {
      "Design": {
        "HostMaterial": "InGaZnO",
        "PrimaryDopant": {},
        "CoDopants": [],
        "TargetStoichiometry": "InGaZnO4 (1:1:1:4 molar ratio)",
        "MaterialDescriptionSource": "Sintered InGaZnO4 ceramic target + Mo0.50Ti0.50 target (99.9%)"
      },
      "Fabrication": {
        "DepositionMethod": "DC Magnetron Sputtering",
        "SubstrateMaterial": "SiO2 (100 nm)/Si",
        "TargetMaterialText": "Mo0.50Ti0.50 alloy target (99.9%)",
        "DepositionParameters": {
          "WorkingPressure": "0.3 Pa (MoTi deposition)",
          "DepositionPower": "2 W/cm² (MoTi deposition)"
        },
        "AnnealingConditions": {
          "Temperature": "300°C",
          "Atmosphere": "Vacuum",
          "Duration": "10 min"
        },
        "FilmThicknessUnit": "nm",
        "FilmThicknessText": "5 nm (MoTi) + 200 nm (Cu)"
      },
      "Performance": {
        "ElectricalProperties": {},
        "OpticalProperties": {
          "OpticalBandGapUnit": "eV"
        },
        "StructuralProperties": {},
        "OtherPerformanceMetrics": {
          "WorkFunctionUnit": "eV"
        },
        "FieldEffectMobility": "14.8 cm²/Vs",
        "SubthresholdSwing": "0.41 V/decade",
        "ContactResistance": "104.5 Ωcm",
        "SurfaceRoughnessRMS": "1.92 nm (RMS)",
        "CrystalStructure": "Amorphous IGZO with stable MoTi interface",
        "BiasThermalStability": "ΔVTH = +0.18 V (PBTS), -0.27 V (NBTS)"
      },
      "Application": {
        "PotentialApplicationArea": "Active-matrix organic light-emitting diodes (AMOLED) televisions",
        "DemonstratedInDevice": {},
        "DevicePerformance": "Superior switcher/driver performance in self-aligned transistor architectures"
      }
    }
  },
  {
    "MaterialName": "Ce-doped In2O3 nanocrystals (2.0-5.2% Ce)",
    "Details": {
      "Design": {
        "HostMaterial": "In2O3",
        "PrimaryDopant": {
          "Element": "Ce",
          "Concentration_text": "2.0-5.2%"
        },
        "CoDopants": [],
        "TargetStoichiometry": "Ce-doped In2O3"
      },
      "Fabrication": {
        "DepositionParameters": {},
        "AnnealingConditions": {},
        "FilmThicknessUnit": "nm"
      },
      "Performance": {
        "ElectricalProperties": {},
        "OpticalProperties": {
          "OpticalBandGapUnit": "eV"
        },
        "StructuralProperties": {},
        "OtherPerformanceMetrics": {
          "WorkFunctionUnit": "eV"
        },
        "HallMobility": "33 cm²/Vs",
        "CarrierType": "n-type",
        "CrystalStructure": "Cubic bixbyite",
        "OpticalTransmittanceDescription": "Tunable mid-infrared LSPR with narrow line widths and high quality factors",
        "OpticalBandGapText": "3.85 eV (Tauc plot)"
      },
      "Application": {
        "PotentialApplicationArea": "Near-field enhancement applications, SEIRA substrates, transparent conductors for thin-film photovoltaics",
        "DemonstratedInDevice": {}
      }
    }
  },
  {
    "MaterialName": "Sn-doped In2O3 (ITO) nanocrystals (6.4% Sn)",
    "Details": {
      "Design": {
        "HostMaterial": "In2O3",
        "PrimaryDopant": {
          "Element": "Sn",
          "Concentration_text": "6.4%"
        },
        "CoDopants": []
      },
      "Fabrication": {
        "DepositionParameters": {},
        "AnnealingConditions": {},
        "FilmThicknessUnit": "nm"
      },
      "Performance": {
        "ElectricalProperties": {},
        "OpticalProperties": {
          "OpticalBandGapUnit": "eV"
        },
        "StructuralProperties": {},
        "OtherPerformanceMetrics": {
          "WorkFunctionUnit": "eV"
        },
        "HallMobility": "Lower than Ce:In2O3 (exact value unspecified)",
        "CarrierType": "n-type",
        "OpticalTransmittanceDescription": "Broadband LSPR with higher damping"
      },
      "Application": {
        "DemonstratedInDevice": {}
      }
    }
  },
  {
    "MaterialName": "Ce/Sn-codoped In2O3 nanocrystals (1-2% Sn)",
    "Details": {
      "Design": {
        "HostMaterial": "In2O3",
        "PrimaryDopant": {
          "Element": "Ce",
          "Concentration_text": "Unspecified"
        },
        "CoDopants": [
          {
            "Element": "Sn",
            "Concentration_text": "1-2%"
          }
        ]
      },
      "Fabrication": {
        "DepositionParameters": {},
        "AnnealingConditions": {},
        "FilmThicknessUnit": "nm"
      },
      "Performance": {
        "ElectricalProperties": {},
        "OpticalProperties": {
          "OpticalBandGapUnit": "eV"
        },
        "StructuralProperties": {},
        "OtherPerformanceMetrics": {
          "WorkFunctionUnit": "eV"
        },
        "HallMobility": "Lower than Ce:In2O3 but higher than Sn:In2O3",
        "CarrierType": "n-type"
      },
      "Application": {
        "DemonstratedInDevice": {}
      }
    }
  },
  {
    "MaterialName": "In2O3 doped with 2 wt% Ta2O5 (DC sputtered)",
    "Details": {
      "Design": {
        "HostMaterial": "In2O3",
        "PrimaryDopant": {
          "Element": "Ta",
          "Concentration_text": "2 wt% Ta2O5"
        },
        "CoDopants": [],
        "TargetStoichiometry": "In2O3 doped with 2 wt% Ta2O5",
        "MaterialDescriptionSource": "Sintered ceramic target (60–70% theoretical density)"
      },
      "Fabrication": {
        "DepositionMethod": "DC Magnetron Sputtering",
        "SubstrateMaterial": "Corning glass #1737",
        "TargetMaterialText": "In2O3 target doped with 2 wt% Ta2O5",
        "DepositionParameters": {
          "BasePressure": "1×10^-6 Torr",
          "WorkingPressure": "5 mTorr",
          "GasAtmosphere": "Ar + O2 (pO2 = 0×10^-5 Torr)"
        },
        "AnnealingConditions": {},
        "FilmThicknessUnit": "nm",
        "FilmThicknessText": "Measured by profilometer (method specified)"
      },
      "Performance": {
        "ElectricalProperties": {},
        "OpticalProperties": {
          "OpticalBandGapUnit": "eV"
        },
        "StructuralProperties": {},
        "OtherPerformanceMetrics": {
          "WorkFunctionUnit": "eV"
        },
        "Resistivity": "5.1×10^-4 Ω·cm",
        "CarrierConcentration": "4.4×10^20 cm⁻³",
        "CarrierType": "n-type",
        "HallMobility": "18 cm²/Vs",
        "AverageTransmittance": "82% (400–700 nm)",
        "OpticalBandGapText": "3.7 eV (Tauc plot)",
        "CrystalStructure": "Cubic bixbyite"
      },
      "Application": {
        "PotentialApplicationArea": "Transparent electrodes for optoelectronics",
        "DemonstratedInDevice": {}
      }
    }
  },
  {
    "MaterialName": "In2O3 doped with 5 wt% Ta2O5 (RF sputtered)",
    "Details": {
      "Design": {
        "HostMaterial": "In2O3",
        "PrimaryDopant": {
          "Element": "Ta",
          "Concentration_text": "5 wt% Ta2O5"
        },
        "CoDopants": [],
        "TargetStoichiometry": "In2O3 doped with 5 wt% Ta2O5",
        "MaterialDescriptionSource": "Sintered ceramic target (60–70% theoretical density)"
      },
      "Fabrication": {
        "DepositionMethod": "RF Magnetron Sputtering",
        "SubstrateMaterial": "Corning glass #1737",
        "TargetMaterialText": "In2O3 target doped with 5 wt% Ta2O5",
        "DepositionParameters": {
          "BasePressure": "1×10^-6 Torr",
          "WorkingPressure": "5 mTorr",
          "GasAtmosphere": "Ar + O2 (pO2 = 0×10^-5 Torr)"
        },
        "AnnealingConditions": {},
        "FilmThicknessUnit": "nm",
        "FilmThicknessText": "Measured by profilometer (method specified)"
      },
      "Performance": {
        "ElectricalProperties": {},
        "OpticalProperties": {
          "OpticalBandGapUnit": "eV"
        },
        "StructuralProperties": {},
        "OtherPerformanceMetrics": {
          "WorkFunctionUnit": "eV"
        },
        "Resistivity": "2.8×10^-4 Ω·cm",
        "CarrierConcentration": "7.4×10^20 cm⁻³",
        "CarrierType": "n-type",
        "HallMobility": "31 cm²/Vs",
        "AverageTransmittance": "85% (400–700 nm)",
        "OpticalBandGapText": "3.8 eV (Tauc plot)",
        "CrystalStructure": "Cubic bixbyite"
      },
      "Application": {
        "PotentialApplicationArea": "Transparent electrodes for optoelectronics",
        "DemonstratedInDevice": {}
      }
    }
  },
  {
    "MaterialName": "In2O3 doped with 10 wt% Ta2O5 (DC sputtered)",
    "Details": {
      "Design": {
        "HostMaterial": "In2O3",
        "PrimaryDopant": {
          "Element": "Ta",
          "Concentration_text": "10 wt% Ta2O5"
        },
        "CoDopants": [],
        "TargetStoichiometry": "In2O3 doped with 10 wt% Ta2O5",
        "MaterialDescriptionSource": "Sintered ceramic target (60–70% theoretical density)"
      },
      "Fabrication": {
        "DepositionMethod": "DC Magnetron Sputtering",
        "SubstrateMaterial": "Corning glass #1737",
        "TargetMaterialText": "In2O3 target doped with 10 wt% Ta2O5",
        "DepositionParameters": {
          "BasePressure": "1×10^-6 Torr",
