Repository: kevin3998/in2o3_tco

File: data/extracted_json/pydantic/material_data_only.json (part 12 of 16)
[
          "WorkingPressure": "400 mPa",
          "DepositionTemperature": "Room temperature",
          "GasAtmosphere": "Argon",
          "DepositionPower": "DC 90 W (ITO), RF 20 W (Cr)",
          "GasFlowRate": "70 SCCM"
        },
        "AnnealingConditions": {
          "Temperature": "300°C",
          "Atmosphere": "Air",
          "Duration": "1 h"
        },
        "FilmThicknessUnit": "nm",
        "FilmThicknessText": "300 nm"
      },
      "Performance": {
        "ElectricalProperties": {},
        "OpticalProperties": {
          "OpticalBandGapUnit": "eV"
        },
        "StructuralProperties": {},
        "OtherPerformanceMetrics": {
          "WorkFunctionUnit": "eV"
        },
        "Resistivity": "8.7 × 10^-5 Ω·cm",
        "CarrierConcentration": "1.75 × 10^21 cm⁻³",
        "HallMobility": "40 cm²/Vs",
        "OpticalTransmittance": "Increased average in visible range",
        "OpticalBandGapText": "3.81 eV",
        "CrystalStructure": "Cubic bixbyite In2O3 phase with (222) orientation",
        "GrainSize": "49.1 nm (AFM)",
        "SurfaceRoughnessRMS": "0.47 nm"
      },
      "Application": {
        "PotentialApplicationArea": "Transparent electrode for electronic applications",
        "DemonstratedInDevice": {}
      }
    }
  },
  {
    "MaterialName": "Cr 30 W ITO (1 at.% Cr)",
    "Details": {
      "Design": {
        "HostMaterial": "In2O3",
        "PrimaryDopant": {
          "Element": "Sn",
          "Concentration_text": "10 wt.% SnO2"
        },
        "CoDopants": [
          {
            "Element": "Cr",
            "Concentration_text": "1 at.%"
          }
        ],
        "TargetStoichiometry": "In2O3:Sn (10 wt.% SnO2) with 1 at.% Cr"
      },
      "Fabrication": {
        "DepositionMethod": "RF-DC magnetron co-sputtering",
        "SubstrateMaterial": "Glass",
        "TargetMaterialText": "ITO target (In2O3 and SnO2 in 9:1 weight ratio), Cr target (99.995% purity)",
        "DepositionParameters": {
          "BasePressure": "3.2 mPa",
          "WorkingPressure": "400 mPa",
          "DepositionTemperature": "Room temperature",
          "GasAtmosphere": "Argon",
          "DepositionPower": "DC 90 W (ITO), RF 30 W (Cr)",
          "GasFlowRate": "70 SCCM"
        },
        "AnnealingConditions": {
          "Temperature": "300°C",
          "Atmosphere": "Air",
          "Duration": "1 h"
        },
        "FilmThicknessUnit": "nm",
        "FilmThicknessText": "300 nm"
      },
      "Performance": {
        "ElectricalProperties": {},
        "OpticalProperties": {
          "OpticalBandGapUnit": "eV"
        },
        "StructuralProperties": {},
        "OtherPerformanceMetrics": {
          "WorkFunctionUnit": "eV"
        },
        "Resistivity": "7.65 × 10^-5 Ω·cm",
        "CarrierConcentration": "2.2 × 10^21 cm⁻³",
        "HallMobility": "36.7 cm²/Vs",
        "OpticalTransmittance": "Average ≈86% in visible range (380–780 nm)",
        "OpticalBandGapText": "3.82 eV",
        "CrystalStructure": "Cubic bixbyite In2O3 phase with (222) orientation",
        "GrainSize": "45.4 nm (AFM)",
        "SurfaceRoughnessRMS": "0.38 nm"
      },
      "Application": {
        "PotentialApplicationArea": "Transparent electrode with optimal opto-electronic properties",
        "DemonstratedInDevice": {}
      }
    }
  },
  {
    "MaterialName": "Cr 40 W ITO (1.9 at.% Cr)",
    "Details": {
      "Design": {
        "HostMaterial": "In2O3",
        "PrimaryDopant": {
          "Element": "Sn",
          "Concentration_text": "10 wt.% SnO2"
        },
        "CoDopants": [
          {
            "Element": "Cr",
            "Concentration_text": "1.9 at.%"
          }
        ],
        "TargetStoichiometry": "In2O3:Sn (10 wt.% SnO2) with 1.9 at.% Cr"
      },
      "Fabrication": {
        "DepositionMethod": "RF-DC magnetron co-sputtering",
        "SubstrateMaterial": "Glass",
        "TargetMaterialText": "ITO target (In2O3 and SnO2 in 9:1 weight ratio), Cr target (99.995% purity)",
        "DepositionParameters": {
          "BasePressure": "3.2 mPa",
          "WorkingPressure": "400 mPa",
          "DepositionTemperature": "Room temperature",
          "GasAtmosphere": "Argon",
          "DepositionPower": "DC 90 W (ITO), RF 40 W (Cr)",
          "GasFlowRate": "70 SCCM"
        },
        "AnnealingConditions": {
          "Temperature": "300°C",
          "Atmosphere": "Air",
          "Duration": "1 h"
        },
        "FilmThicknessUnit": "nm",
        "FilmThicknessText": "300 nm"
      },
      "Performance": {
        "ElectricalProperties": {},
        "OpticalProperties": {
          "OpticalBandGapUnit": "eV"
        },
        "StructuralProperties": {},
        "OtherPerformanceMetrics": {
          "WorkFunctionUnit": "eV"
        },
        "Resistivity": "7.6 × 10^-5 Ω·cm",
        "CarrierConcentration": "2.4 × 10^21 cm⁻³",
        "HallMobility": "35.1 cm²/Vs",
        "OpticalTransmittance": "Slightly lower than 86% in visible range",
        "OpticalBandGapText": "3.88 eV",
        "CrystalStructure": "Cubic bixbyite In2O3 phase with (222) orientation",
        "GrainSize": "37.5 nm (AFM)",
        "SurfaceRoughnessRMS": "0.27 nm"
      },
      "Application": {
        "PotentialApplicationArea": "Transparent electrode with high carrier concentration",
        "DemonstratedInDevice": {}
      }
    }
  },
  {
    "MaterialName": "Non-doped In2O3",
    "Details": {
      "Design": {
        "HostMaterial": "In2O3",
        "PrimaryDopant": {},
        "CoDopants": []
      },
      "Fabrication": {
        "DepositionMethod": "DC Magnetron Sputtering",
        "SubstrateMaterial": "quartz glass or fused silica glass",
        "TargetMaterialText": "In2O3 ceramic target",
        "DepositionParameters": {
          "WorkingPressure": "0.6 Pa",
          "DepositionTemperature": "varied from RT to 300°C",
          "GasAtmosphere": "Ar with 0-2.0 vol.% O2",
          "DepositionPowerDensity": "0.88–1.65 W/cm²"
        },
        "AnnealingConditions": {},
        "FilmThicknessUnit": "nm",
        "FilmThicknessText": "500 nm"
      },
      "Performance": {
        "ElectricalProperties": {},
        "OpticalProperties": {
          "OpticalBandGapUnit": "eV"
        },
        "StructuralProperties": {},
        "OtherPerformanceMetrics": {
          "WorkFunctionUnit": "eV"
        },
        "Resistivity": "1.7 × 10^-3 Ω·cm",
        "CarrierConcentration": "8.9 × 10^19 cm⁻³"
      },
      "Application": {
        "DemonstratedInDevice": {}
      }
    }
  },
  {
    "MaterialName": "Ti-doped In2O3 (0.8 at.% Ti)",
    "Details": {
      "Design": {
        "HostMaterial": "In2O3",
        "PrimaryDopant": {
          "Element": "Ti",
          "Concentration_text": "0.8 at.%"
        },
        "CoDopants": [],
        "TargetStoichiometry": "In2O3 with 1 wt.% TiO2"
      },
      "Fabrication": {
        "DepositionMethod": "DC Magnetron Sputtering",
        "SubstrateMaterial": "quartz glass or fused silica glass",
        "TargetMaterialText": "In2O3 with 1 wt.% TiO2 ceramic target",
        "DepositionParameters": {
          "WorkingPressure": "0.6 Pa",
          "DepositionTemperature": "300°C",
          "GasAtmosphere": "Ar with 1 vol.% O2",
          "DepositionPowerDensity": "0.88–1.65 W/cm²"
        },
        "AnnealingConditions": {},
        "FilmThicknessUnit": "nm",
        "FilmThicknessText": "500 nm"
      },
      "Performance": {
        "ElectricalProperties": {},
        "OpticalProperties": {
          "OpticalBandGapUnit": "eV"
        },
        "StructuralProperties": {},
        "OtherPerformanceMetrics": {
          "WorkFunctionUnit": "eV"
        },
        "Resistivity": "3.0 × 10^-4 Ω·cm",
        "HallMobility": "89.5 cm²/Vs",
        "CarrierConcentration": "2.4 × 10^20 cm⁻³",
        "OpticalTransmittance": ">80% at 1550 nm",
        "OpticalBandGapText": "Extinction coefficient 0.060 at 1550 nm"
      },
      "Application": {
        "PotentialApplicationArea": "Electrodes for optical communication devices (e.g., optical modulators, attenuators, switches)",
        "DemonstratedInDevice": {}
      }
    }
  },
  {
    "MaterialName": "Ti-doped In2O3 (1.6 at.% Ti)",
    "Details": {
      "Design": {
        "HostMaterial": "In2O3",
        "PrimaryDopant": {
          "Element": "Ti",
          "Concentration_text": "1.6 at.%"
        },
        "CoDopants": [],
        "TargetStoichiometry": "In2O3 with 2 wt.% TiO2"
      },
      "Fabrication": {
        "DepositionMethod": "DC Magnetron Sputtering",
        "SubstrateMaterial": "quartz glass or fused silica glass",
        "TargetMaterialText": "In2O3 with 2 wt.% TiO2 ceramic target",
        "DepositionParameters": {
          "WorkingPressure": "0.6 Pa",
          "DepositionTemperature": "300°C",
          "GasAtmosphere": "Ar with 1 vol.% O2",
          "DepositionPowerDensity": "0.88–1.65 W/cm²"
        },
        "AnnealingConditions": {},
        "FilmThicknessUnit": "nm",
        "FilmThicknessText": "500 nm"
      },
      "Performance": {
        "ElectricalProperties": {},
        "OpticalProperties": {
          "OpticalBandGapUnit": "eV"
        },
        "StructuralProperties": {},
        "OtherPerformanceMetrics": {
          "WorkFunctionUnit": "eV"
        },
        "Resistivity": "2.1 × 10^-4 Ω·cm",
        "HallMobility": "82 cm²/Vs",
        "CarrierConcentration": "3.5 × 10^20 cm⁻³",
        "OpticalTransmittance": ">80% at 1550 nm",
        "OpticalBandGapText": "Extinction coefficient 0.087 at 1550 nm"
      },
      "Application": {
        "PotentialApplicationArea": "Electrodes for optical communication devices (e.g., optical modulators, attenuators, switches)",
        "DemonstratedInDevice": {}
      }
    }
  },
  {
    "MaterialName": "Ti-doped In2O3 (2.4 at.% Ti)",
    "Details": {
      "Design": {
        "HostMaterial": "In2O3",
        "PrimaryDopant": {
          "Element": "Ti",
          "Concentration_text": "2.4 at.%"
        },
        "CoDopants": []
      },
      "Fabrication": {
        "DepositionMethod": "DC Magnetron Sputtering",
        "SubstrateMaterial": "quartz glass or fused silica glass",
        "DepositionParameters": {
          "WorkingPressure": "0.6 Pa",
          "DepositionTemperature": "300°C",
          "GasAtmosphere": "Ar with 1 vol.% O2",
          "DepositionPowerDensity": "0.88–1.65 W/cm²"
        },
        "AnnealingConditions": {},
        "FilmThicknessUnit": "nm",
        "FilmThicknessText": "500 nm"
      },
      "Performance": {
        "ElectricalProperties": {},
        "OpticalProperties": {
          "OpticalBandGapUnit": "eV"
        },
        "StructuralProperties": {},
        "OtherPerformanceMetrics": {
          "WorkFunctionUnit": "eV"
        },
        "Resistivity": "1.8 × 10^-4 Ω·cm"
      },
      "Application": {
        "PotentialApplicationArea": "Electrodes for optical communication devices (e.g., optical modulators, attenuators, switches)",
        "DemonstratedInDevice": {}
      }
    }
  },
  {
    "MaterialName": "Sn-doped In2O3 (ITO, 10 wt.% SnO2)",
    "Details": {
      "Design": {
        "HostMaterial": "In2O3",
        "PrimaryDopant": {
          "Element": "Sn",
          "Concentration_text": "10 wt.% SnO2"
        },
        "CoDopants": [],
        "TargetStoichiometry": "In2O3 with 10 wt.% SnO2"
      },
      "Fabrication": {
        "DepositionMethod": "DC Magnetron Sputtering",
        "TargetMaterialText": "In2O3 with 10 wt.% SnO2 ceramic target",
        "DepositionParameters": {
          "WorkingPressure": "0.6 Pa",
          "DepositionTemperature": "300°C",
          "GasAtmosphere": "Ar with 1 vol.% O2",
          "DepositionPowerDensity": "0.88–1.65 W/cm²"
        },
        "AnnealingConditions": {},
        "FilmThicknessUnit": "nm",
        "FilmThicknessText": "158 nm"
      },
      "Performance": {
        "ElectricalProperties": {},
        "OpticalProperties": {
          "OpticalBandGapUnit": "eV"
        },
        "StructuralProperties": {},
        "OtherPerformanceMetrics": {
          "WorkFunctionUnit": "eV"
        },
        "Resistivity": "1–3 × 10^-4 Ω·cm",
        "CarrierConcentration": "~1 × 10^21 cm⁻³",
        "HallMobility": "~40 cm²/Vs",
        "OpticalTransmittance": "Lower in near-infrared region",
        "OpticalBandGapText": "Extinction coefficient 0.955 at 1550 nm"
      },
      "Application": {
        "PotentialApplicationArea": "Transparent electrodes for LCDs, plasma displays, solar cells",
        "DemonstratedInDevice": {}
      }
    }
  },
  {
    "MaterialName": "Undoped In2O3 (InO)",
    "Details": {
      "Design": {
        "HostMaterial": "In2O3",
        "PrimaryDopant": {},
        "CoDopants": [],
        "TargetStoichiometry": "In2O3 with 0 at.% B (undoped)"
      },
      "Fabrication": {
        "DepositionMethod": "Spray pyrolysis",
        "PrecursorMaterialsText": "0.1 M InCl3 in ultrapure water",
        "DepositionParameters": {
          "DepositionTemperature": "450°C"
        },
        "AnnealingConditions": {
          "Temperature": "550°C",
          "Duration": "2 h"
        },
        "FilmThicknessUnit": "nm"
      },
      "Performance": {
        "ElectricalProperties": {},
        "OpticalProperties": {
          "OpticalBandGapUnit": "eV"
        },
        "StructuralProperties": {},
        "OtherPerformanceMetrics": {
          "WorkFunctionUnit": "eV"
        },
        "OpticalTransmittance": "Approximately 59% at 900 nm wavelength",
        "CrystalStructure": "Cubic structure (In2O3)",
        "LinearAttenuationCoefficient": "0.0021 ± 0.0013 cm⁻¹",
        "MassAttenuationCoefficient": "0.00029 ± 0.00026 cm²/g",
        "HalfValueLayer": "327.69 cm",
        "TenthValueLayer": "1088.56 cm",
        "MeanFreePath": "472.76 cm"
      },
      "Application": {
        "PotentialApplicationArea": "Radiation shielding materials",
        "DemonstratedInDevice": {}
      }
    }
  },
  {
    "MaterialName": "5% Boron-doped In2O3 (In5B)",
    "Details": {
      "Design": {
        "HostMaterial": "In2O3",
        "PrimaryDopant": {
          "Element": "B",
          "Concentration_text": "5 at.%"
        },
        "CoDopants": [],
        "TargetStoichiometry": "In2O3 with 5 at.% B"
      },
      "Fabrication": {
        "DepositionMethod": "Spray pyrolysis",
        "PrecursorMaterialsText": "0.1 M InCl3 and H3BO3 (5 at.% B relative to In)",
        "DepositionParameters": {
          "DepositionTemperature": "450°C"
        },
        "AnnealingConditions": {
          "Temperature": "550°C",
          "Duration": "2 h"
        },
        "FilmThicknessUnit": "nm"
      },
      "Performance": {
        "ElectricalProperties": {},
        "OpticalProperties": {
          "OpticalBandGapUnit": "eV"
        },
        "StructuralProperties": {},
        "OtherPerformanceMetrics": {
          "WorkFunctionUnit": "eV"
        },
        "CrystalStructure": "Cubic structure (In2O3)",
        "LinearAttenuationCoefficient": "0.0038 ± 0.00009 cm⁻¹",
        "MassAttenuationCoefficient": "0.00059 ± 0.00005 cm²/g",
        "HalfValueLayer": "180.81 cm",
        "TenthValueLayer": "600.63 cm",
        "MeanFreePath": "260.85 cm"
      },
      "Application": {
        "PotentialApplicationArea": "Radiation shielding materials",
        "DemonstratedInDevice": {}
      }
    }
  },
  {
    "MaterialName": "10% Boron-doped In2O3 (In10B)",
    "Details": {
      "Design": {
        "HostMaterial": "In2O3",
        "PrimaryDopant": {
          "Element": "B",
          "Concentration_text": "10 at.%"
        },
        "CoDopants": [],
        "TargetStoichiometry": "In2O3 with 10 at.% B"
      },
      "Fabrication": {
        "DepositionMethod": "Spray pyrolysis",
        "PrecursorMaterialsText": "0.1 M InCl3 and H3BO3 (10 at.% B relative to In)",
        "DepositionParameters": {
          "DepositionTemperature": "450°C"
        },
        "AnnealingConditions": {
          "Temperature": "550°C",
          "Duration": "2 h"
        },
        "FilmThicknessUnit": "nm"
      },
      "Performance": {
        "ElectricalProperties": {},
        "OpticalProperties": {
          "OpticalBandGapUnit": "eV"
        },
        "StructuralProperties": {},
        "OtherPerformanceMetrics": {
          "WorkFunctionUnit": "eV"
        },
        "CrystalStructure": "Cubic structure (In2O3)",
        "LinearAttenuationCoefficient": "0.0047 ± 0.0005 cm⁻¹",
        "MassAttenuationCoefficient": "0.00079 ± 0.00008 cm²/g",
        "HalfValueLayer": "146.77 cm",
        "TenthValueLayer": "487.57 cm",
        "MeanFreePath": "211.75 cm"
      },
      "Application": {
        "PotentialApplicationArea": "Radiation shielding materials",
        "DemonstratedInDevice": {}
      }
    }
  },
  {
    "MaterialName": "20% Boron-doped In2O3 (In20B)",
    "Details": {
      "Design": {
        "HostMaterial": "In2O3",
        "PrimaryDopant": {
          "Element": "B",
          "Concentration_text": "20 at.%"
        },
        "CoDopants": [],
        "TargetStoichiometry": "In2O3 with 20 at.% B"
      },
      "Fabrication": {
        "DepositionMethod": "Spray pyrolysis",
        "PrecursorMaterialsText": "0.1 M InCl3 and H3BO3 (20 at.% B relative to In)",
        "DepositionParameters": {
          "DepositionTemperature": "450°C"
        },
        "AnnealingConditions": {
          "Temperature": "550°C",
          "Duration": "2 h"
        },
        "FilmThicknessUnit": "nm"
      },
      "Performance": {
        "ElectricalProperties": {},
        "OpticalProperties": {
          "OpticalBandGapUnit": "eV"
        },
        "StructuralProperties": {},
        "OtherPerformanceMetrics": {
          "WorkFunctionUnit": "eV"
        },
        "CrystalStructure": "Cubic structure (In2O3)",
        "LinearAttenuationCoefficient": "0.0051 ± 0.0008 cm⁻¹",
        "MassAttenuationCoefficient": "0.00101 ± 0.00024 cm²/g",
        "HalfValueLayer": "133.77 cm",
        "TenthValueLayer": "444.37 cm",
        "MeanFreePath": "192.98 cm",
        "OpticalTransmittance": "Highest transmittance among doped samples (exact value not specified)"
      },
      "Application": {
        "PotentialApplicationArea": "Radiation shielding materials",
        "DemonstratedInDevice": {}
      }
    }
  },
  {
    "MaterialName": "W-doped In2O3 (IWO)",
    "Details": {
      "Design": {
        "HostMaterial": "In2O3",
        "PrimaryDopant": {
          "Element": "W",
          "Concentration_text": "1.0 wt.% WO3"
        },
        "CoDopants": [],
        "TargetStoichiometry": "99.0% In2O3: 1.0% WO3 in weight"
      },
      "Fabrication": {
        "DepositionMethod": "Reactive Plasma Deposition (RPD)",
        "SubstrateMaterial": "glass",
        "TargetMaterialText": "targets composed of 99.0% In2O3: 1.0% WO3 in weight",
        "DepositionParameters": {
          "O2_concentration": "11.3–42.9%",
          "CurrentDensity": "145–175 A/m²",
          "DepositionPressure": "1.0–4.0 mTorr"
        },
        "AnnealingConditions": {
          "Temperature": "210°C",
          "Atmosphere": "air",
          "Duration": "50 min"
        },
        "FilmThicknessUnit": "nm",
        "FilmThicknessText": "about 100 nm"
      },
      "Performance": {
        "ElectricalProperties": {},
        "OpticalProperties": {
          "OpticalBandGapUnit": "eV"
        },
        "StructuralProperties": {},
        "OtherPerformanceMetrics": {
          "WorkFunctionUnit": "eV"
        },
        "Resistivity": "3.0 x 10^-4 Ω·cm (optimized)",
        "CarrierConcentration": "1.7 x 10^20 cm⁻³ (optimized)",
        "HallMobility": "121.9 cm²/Vs (optimized)",
        "OpticalTransmittance": "averaged close to 90% in 300–1200 nm",
        "CrystalStructure": "Polycrystalline In2O3 with preferential (222) orientation",
        "GrainSize": "Increases with O2 concentration (calculated via Scherrer formula)"
      },
      "Application": {
        "PotentialApplicationArea": "Copper electroplated silicon heterojunction (C-HJT) solar cells",
        "DemonstratedInDevice": {}
      }
    }
  },
  {
    "MaterialName": "Ce-doped In2O3 (ICO)",
    "Details": {
      "Design": {
        "HostMaterial": "In2O3",
        "PrimaryDopant": {
          "Element": "Ce",
          "Concentration_text": "3.0 wt.% CeO2"
        },
        "CoDopants": [],
        "TargetStoichiometry": "97.0% In2O3: 3.0% CeO2 in weight"
      },
      "Fabrication": {
        "DepositionMethod": "Reactive Plasma Deposition (RPD)",
        "SubstrateMaterial": "glass",
        "TargetMaterialText": "targets composed of 97.0% In2O3: 3.0% CeO2 in weight",
        "DepositionParameters": {
          "O2_concentration": "11.3–42.9%",
          "CurrentDensity": "145–175 A/m²",
          "DepositionPressure": "1.0–4.0 mTorr"
        },
        "AnnealingConditions": {
          "Temperature": "210°C",
          "Atmosphere": "air",
          "Duration": "50 min"
        },
        "FilmThicknessUnit": "nm",
        "FilmThicknessText": "about 100 nm"
      },
      "Performance": {
        "ElectricalProperties": {},
        "OpticalProperties": {
          "OpticalBandGapUnit": "eV"
        },
        "StructuralProperties": {},
        "OtherPerformanceMetrics": {
          "WorkFunctionUnit": "eV"
        },
        "Resistivity": "3.1 x 10^-4 Ω·cm (optimized)",
        "CarrierConcentration": "2.0 x 10^20 cm⁻³ (optimized)",
        "HallMobility": "101.7 cm²/Vs (optimized)",
        "OpticalTransmittance": "averaged close to 90% in 300–1200 nm",
        "CrystalStructure": "Homogeneous crystalline orientation with preferential (222) plane",
        "GrainSize": "Larger than IWO due to better lattice matching (Ce⁴⁺ vs In³⁺)"
      },
      "Application": {
        "PotentialApplicationArea": "Copper electroplated silicon heterojunction (C-HJT) solar cells",
        "DemonstratedInDevice": {},
        "DevicePerformance": "0.5% relative efficiency enhancement compared to ITO control"
      }
    }
  },
  {
    "MaterialName": "Sn-doped In2O3 (ITO)",
    "Details": {
      "Design": {
        "HostMaterial": "In2O3",
        "PrimaryDopant": {
          "Element": "Sn",
          "Concentration_text": "5.0 wt.% SnO2"
        },
        "CoDopants": [],
        "TargetStoichiometry": "95.0% In2O3: 5.0% SnO2 in weight"
      },
      "Fabrication": {
        "DepositionMethod": "Magnetron Sputtering",
        "TargetMaterialText": "target composed of 95.0% In2O3: 5.0% SnO2 in weight",
        "DepositionParameters": {
          "Temperature": "150°C",
          "SputteringPowerDensity": "0.13 W/cm²",
          "DepositionPressure": "3.0 mTorr"
        },
        "AnnealingConditions": {
          "Temperature": "210°C",
          "Atmosphere": "air",
          "Duration": "50 min"
        },
        "FilmThicknessUnit": "nm",
        "FilmThicknessText": "80 nm"
      },
      "Performance": {
        "ElectricalProperties": {},
        "OpticalProperties": {
          "OpticalBandGapUnit": "eV"
        },
        "StructuralProperties": {},
        "OtherPerformanceMetrics": {
          "WorkFunctionUnit": "eV"
        },
        "Resistivity": "9.6 x 10^-4 Ω·cm",
        "CarrierConcentration": "2.7 x 10^20 cm⁻³",
        "HallMobility": "24.1 cm²/Vs",
        "OpticalTransmittance": "Lower than IWO/ICO at wavelengths >760 nm",
        "CrystalStructure": "Weaker diffraction peaks indicating poorer crystallinity"
      },
      "Application": {
        "PotentialApplicationArea": "Control sample for C-HJT solar cells",
        "DemonstratedInDevice": {}
      }
    }
  },
  {
    "MaterialName": "Ce-doped In2O3 (ICO) with 3 wt% CeO2 annealed at 210°C for 50 min",
    "Details": {
      "Design": {
        "HostMaterial": "In2O3",
        "PrimaryDopant": {
          "Element": "Ce",
          "Concentration_text": "3.0 wt% CeO2"
        },
        "CoDopants": [],
        "TargetStoichiometry": "97.0% In2O3: 3.0% CeO2 (weight)"
      },
      "Fabrication": {
        "DepositionMethod": "Reactive Plasma Deposition (RPD)",
        "SubstrateMaterial": "glass",
        "TargetMaterialText": "Targets composed of 97.0% In2O3: 3.0% CeO2 in weight",
        "DepositionParameters": {
          "DepositionTemperature": "room temperature",
          "O2Concentration": "18.5%",
          "CurrentDensity": "160 A/m²",
          "DepositionPressure": "1.5 mTorr"
        },
        "AnnealingConditions": {
          "Temperature": "210°C",
          "Atmosphere": "air",
          "Duration": "50 min"
        },
        "FilmThicknessUnit": "nm",
        "FilmThicknessText": "~100 nm (measured by ellipsometry)"
      },
      "Performance": {
        "ElectricalProperties": {},
        "OpticalProperties": {
          "OpticalBandGapUnit": "eV"
        },
        "StructuralProperties": {},
        "OtherPerformanceMetrics": {
          "WorkFunctionUnit": "eV"
        },
        "Resistivity": "2.6 x 10^-4 Ω·cm",
        "CarrierConcentration": "2.48 x 10^20 cm⁻³",
        "HallMobility": "93.3 cm²/Vs",
        "OpticalTransmittance": "Average 86.5% in 400-1100 nm range",
        "CrystalStructure": "Polycrystalline with (222) orientation (XRD)"
      },
      "Application": {
        "PotentialApplicationArea": "Solar cells (improved efficiency compared to ITO)",
        "DemonstratedInDevice": {}
      }
    }
  },
  {
    "MaterialName": "Nb-doped ITO (In2O3:Sn:Nb)",
    "Details": {
      "Design": {
        "HostMaterial": "In2O3",
        "PrimaryDopant": {
          "Element": "Sn",
          "Concentration_text": "7.59 wt%"
        },
        "CoDopants": [
          {
            "Element": "Nb",
            "Concentration_text": "0.77 wt%"
          }
        ],
        "TargetStoichiometry": "In:Sn:Nb:O = 66.31:7.59:0.77:20.4 wt%"
      },
      "Fabrication": {
        "DepositionMethod": "RF magnetron sputtering",
        "SubstrateMaterial": "Corning Eagle 2000 glass",
        "TargetMaterialText": "ITO:Nb ceramic target (66.31 wt% In, 7.59 wt% Sn, 0.77 wt% Nb, 20.4 wt% O)",
        "DepositionParameters": {
          "BasePressure": "2×10^-4 Pa",
          "WorkingPressure": "0.80 Pa",
          "DepositionTemperature": "Room temperature to 400°C",
          "TargetSubstrateDistance": "60 mm",
          "GasAtmosphere": "Argon",
          "GasFlowRates": "10 sccm",
          "RF Power": "150 W"
        },
        "AnnealingConditions": {},
        "FilmThicknessUnit": "nm",
        "FilmThicknessText": "300-310 nm"
      },
      "Performance": {
        "ElectricalProperties": {},
        "OpticalProperties": {
          "OpticalBandGapUnit": "eV"
        },
        "StructuralProperties": {},
        "OtherPerformanceMetrics": {
          "WorkFunctionUnit": "eV"
        },
        "Resistivity": "1.2×10^-4 Ω·cm (lowest at 300°C)",
        "HallMobility": "16.5 cm²/V·s",
        "CarrierConcentration": "1.88×10^21 cm⁻³ (n-type)",
        "OpticalTransmittance": ">87% in visible range (300-800 nm)",
        "OpticalBandGapText": "3.49 eV to 3.63 eV (varies with substrate temperature)",
        "SurfaceRoughnessRMS": "2.16 nm (at room temperature)",
        "CrystalStructure": "Cubic In2O3 phase (JCPDS 6-0416)",
        "GrainSize": "Increases with substrate temperature (calculated via Scherrer equation)"
      },
      "Application": {
        "PotentialApplicationArea": "Optical electronic devices, displays, solar cells",
        "DemonstratedInDevice": {}
      }
    }
  },
  {
    "MaterialName": "ITO (10 wt% SnO2)",
    "Details": {
      "Design": {
        "HostMaterial": "In2O3",
        "PrimaryDopant": {
          "Element": "Sn",
          "Concentration_text": "10 wt% SnO2"
        },
        "CoDopants": [],
        "TargetStoichiometry": "In2O3 with 10 wt% SnO2"
      },
      "Fabrication": {
        "DepositionMethod": "DC Magnetron Sputtering",
        "SubstrateMaterial": "Corning E2000 glass",
        "TargetMaterialText": "ITO ceramic target (10 wt% SnO2)",
        "DepositionParameters": {
          "WorkingPressure": "0.5 Pa",
          "DepositionTemperature": "Room temperature",
          "GasAtmosphere": "Ar",
          "DepositionPower": "100 W"
        },
        "AnnealingConditions": {},
        "AnnealingConditionsTextSummary": "Annealed at 170 and 250°C in Ar (1.0 Pa) for 1 h each",
        "FilmThicknessUnit": "nm",
        "FilmThicknessText": "150–160 nm"
      },
      "Performance": {
        "ElectricalProperties": {},
        "OpticalProperties": {
          "OpticalBandGapUnit": "eV"
        },
        "StructuralProperties": {},
        "OtherPerformanceMetrics": {
          "WorkFunctionUnit": "eV"
        },
        "Resistivity": "1.65 × 10^-4 Ω·cm (at 250°C annealing)",
        "CarrierConcentration": "8.5 × 10^20 cm⁻³ (n-type)",
        "HallMobility": "35 cm²/V·s",
        "OpticalTransmittance": "Average 88% in visible range (400–800 nm)",
        "CrystalStructure": "Crystalline with (222) and (400) orientations"
      },
      "Application": {
        "PotentialApplicationArea": "Transparent conductive electrodes for flat panel displays",
        "DemonstratedInDevice": {}
      }
    }
  },
  {
    "MaterialName": "Yb-doped ITO (3 wt% Yb2O3)",
    "Details": {
      "Design": {
        "HostMaterial": "In2O3",
        "PrimaryDopant": {
          "Element": "Yb",
          "Concentration_text": "3 wt% Yb2O3"
        },
        "CoDopants": [
          {
            "Element": "Sn",
            "Concentration_text": "10 wt% SnO2"
          }
        ],
        "TargetStoichiometry": "In2O3 with 10 wt% SnO2 and 3 wt% Yb2O3"
      },
      "Fabrication": {
        "DepositionMethod": "DC Magnetron Sputtering",
        "SubstrateMaterial": "Corning E2000 glass",
        "TargetMaterialText": "Yb2O3-doped ITO target (3 wt% Yb2O3)",
        "DepositionParameters": {
          "WorkingPressure": "0.5 Pa",
          "DepositionTemperature": "Room temperature",
          "GasAtmosphere": "Ar",
          "DepositionPower": "100 W"
        },
        "AnnealingConditions": {},
        "AnnealingConditionsTextSummary": "Annealed at 170 and 250°C in Ar (1.0 Pa) for 1 h each",
        "FilmThicknessUnit": "nm",
        "FilmThicknessText": "150–160 nm"
      },
      "Performance": {
        "ElectricalProperties": {},
        "OpticalProperties": {
          "OpticalBandGapUnit": "eV"
        },
        "StructuralProperties": {},
        "OtherPerformanceMetrics": {
          "WorkFunctionUnit": "eV"
        },
        "Resistivity": "2.78 × 10^-4 Ω·cm (at 250°C annealing)",
        "OpticalTransmittance": "Average 85% in visible range (400–800 nm)",
        "CrystalStructure": "Crystalline structure after 250°C annealing"
      },
      "Application": {
        "PotentialApplicationArea": "Transparent conductive electrodes for flat panel displays",
        "DemonstratedInDevice": {}
      }
    }
  },
  {
    "MaterialName": "Sm-doped ITO (3 wt% Sm2O3)",
    "Details": {
      "Design": {
        "HostMaterial": "In2O3",
        "PrimaryDopant": {
          "Element": "Sm",
          "Concentration_text": "3 wt% Sm2O3"
        },
        "CoDopants": [
          {
            "Element": "Sn",
            "Concentration_text": "10 wt% SnO2"
          }
        ],
        "TargetStoichiometry": "In2O3 with 10 wt% SnO2 and 3 wt% Sm2O3"
      },
      "Fabrication": {
        "DepositionMethod": "DC Magnetron Sputtering",
        "SubstrateMaterial": "Corning E2000 glass",
        "TargetMaterialText": "Sm2O3-doped ITO target (3 wt% Sm2O3)",
        "DepositionParameters": {
          "WorkingPressure": "0.5 Pa",
          "DepositionTemperature": "Room temperature",
          "GasAtmosphere": "Ar",
          "DepositionPower": "100 W"
        },
        "AnnealingConditions": {},
        "AnnealingConditionsTextSummary": "Annealed at 170 and 250°C in Ar (1.0 Pa) for 1 h each",
        "FilmThicknessUnit": "nm",
        "FilmThicknessText": "150–160 nm"
      },
      "Performance": {
        "ElectricalProperties": {},
        "OpticalProperties": {
          "OpticalBandGapUnit": "eV"
        },
        "StructuralProperties": {},
        "OtherPerformanceMetrics": {
          "WorkFunctionUnit": "eV"
        },
        "Resistivity": "2.63 × 10^-4 Ω·cm (at 250°C annealing)",
        "OpticalTransmittance": "Average 85% in visible range (400–800 nm)",
        "CrystalStructure": "Crystalline structure after 250°C annealing"
      },
      "Application": {
        "PotentialApplicationArea": "Transparent conductive electrodes for flat panel displays",
        "DemonstratedInDevice": {}
      }
    }
  },
  {
    "MaterialName": "Eu-doped Lu2O3",
    "Details": {
      "Design": {
        "HostMaterial": "Lu2O3",
        "PrimaryDopant": {
          "Element": "Eu",
          "Concentration_text": "trivalent doping"
        },
        "CoDopants": [],
        "TargetStoichiometry": "A2O3 bixbyite structure with Eu3+ dopants"
      },
      "Fabrication": {
        "DepositionParameters": {},
        "AnnealingConditions": {},
        "FilmThicknessUnit": "nm"
      },
      "Performance": {
        "ElectricalProperties": {},
        "OpticalProperties": {
          "OpticalBandGapUnit": "eV"
        },
        "StructuralProperties": {},
        "OtherPerformanceMetrics": {
          "WorkFunctionUnit": "eV"
        },
        "CrystalStructure": "Cubic bixbyite phase",
        "Other": "Eu3+ shows 24d site preference at high concentrations with energy transfer from 8b to 24d sites"
      },
      "Application": {
        "PotentialApplicationArea": "Scintillator materials due to site-specific luminescence properties",
        "DemonstratedInDevice": {}
      }
    }
  },
  {
    "MaterialName": "Eu-doped Y2O3",
    "Details": {
      "Design": {
        "HostMaterial": "Y2O3",
        "PrimaryDopant": {
          "Element": "Eu",
          "Concentration_text": "trivalent doping"
        },
        "CoDopants": [],
        "TargetStoichiometry": "A2O3 bixbyite structure with Eu3+ dopants"
      },
      "Fabrication": {
        "DepositionParameters": {},
        "AnnealingConditions": {},
        "FilmThicknessUnit": "nm"
      },
      "Performance": {
        "ElectricalProperties": {},
        "OpticalProperties": {
          "OpticalBandGapUnit": "eV"
        },
        "StructuralProperties": {},
        "OtherPerformanceMetrics": {
          "WorkFunctionUnit": "eV"
        },
        "CrystalStructure": "Cubic bixbyite phase",
        "Other": "Random distribution of Eu3+ over 24d and 8b sites reported experimentally"
      },
      "Application": {
        "PotentialApplicationArea": "Luminescent materials and radiation-tolerant oxides",
        "DemonstratedInDevice": {}
      }
    }
  },
  {
    "MaterialName": "Yb-doped Y2O3",
    "Details": {
      "Design": {
        "HostMaterial": "Y2O3",
        "PrimaryDopant": {
          "Element": "Yb",
          "Concentration_text": "trivalent doping"
        },
        "CoDopants": [],
        "TargetStoichiometry": "A2O3 bixbyite structure with Yb3+ dopants"
      },
      "Fabrication": {
        "DepositionParameters": {},
        "AnnealingConditions": {},
        "FilmThicknessUnit": "nm"
      },
      "Performance": {
        "ElectricalProperties": {},
        "OpticalProperties": {
          "OpticalBandGapUnit": "eV"
        },
        "StructuralProperties": {},
        "OtherPerformanceMetrics": {
          "WorkFunctionUnit": "eV"
        },
        "CrystalStructure": "Cubic bixbyite phase",
        "Other": "Weak 24d site preference predicted by simulations, confirmed experimentally"
      },
      "Application": {
        "DemonstratedInDevice": {}
      }
    }
  },
  {
    "MaterialName": "Gd-doped Y2O3",
    "Details": {
      "Design": {
        "HostMaterial": "Y2O3",
        "PrimaryDopant": {
          "Element": "Gd",
          "Concentration_text": "trivalent doping"
        },
        "CoDopants": [],
        "TargetStoichiometry": "A2O3 bixbyite structure with Gd3+ dopants"
      },
      "Fabrication": {
        "DepositionParameters": {},
        "AnnealingConditions": {},
        "FilmThicknessUnit": "nm"
      },
      "Performance": {
        "ElectricalProperties": {},
        "OpticalProperties": {
          "OpticalBandGapUnit": "eV"
        },
        "StructuralProperties": {},
        "OtherPerformanceMetrics": {
          "WorkFunctionUnit": "eV"
        },
        "CrystalStructure": "Cubic bixbyite phase",
        "Other": "Experimental studies show exclusive 24d site occupation at low concentrations"
      },
      "Application": {
        "DemonstratedInDevice": {}
      }
    }
  },
  {
    "MaterialName": "Eu-doped Sc2O3",
    "Details": {
      "Design": {
        "HostMaterial": "Sc2O3",
        "PrimaryDopant": {
          "Element": "Eu",
          "Concentration_text": "trivalent doping"
        },
        "CoDopants": [],
        "TargetStoichiometry": "A2O3 bixbyite structure with Eu3+ dopants"
      },
      "Fabrication": {
        "DepositionParameters": {},
        "AnnealingConditions": {},
        "FilmThicknessUnit": "nm"
      },
      "Performance": {
        "ElectricalProperties": {},
        "OpticalProperties": {
          "OpticalBandGapUnit": "eV"
        },
        "StructuralProperties": {},
        "OtherPerformanceMetrics": {
          "WorkFunctionUnit": "eV"
        },
        "CrystalStructure": "Cubic bixbyite phase",
        "Other": "Simulations predict strong 8b site preference for Eu3+ due to large cation size mismatch"
      },
      "Application": {
        "DemonstratedInDevice": {}
      }
    }
  },
  {
    "MaterialName": "Ho-doped Y2O3",
    "Details": {
      "Design": {
        "HostMaterial": "Y2O3",
        "PrimaryDopant": {
          "Element": "Ho",
          "Concentration_text": "trivalent doping"
        },
        "CoDopants": [],
        "TargetStoichiometry": "A2O3 bixbyite structure with Ho3+ dopants"
      },
      "Fabrication": {
        "DepositionParameters": {},
        "AnnealingConditions": {},
        "FilmThicknessUnit": "nm"
      },
      "Performance": {
        "ElectricalProperties": {},
        "OpticalProperties": {
          "OpticalBandGapUnit": "eV"
        },
        "StructuralProperties": {},
        "OtherPerformanceMetrics": {
          "WorkFunctionUnit": "eV"
        },
        "CrystalStructure": "Cubic bixbyite phase",
        "Other": "Random distribution observed experimentally, slight 24d preference predicted by simulations"
      },
      "Application": {
        "DemonstratedInDevice": {}
      }
    }
  },
  {
    "MaterialName": "Mo-doped In2O3 (2 at.%) - Room Temperature, Vacuum",
    "Details": {
      "Design": {
        "HostMaterial": "In2O3",
        "PrimaryDopant": {
          "Element": "Mo",
          "Concentration_text": "2 at. wt%"
        },
        "CoDopants": [],
        "TargetStoichiometry": "In2O3 with 2 at.% Mo"
      },
      "Fabrication": {
        "DepositionMethod": "Pulsed Laser Deposition (PLD)",
        "SubstrateMaterial": "quartz",
        "TargetMaterialText": "In2O3 with 2 at.% MoO3",
        "DepositionParameters": {
          "BasePressure": "1.0 × 10^-6 mbar",
          "SubstrateTemperature": "Room Temperature",
          "LaserEnergy": "300 mJ/pulse",
          "PulseRate": "10 Hz",
          "GrowthRate": "3 nm/min"
        },
        "AnnealingConditions": {},
        "FilmThicknessUnit": "nm",
        "FilmThicknessText": "approximately 100 nm (measured by AFM)"
      },
      "Performance": {
        "ElectricalProperties": {},
        "OpticalProperties": {
          "OpticalBandGapUnit": "eV"
        },
        "StructuralProperties": {},
        "OtherPerformanceMetrics": {
          "WorkFunctionUnit": "eV"
        },
