Repository: kevin3998/in2o3_tco

File: data/extracted_json/pydantic/material_data_only2.json (part 12 of 15)
[
          "WorkingPressure": "5 mTorr",
          "GasAtmosphere": "Ar + O2 (pO2 = 2×10^-5 Torr)"
        },
        "AnnealingConditions": {},
        "FilmThicknessUnit": "nm",
        "FilmThicknessText": "Measured by profilometer (method specified)"
      },
      "Performance": {
        "ElectricalProperties": {},
        "OpticalProperties": {
          "OpticalBandGapUnit": "eV"
        },
        "StructuralProperties": {},
        "OtherPerformanceMetrics": {
          "WorkFunctionUnit": "eV"
        },
        "Resistivity": "12.5×10^-4 Ω·cm",
        "CarrierConcentration": "2.7×10^20 cm⁻³",
        "CarrierType": "n-type",
        "HallMobility": "15.5 cm²/Vs",
        "AverageTransmittance": "80% (400–700 nm)",
        "OpticalBandGapText": "3.7 eV (Tauc plot)",
        "CrystalStructure": "Cubic bixbyite"
      },
      "Application": {
        "PotentialApplicationArea": "Transparent electrodes for optoelectronics",
        "DemonstratedInDevice": {}
      }
    }
  },
  {
    "MaterialName": "Cr-doped ITO (1 at.% Cr)",
    "Details": {
      "Design": {
        "HostMaterial": "In2O3",
        "PrimaryDopant": {
          "Element": "Sn",
          "Concentration_text": "10 wt.% SnO2 in target"
        },
        "CoDopants": [
          {
            "Element": "Cr",
            "Concentration_text": "1 at.%"
          }
        ],
        "TargetStoichiometry": "In2O3 with 10 wt.% SnO2 and 1 at.% Cr",
        "MaterialDescriptionSource": "Commercial ITO target (90 wt.% In2O3, 10 wt.% SnO2) and Cr target (99.995% purity)"
      },
      "Fabrication": {
        "DepositionMethod": "RF-DC magnetron co-sputtering",
        "SubstrateMaterial": "Glass",
        "TargetMaterialText": "ITO ceramic target (90 wt.% In2O3, 10 wt.% SnO2) and Cr target (99.995% purity)",
        "DepositionParameters": {
          "BasePressure": "3.2 mPa",
          "WorkingPressure": "400 mPa",
          "GasAtmosphere": "Ar (70 sccm)",
          "DepositionPower": "DC 90 W (ITO), RF 30 W (Cr)"
        },
        "AnnealingConditions": {
          "Temperature": "300°C",
          "Atmosphere": "Air",
          "Duration": "1 hour"
        },
        "FilmThicknessUnit": "nm",
        "FilmThicknessText": "300 nm"
      },
      "Performance": {
        "ElectricalProperties": {},
        "OpticalProperties": {
          "OpticalBandGapUnit": "eV"
        },
        "StructuralProperties": {},
        "OtherPerformanceMetrics": {
          "WorkFunctionUnit": "eV"
        },
        "Resistivity": "7.65 × 10^-5 Ω·cm",
        "CarrierConcentration": "2.2 × 10^21 cm⁻³",
        "CarrierType": "n-type",
        "HallMobility": "36.7 cm²/Vs",
        "AverageTransmittance": "≈86% in visible range (380–780 nm)",
        "OpticalBandGapText": "3.82 eV",
        "CrystalStructure": "Cubic bixbyite with (222) orientation",
        "GrainSize": "45.4 nm",
        "SurfaceRoughnessRMS": "0.38 nm"
      },
      "Application": {
        "PotentialApplicationArea": "Transparent electrodes",
        "DemonstratedInDevice": {}
      }
    }
  },
  {
    "MaterialName": "Cr-doped ITO (1.9 at.% Cr)",
    "Details": {
      "Design": {
        "HostMaterial": "In2O3",
        "PrimaryDopant": {
          "Element": "Sn",
          "Concentration_text": "10 wt.% SnO2 in target"
        },
        "CoDopants": [
          {
            "Element": "Cr",
            "Concentration_text": "1.9 at.%"
          }
        ],
        "TargetStoichiometry": "In2O3 with 10 wt.% SnO2 and 1.9 at.% Cr",
        "MaterialDescriptionSource": "Commercial ITO target (90 wt.% In2O3, 10 wt.% SnO2) and Cr target (99.995% purity)"
      },
      "Fabrication": {
        "DepositionMethod": "RF-DC magnetron co-sputtering",
        "SubstrateMaterial": "Glass",
        "TargetMaterialText": "ITO ceramic target (90 wt.% In2O3, 10 wt.% SnO2) and Cr target (99.995% purity)",
        "DepositionParameters": {
          "BasePressure": "3.2 mPa",
          "WorkingPressure": "400 mPa",
          "GasAtmosphere": "Ar (70 sccm)",
          "DepositionPower": "DC 90 W (ITO), RF 40 W (Cr)"
        },
        "AnnealingConditions": {
          "Temperature": "300°C",
          "Atmosphere": "Air",
          "Duration": "1 hour"
        },
        "FilmThicknessUnit": "nm",
        "FilmThicknessText": "300 nm"
      },
      "Performance": {
        "ElectricalProperties": {},
        "OpticalProperties": {
          "OpticalBandGapUnit": "eV"
        },
        "StructuralProperties": {},
        "OtherPerformanceMetrics": {
          "WorkFunctionUnit": "eV"
        },
        "Resistivity": "7.6 × 10^-5 Ω·cm",
        "CarrierConcentration": "2.4 × 10^21 cm⁻³",
        "HallMobility": "35.1 cm²/Vs",
        "AverageTransmittance": "Slightly lower than 86% in visible range",
        "OpticalBandGapText": "3.88 eV",
        "CrystalStructure": "Cubic bixbyite with (222) orientation",
        "GrainSize": "37.5 nm",
        "SurfaceRoughnessRMS": "0.27 nm"
      },
      "Application": {
        "PotentialApplicationArea": "Transparent electrodes",
        "DemonstratedInDevice": {}
      }
    }
  },
  {
    "MaterialName": "Ti-doped In2O3 (0.8 at.% Ti)",
    "Details": {
      "Design": {
        "HostMaterial": "In2O3",
        "PrimaryDopant": {
          "Element": "Ti",
          "Concentration_text": "0.8 at.%"
        },
        "CoDopants": [],
        "TargetStoichiometry": "In2O3 with 1 wt.% TiO2 in target",
        "MaterialDescriptionSource": "Ceramic target (99.99% purity, Sumitomo Metal Mining Co.)"
      },
      "Fabrication": {
        "DepositionMethod": "DC Magnetron Sputtering",
        "SubstrateMaterial": "Quartz glass or fused silica glass",
        "TargetMaterialText": "Ceramic target of In2O3 with 1 wt.% TiO2",
        "DepositionParameters": {
          "WorkingPressure": "0.6 Pa",
          "DepositionTemperature": "300°C",
          "GasAtmosphere": "Ar + 1 vol.% O2",
          "DepositionPower": "0.88–1.65 W/cm²"
        },
        "AnnealingConditions": {},
        "FilmThicknessUnit": "nm",
        "FilmThicknessText": "500 nm"
      },
      "Performance": {
        "ElectricalProperties": {},
        "OpticalProperties": {
          "OpticalBandGapUnit": "eV"
        },
        "StructuralProperties": {},
        "OtherPerformanceMetrics": {
          "WorkFunctionUnit": "eV"
        },
        "Resistivity": "2.1 × 10^-4 Ω·cm",
        "CarrierConcentration": "2.4 × 10^20 cm⁻³",
        "HallMobility": "89.5 cm²/Vs",
        "AverageTransmittance": ">80% at 1550 nm",
        "OpticalTransmittanceDescription": "High transparency in near-infrared region",
        "CrystalStructure": "Polycrystalline bixbyite-type"
      },
      "Application": {
        "PotentialApplicationArea": "Electrodes for optical communication devices (modulators, switches, emitters)",
        "DemonstratedInDevice": {}
      }
    }
  },
  {
    "MaterialName": "Ti-doped In2O3 (1.6 at.% Ti)",
    "Details": {
      "Design": {
        "HostMaterial": "In2O3",
        "PrimaryDopant": {
          "Element": "Ti",
          "Concentration_text": "1.6 at.%"
        },
        "CoDopants": [],
        "TargetStoichiometry": "In2O3 with 1 wt.% TiO2 in target",
        "MaterialDescriptionSource": "Ceramic target (99.99% purity, Sumitomo Metal Mining Co.)"
      },
      "Fabrication": {
        "DepositionMethod": "DC Magnetron Sputtering",
        "SubstrateMaterial": "Quartz glass or fused silica glass",
        "TargetMaterialText": "Ceramic target of In2O3 with 1 wt.% TiO2",
        "DepositionParameters": {
          "WorkingPressure": "0.6 Pa",
          "DepositionTemperature": "300°C",
          "GasAtmosphere": "Ar + 1 vol.% O2",
          "DepositionPower": "0.88–1.65 W/cm²"
        },
        "AnnealingConditions": {},
        "FilmThicknessUnit": "nm",
        "FilmThicknessText": "500 nm"
      },
      "Performance": {
        "ElectricalProperties": {},
        "OpticalProperties": {
          "OpticalBandGapUnit": "eV"
        },
        "StructuralProperties": {},
        "OtherPerformanceMetrics": {
          "WorkFunctionUnit": "eV"
        },
        "Resistivity": "3.0 × 10^-4 Ω·cm",
        "CarrierConcentration": "3.5 × 10^20 cm⁻³",
        "HallMobility": "82.6 cm²/Vs",
        "AverageTransmittance": ">80% at 1550 nm",
        "OpticalTransmittanceDescription": "High transparency in near-infrared region",
        "CrystalStructure": "Polycrystalline bixbyite-type"
      },
      "Application": {
        "PotentialApplicationArea": "Electrodes for optical communication devices (modulators, switches, emitters)",
        "DemonstratedInDevice": {}
      }
    }
  },
  {
    "MaterialName": "Ti-doped In2O3 (2.4 at.% Ti)",
    "Details": {
      "Design": {
        "HostMaterial": "In2O3",
        "PrimaryDopant": {
          "Element": "Ti",
          "Concentration_text": "2.4 at.%"
        },
        "CoDopants": [],
        "TargetStoichiometry": "In2O3 with 1–5 wt.% TiO2 in target",
        "MaterialDescriptionSource": "Ceramic target (99.99% purity, Sumitomo Metal Mining Co.)"
      },
      "Fabrication": {
        "DepositionMethod": "DC Magnetron Sputtering",
        "SubstrateMaterial": "Quartz glass or fused silica glass",
        "TargetMaterialText": "Ceramic target of In2O3 with 1–5 wt.% TiO2",
        "DepositionParameters": {
          "WorkingPressure": "0.6 Pa",
          "DepositionTemperature": "300°C",
          "GasAtmosphere": "Ar + 1 vol.% O2",
          "DepositionPower": "0.88–1.65 W/cm²"
        },
        "AnnealingConditions": {},
        "FilmThicknessUnit": "nm",
        "FilmThicknessText": "500 nm"
      },
      "Performance": {
        "ElectricalProperties": {},
        "OpticalProperties": {
          "OpticalBandGapUnit": "eV"
        },
        "StructuralProperties": {},
        "OtherPerformanceMetrics": {
          "WorkFunctionUnit": "eV"
        },
        "Resistivity": "1.8 × 10^-4 Ω·cm",
        "CrystalStructure": "Polycrystalline bixbyite-type"
      },
      "Application": {
        "DemonstratedInDevice": {}
      }
    }
  },
  {
    "MaterialName": "Sn-doped In2O3 (ITO reference)",
    "Details": {
      "Design": {
        "HostMaterial": "In2O3",
        "PrimaryDopant": {
          "Element": "Sn",
          "Concentration_text": "10 wt.% SnO2 in target"
        },
        "CoDopants": [],
        "TargetStoichiometry": "In2O3 with 10 wt.% SnO2 in target",
        "MaterialDescriptionSource": "Ceramic target (99.99% purity, Sumitomo Metal Mining Co.)"
      },
      "Fabrication": {
        "DepositionMethod": "DC Magnetron Sputtering",
        "SubstrateMaterial": "Quartz glass or fused silica glass",
        "TargetMaterialText": "Ceramic target of In2O3 with 10 wt.% SnO2",
        "DepositionParameters": {
          "WorkingPressure": "0.6 Pa",
          "DepositionTemperature": "300°C",
          "GasAtmosphere": "Ar + 1 vol.% O2",
          "DepositionPower": "0.88–1.65 W/cm²"
        },
        "AnnealingConditions": {},
        "FilmThicknessUnit": "nm",
        "FilmThicknessText": "158 nm"
      },
      "Performance": {
        "ElectricalProperties": {},
        "OpticalProperties": {
          "OpticalBandGapUnit": "eV"
        },
        "StructuralProperties": {},
        "OtherPerformanceMetrics": {
          "WorkFunctionUnit": "eV"
        },
        "Resistivity": "1–3 × 10^-4 Ω·cm",
        "OpticalTransmittanceDescription": "Lower transparency in near-infrared region compared to ITiO"
      },
      "Application": {
        "DemonstratedInDevice": {}
      }
    }
  },
  {
    "MaterialName": "Undoped In2O3 (InO)",
    "Details": {
      "Design": {
        "HostMaterial": "In2O3",
        "PrimaryDopant": {},
        "CoDopants": [],
        "MaterialDescriptionSource": "0.1 M InCl3 (indium (III) chloride 98%, Sigma-Aldrich)"
      },
      "Fabrication": {
        "DepositionMethod": "Spray pyrolysis",
        "SubstrateMaterial": "Glass (cleaned with ethyl alcohol and distilled water)",
        "PrecursorMaterialsText": "0.1 M InCl3 in ultrapure water",
        "DepositionParameters": {
          "DepositionTemperature": "450°C"
        },
        "AnnealingConditions": {
          "Temperature": "550°C",
          "Duration": "2 hours"
        },
        "FilmThicknessUnit": "nm"
      },
      "Performance": {
        "ElectricalProperties": {},
        "OpticalProperties": {
          "OpticalBandGapUnit": "eV"
        },
        "StructuralProperties": {},
        "OtherPerformanceMetrics": {
          "WorkFunctionUnit": "eV"
        },
        "OpticalTransmittanceDescription": "Transmittance rate ~59% at 900 nm wavelength",
        "CrystalStructure": "Cubic structure (XRD)"
      },
      "Application": {
        "PotentialApplicationArea": "Radiation shielding materials",
        "DemonstratedInDevice": {}
      }
    }
  },
  {
    "MaterialName": "5% Boron-doped In2O3 (In5B)",
    "Details": {
      "Design": {
        "HostMaterial": "In2O3",
        "PrimaryDopant": {
          "Element": "B",
          "Concentration_text": "5 at.% (relative to In)"
        },
        "CoDopants": [],
        "MaterialDescriptionSource": "InCl3 + H3BO3 (Sigma-Aldrich)"
      },
      "Fabrication": {
        "DepositionMethod": "Spray pyrolysis",
        "SubstrateMaterial": "Glass (cleaned with ethyl alcohol and distilled water)",
        "PrecursorMaterialsText": "0.1 M InCl3 + 5 at.% H3BO3 in ultrapure water",
        "DepositionParameters": {
          "DepositionTemperature": "450°C"
        },
        "AnnealingConditions": {
          "Temperature": "550°C",
          "Duration": "2 hours"
        },
        "FilmThicknessUnit": "nm"
      },
      "Performance": {
        "ElectricalProperties": {},
        "OpticalProperties": {
          "OpticalBandGapUnit": "eV"
        },
        "StructuralProperties": {},
        "OtherPerformanceMetrics": {
          "WorkFunctionUnit": "eV"
        },
        "OpticalTransmittanceDescription": "Transmittance increases with boron doping",
        "CrystalStructure": "Cubic structure (XRD)"
      },
      "Application": {
        "PotentialApplicationArea": "Radiation shielding materials",
        "DemonstratedInDevice": {}
      }
    }
  },
  {
    "MaterialName": "10% Boron-doped In2O3 (In10B)",
    "Details": {
      "Design": {
        "HostMaterial": "In2O3",
        "PrimaryDopant": {
          "Element": "B",
          "Concentration_text": "10 at.% (relative to In)"
        },
        "CoDopants": [],
        "MaterialDescriptionSource": "InCl3 + H3BO3 (Sigma-Aldrich)"
      },
      "Fabrication": {
        "DepositionMethod": "Spray pyrolysis",
        "SubstrateMaterial": "Glass (cleaned with ethyl alcohol and distilled water)",
        "PrecursorMaterialsText": "0.1 M InCl3 + 10 at.% H3BO3 in ultrapure water",
        "DepositionParameters": {
          "DepositionTemperature": "450°C"
        },
        "AnnealingConditions": {
          "Temperature": "550°C",
          "Duration": "2 hours"
        },
        "FilmThicknessUnit": "nm"
      },
      "Performance": {
        "ElectricalProperties": {},
        "OpticalProperties": {
          "OpticalBandGapUnit": "eV"
        },
        "StructuralProperties": {},
        "OtherPerformanceMetrics": {
          "WorkFunctionUnit": "eV"
        },
        "OpticalTransmittanceDescription": "Transmittance increases with boron doping",
        "CrystalStructure": "Cubic structure (XRD)"
      },
      "Application": {
        "PotentialApplicationArea": "Radiation shielding materials",
        "DemonstratedInDevice": {}
      }
    }
  },
  {
    "MaterialName": "20% Boron-doped In2O3 (In20B)",
    "Details": {
      "Design": {
        "HostMaterial": "In2O3",
        "PrimaryDopant": {
          "Element": "B",
          "Concentration_text": "20 at.% (relative to In)"
        },
        "CoDopants": [],
        "MaterialDescriptionSource": "InCl3 + H3BO3 (Sigma-Aldrich)"
      },
      "Fabrication": {
        "DepositionMethod": "Spray pyrolysis",
        "SubstrateMaterial": "Glass (cleaned with ethyl alcohol and distilled water)",
        "PrecursorMaterialsText": "0.1 M InCl3 + 20 at.% H3BO3 in ultrapure water",
        "DepositionParameters": {
          "DepositionTemperature": "450°C"
        },
        "AnnealingConditions": {
          "Temperature": "550°C",
          "Duration": "2 hours"
        },
        "FilmThicknessUnit": "nm"
      },
      "Performance": {
        "ElectricalProperties": {},
        "OpticalProperties": {
          "OpticalBandGapUnit": "eV"
        },
        "StructuralProperties": {},
        "OtherPerformanceMetrics": {
          "WorkFunctionUnit": "eV"
        },
        "OpticalTransmittanceDescription": "Highest transmittance among doped samples (>59% at 900 nm)",
        "CrystalStructure": "Cubic structure (XRD)"
      },
      "Application": {
        "PotentialApplicationArea": "Radiation shielding materials",
        "DemonstratedInDevice": {}
      }
    }
  },
  {
    "MaterialName": "W-doped In2O3 (IWO)",
    "Details": {
      "Design": {
        "HostMaterial": "In2O3",
        "PrimaryDopant": {
          "Element": "W",
          "Concentration_text": "1.0% WO3 in weight"
        },
        "CoDopants": [],
        "TargetStoichiometry": "In2O3:WO3 = 99:1",
        "MaterialDescriptionSource": "Target composed of 99.0% In2O3: 1.0% WO3 in weight"
      },
      "Fabrication": {
        "DepositionMethod": "Reactive Plasma Deposition (RPD)",
        "SubstrateMaterial": "Glass",
        "TargetMaterialText": "Target composed of 99.0% In2O3: 1.0% WO3 in weight",
        "DepositionParameters": {
          "O2Concentration": "11.3–42.9%",
          "CurrentDensity": "145–175 A/m²",
          "DepositionPressure": "1.0–4.0 mTorr"
        },
        "AnnealingConditions": {
          "Temperature": "210°C",
          "Atmosphere": "Air",
          "Duration": "50 min"
        },
        "FilmThicknessUnit": "nm",
        "FilmThicknessText": "~100 nm (controlled via deposition time)"
      },
      "Performance": {
        "ElectricalProperties": {},
        "OpticalProperties": {
          "OpticalBandGapUnit": "eV"
        },
        "StructuralProperties": {},
        "OtherPerformanceMetrics": {
          "WorkFunctionUnit": "eV"
        },
        "Resistivity": "3.0 x 10^-4 Ω·cm (optimized)",
        "CarrierConcentration": "1.7–2.0 x 10^20 cm⁻³",
        "CarrierType": "n-type",
        "HallMobility": "Up to 121.9 cm²/Vs (optimized)",
        "AverageTransmittance": "Close to 90% (300–1200 nm)",
        "CrystalStructure": "Polycrystalline cubic bixbyite with (222) orientation",
        "GrainSize": "Increases with O2 concentration (quantified via Scherrer formula)"
      },
      "Application": {
        "PotentialApplicationArea": "Back-side TCO for copper electroplated silicon heterojunction (C-HJT) solar cells",
        "DemonstratedInDevice": {}
      }
    }
  },
  {
    "MaterialName": "Ce-doped In2O3 (ICO)",
    "Details": {
      "Design": {
        "HostMaterial": "In2O3",
        "PrimaryDopant": {
          "Element": "Ce",
          "Concentration_text": "3.0% CeO2 in weight"
        },
        "CoDopants": [],
        "TargetStoichiometry": "In2O3:CeO2 = 97:3",
        "MaterialDescriptionSource": "Target composed of 97.0% In2O3: 3.0% CeO2 in weight"
      },
      "Fabrication": {
        "DepositionMethod": "Reactive Plasma Deposition (RPD)",
        "SubstrateMaterial": "Glass",
        "TargetMaterialText": "Target composed of 97.0% In2O3: 3.0% CeO2 in weight",
        "DepositionParameters": {
          "O2Concentration": "11.3–42.9%",
          "CurrentDensity": "145–175 A/m²",
          "DepositionPressure": "1.0–4.0 mTorr"
        },
        "AnnealingConditions": {
          "Temperature": "210°C",
          "Atmosphere": "Air",
          "Duration": "50 min"
        },
        "FilmThicknessUnit": "nm",
        "FilmThicknessText": "~100 nm (controlled via deposition time)"
      },
      "Performance": {
        "ElectricalProperties": {},
        "OpticalProperties": {
          "OpticalBandGapUnit": "eV"
        },
        "StructuralProperties": {},
        "OtherPerformanceMetrics": {
          "WorkFunctionUnit": "eV"
        },
        "Resistivity": "3.1 x 10^-4 Ω·cm (optimized)",
        "CarrierConcentration": "2.0 x 10^20 cm⁻³",
        "CarrierType": "n-type",
        "HallMobility": "101.7 cm²/Vs (optimized)",
        "AverageTransmittance": "Close to 90% (300–1200 nm)",
        "CrystalStructure": "Polycrystalline cubic bixbyite with homogeneous (222) orientation",
        "GrainSize": "Larger than IWO/Ito due to better Ce-In lattice matching"
      },
      "Application": {
        "PotentialApplicationArea": "Back-side TCO for C-HJT solar cells",
        "DemonstratedInDevice": {},
        "DevicePerformance": "0.5% relative efficiency enhancement vs. ITO control (23.8% baseline)"
      }
    }
  },
  {
    "MaterialName": "Sn-doped In2O3 (ITO Control)",
    "Details": {
      "Design": {
        "HostMaterial": "In2O3",
        "PrimaryDopant": {
          "Element": "Sn",
          "Concentration_text": "5.0% SnO2 in weight"
        },
        "CoDopants": [],
        "TargetStoichiometry": "In2O3:SnO2 = 95:5",
        "MaterialDescriptionSource": "Commercial ITO target (95.0% In2O3: 5.0% SnO2)"
      },
      "Fabrication": {
        "DepositionMethod": "Magnetron Sputtering",
        "SubstrateMaterial": "Glass",
        "TargetMaterialText": "ITO ceramic target (95.0% In2O3: 5.0% SnO2)",
        "DepositionParameters": {
          "Temperature": "150°C",
          "SputteringPowerDensity": "0.13 W/cm²",
          "DepositionPressure": "3.0 mTorr"
        },
        "AnnealingConditions": {
          "Temperature": "210°C",
          "Atmosphere": "Air",
          "Duration": "50 min"
        },
        "FilmThicknessUnit": "nm",
        "FilmThicknessText": "~100 nm"
      },
      "Performance": {
        "ElectricalProperties": {},
        "OpticalProperties": {
          "OpticalBandGapUnit": "eV"
        },
        "StructuralProperties": {},
        "OtherPerformanceMetrics": {
          "WorkFunctionUnit": "eV"
        },
        "Resistivity": "9.6 x 10^-4 Ω·cm",
        "CarrierConcentration": "2.7 x 10^20 cm⁻³",
        "CarrierType": "n-type",
        "HallMobility": "24.1 cm²/Vs",
        "AverageTransmittance": "Lower than IWO/ICO in >760 nm range",
        "CrystalStructure": "Poorer crystallinity vs. IWO/ICO"
      },
      "Application": {
        "PotentialApplicationArea": "Baseline TCO for C-HJT solar cells",
        "DemonstratedInDevice": {}
      }
    }
  },
  {
    "MaterialName": "Ce-doped In2O3 (3 wt% CeO2) annealed at 210°C for 50 min",
    "Details": {
      "Design": {
        "HostMaterial": "In2O3",
        "PrimaryDopant": {
          "Element": "Ce",
          "Concentration_text": "3.0 wt% CeO2"
        },
        "CoDopants": [],
        "TargetStoichiometry": "In2O3 with 3.0 wt% CeO2",
        "MaterialDescriptionSource": "Target composed of 97.0% In2O3 and 3.0% CeO2"
      },
      "Fabrication": {
        "DepositionMethod": "Reactive Plasma Deposition (RPD)",
        "SubstrateMaterial": "Glass",
        "TargetMaterialText": "97.0% In2O3: 3.0% CeO2 in weight",
        "DepositionParameters": {
          "WorkingPressure": "1.5 mTorr",
          "DepositionTemperature": "Room Temperature",
          "GasAtmosphere": "O2 (18.5%), Ar (balance)"
        },
        "AnnealingConditions": {
          "Temperature": "210°C",
          "Atmosphere": "Air",
          "Duration": "50 min"
        },
        "FilmThicknessUnit": "nm",
        "FilmThicknessText": "~100 nm (measured via ellipsometer)"
      },
      "Performance": {
        "ElectricalProperties": {},
        "OpticalProperties": {
          "OpticalBandGapUnit": "eV"
        },
        "StructuralProperties": {},
        "OtherPerformanceMetrics": {
          "WorkFunctionUnit": "eV"
        },
        "Resistivity": "2.6 × 10^-4 Ω·cm",
        "CarrierConcentration": "2.48 × 10^20 cm⁻³",
        "HallMobility": "93.3 cm²/Vs",
        "AverageTransmittance": "86.5% (400-1100 nm)",
        "CrystalStructure": "Polycrystalline cubic In2O3 with preferred (222) orientation"
      },
      "Application": {
        "PotentialApplicationArea": "Transparent electrodes for solar cells",
        "DemonstratedInDevice": {},
        "DevicePerformance": "Solar cell efficiency increased from 18.85% to 20.37% (comparative study with ITO)"
      }
    }
  },
  {
    "MaterialName": "Nb-doped ITO (ITO:Nb) films by RF magnetron sputtering",
    "Details": {
      "Design": {
        "HostMaterial": "In2O3",
        "PrimaryDopant": {
          "Element": "Sn",
          "Concentration_text": "7.59 wt%"
        },
        "CoDopants": [
          {
            "Element": "Nb",
            "Concentration_text": "0.77 wt%"
          }
        ],
        "TargetStoichiometry": "In2O3 co-doped with Sn and Nb (In:Sn:Nb:O = 66.31:7.59:0.77:20.4 wt%)",
        "MaterialDescriptionSource": "ITO powder (99.99%) mixed with Nb2O5 powder (99.99%)"
      },
      "Fabrication": {
        "DepositionMethod": "RF magnetron sputtering",
        "SubstrateMaterial": "Corning Eagle 2000 glass",
        "TargetMaterialText": "ITO:Nb ceramic target (In:Sn:Nb:O = 66.31:7.59:0.77:20.4 wt%)",
        "DepositionParameters": {
          "BasePressure": "2×10^-4 Pa",
          "WorkingPressure": "0.80 Pa",
          "DepositionTemperature": "varied from room temperature to 400°C",
          "GasAtmosphere": "Ar (10 sccm, 99.999%)",
          "DepositionPower": "150 W"
        },
        "AnnealingConditions": {},
        "FilmThicknessUnit": "nm",
        "FilmThicknessText": "300-310 nm"
      },
      "Performance": {
        "ElectricalProperties": {},
        "OpticalProperties": {
          "OpticalBandGapUnit": "eV"
        },
        "StructuralProperties": {},
        "OtherPerformanceMetrics": {
          "WorkFunctionUnit": "eV"
        },
        "Resistivity": "1.2×10^-4 Ω·cm",
        "CarrierConcentration": "1.88×10^21 cm^-3",
        "HallMobility": "16.5 cm²/V·s",
        "AverageTransmittance": ">87% (300-800 nm)",
        "OpticalBandGapText": "3.49 eV to 3.63 eV (varies with substrate temperature)",
        "CrystalStructure": "Polycrystalline cubic bixbyite In2O3",
        "SurfaceRoughnessRMS": "2.16 nm (RMS) at room temperature"
      },
      "Application": {
        "PotentialApplicationArea": "Optoelectronic devices, flat panel displays, solar cells",
        "DemonstratedInDevice": {}
      }
    }
  },
  {
    "MaterialName": "Dual-Active Layer a-IGZO/a-IZO",
    "Details": {
      "Design": {
        "HostMaterial": "InGaZnO (IGZO)",
        "PrimaryDopant": {},
        "CoDopants": []
      },
      "Fabrication": {
        "DepositionMethod": "Coplanar structure",
        "DepositionParameters": {},
        "DepositionParametersTextSummary": "Dual-active layer structure with a-IGZO and a-IZO",
        "AnnealingConditions": {},
        "FilmThicknessUnit": "nm"
      },
      "Performance": {
        "ElectricalProperties": {},
        "OpticalProperties": {
          "OpticalBandGapUnit": "eV"
        },
        "StructuralProperties": {},
        "OtherPerformanceMetrics": {
          "WorkFunctionUnit": "eV"
        },
        "HallMobility": "50 cm²/V·s",
        "CarrierType": "n-type",
        "CrystalStructure": "Amorphous"
      },
      "Application": {
        "DemonstratedInDevice": {}
      }
    }
  },
  {
    "MaterialName": "Pulsed-DC Sputtered IGZO",
    "Details": {
      "Design": {
        "HostMaterial": "InGaZnO (IGZO)",
        "PrimaryDopant": {},
        "CoDopants": []
      },
      "Fabrication": {
        "DepositionMethod": "Pulsed DC Magnetron Sputtering",
        "DepositionParameters": {
          "DepositionTemperature": "Room Temperature"
        },
        "AnnealingConditions": {
          "Temperature": "300°C",
          "Atmosphere": "Air",
          "Duration": "1 hour"
        },
        "FilmThicknessUnit": "nm",
        "FilmThicknessText": "30 nm"
      },
      "Performance": {
        "ElectricalProperties": {},
        "OpticalProperties": {
          "OpticalBandGapUnit": "eV"
        },
        "StructuralProperties": {},
        "OtherPerformanceMetrics": {
          "WorkFunctionUnit": "eV"
        },
        "HallMobility": "18.20 cm²/V·s",
        "Stability": "Improved under PBS and NBS"
      },
      "Application": {
        "DemonstratedInDevice": {}
      }
    }
  },
  {
    "MaterialName": "Microwave Annealed IGZO",
    "Details": {
      "Design": {
        "HostMaterial": "InGaZnO (IGZO)",
        "PrimaryDopant": {},
        "CoDopants": []
      },
      "Fabrication": {
        "DepositionParameters": {},
        "AnnealingConditions": {
          "Temperature": "840 W",
          "Duration": "5 min",
          "Method": "Microwave Annealing"
        },
        "FilmThicknessUnit": "nm"
      },
      "Performance": {
        "ElectricalProperties": {},
        "OpticalProperties": {
          "OpticalBandGapUnit": "eV"
        },
        "StructuralProperties": {},
        "OtherPerformanceMetrics": {
          "WorkFunctionUnit": "eV"
        },
        "HallMobility": "29.2 cm²/V·s",
        "Stability": "Improved under NBS and PBS"
      },
      "Application": {
        "DemonstratedInDevice": {}
      }
    }
  },
  {
    "MaterialName": "CYTOP Passivated IGZO",
    "Details": {
      "Design": {
        "HostMaterial": "InGaZnO (IGZO)",
        "PrimaryDopant": {},
        "CoDopants": []
      },
      "Fabrication": {
        "DepositionMethod": "Spin-coating",
        "DepositionParameters": {},
        "DepositionParametersTextSummary": "CYTOP passivation layer applied and annealed",
        "AnnealingConditions": {},
        "FilmThicknessUnit": "nm"
      },
      "Performance": {
        "ElectricalProperties": {},
        "OpticalProperties": {
          "OpticalBandGapUnit": "eV"
        },
        "StructuralProperties": {},
        "OtherPerformanceMetrics": {
          "WorkFunctionUnit": "eV"
        },
        "Stability": "Enhanced under PBS, NBS, and NBIS"
      },
      "Application": {
        "DemonstratedInDevice": {}
      }
    }
  },
  {
    "MaterialName": "ITO (10 wt% SnO2)",
    "Details": {
      "Design": {
        "HostMaterial": "In2O3",
        "PrimaryDopant": {
          "Element": "Sn",
          "Concentration_text": "10 wt% SnO2"
        },
        "CoDopants": [],
        "TargetStoichiometry": "In2O3 with 10 wt% SnO2",
        "MaterialDescriptionSource": "Commercial ITO target"
      },
      "Fabrication": {
        "DepositionMethod": "DC Magnetron Sputtering",
        "SubstrateMaterial": "Corning E2000 glass",
        "TargetMaterialText": "ITO ceramic target (10 wt% SnO2)",
        "DepositionParameters": {
          "WorkingPressure": "0.5 Pa",
          "DepositionTemperature": "Room Temperature",
          "GasAtmosphere": "Pure Ar",
          "DepositionPower": "100 W"
        },
        "AnnealingConditions": {
          "Temperature": "250°C",
          "Atmosphere": "Ar (1.0 Pa)",
          "Duration": "1 hour"
        },
        "FilmThicknessUnit": "nm",
        "FilmThicknessText": "150–160 nm"
      },
      "Performance": {
        "ElectricalProperties": {},
        "OpticalProperties": {
          "OpticalBandGapUnit": "eV"
        },
        "StructuralProperties": {},
        "OtherPerformanceMetrics": {
          "WorkFunctionUnit": "eV"
        },
        "Resistivity": "1.65 × 10^-4 Ω·cm",
        "CarrierType": "n-type",
        "CrystalStructure": "Crystalline with (222) and (400) peaks",
        "OpticalTransmittanceDescription": "High optical transmission over 200–1100 nm"
      },
      "Application": {
        "PotentialApplicationArea": "Transparent conductive electrodes for flat panel displays (FPDs)",
        "DemonstratedInDevice": {}
      }
    }
  },
  {
    "MaterialName": "Yb-doped ITO (3 wt% Yb2O3)",
    "Details": {
      "Design": {
        "HostMaterial": "In2O3",
        "PrimaryDopant": {
          "Element": "Sn",
          "Concentration_text": "10 wt% SnO2"
        },
        "CoDopants": [
          {
            "Element": "Yb",
            "Concentration_text": "3 wt% Yb2O3"
          }
        ],
        "TargetStoichiometry": "In2O3 with 10 wt% SnO2 and 3 wt% Yb2O3",
        "MaterialDescriptionSource": "3 wt% Yb2O3-doped ITO target"
      },
      "Fabrication": {
        "DepositionMethod": "DC Magnetron Sputtering",
        "SubstrateMaterial": "Corning E2000 glass",
        "TargetMaterialText": "3 wt% Yb2O3-doped ITO ceramic target",
        "DepositionParameters": {
          "WorkingPressure": "0.5 Pa",
          "DepositionTemperature": "Room Temperature",
          "GasAtmosphere": "Pure Ar",
          "DepositionPower": "100 W"
        },
        "AnnealingConditions": {
          "Temperature": "250°C",
          "Atmosphere": "Ar (1.0 Pa)",
          "Duration": "1 hour"
        },
        "FilmThicknessUnit": "nm",
        "FilmThicknessText": "150–160 nm"
      },
      "Performance": {
        "ElectricalProperties": {},
        "OpticalProperties": {
          "OpticalBandGapUnit": "eV"
        },
        "StructuralProperties": {},
        "OtherPerformanceMetrics": {
          "WorkFunctionUnit": "eV"
        },
        "Resistivity": "2.78 × 10^-4 Ω·cm",
        "CarrierType": "n-type",
        "CrystalStructure": "Crystalline at 250°C (initially amorphous below 170°C)",
        "OpticalTransmittanceDescription": "High optical transmission over 200–1100 nm",
        "SurfaceRoughnessRMS": "Improved compared to undoped ITO (AFM measurement)"
      },
      "Application": {
        "PotentialApplicationArea": "Transparent conductive electrodes for flat panel displays (FPDs)",
        "DemonstratedInDevice": {}
      }
    }
  },
  {
    "MaterialName": "Sm-doped ITO (3 wt% Sm2O3)",
    "Details": {
      "Design": {
        "HostMaterial": "In2O3",
        "PrimaryDopant": {
          "Element": "Sn",
          "Concentration_text": "10 wt% SnO2"
        },
        "CoDopants": [
          {
            "Element": "Sm",
            "Concentration_text": "3 wt% Sm2O3"
          }
        ],
        "TargetStoichiometry": "In2O3 with 10 wt% SnO2 and 3 wt% Sm2O3",
        "MaterialDescriptionSource": "3 wt% Sm2O3-doped ITO target"
      },
      "Fabrication": {
        "DepositionMethod": "DC Magnetron Sputtering",
        "SubstrateMaterial": "Corning E2000 glass",
        "TargetMaterialText": "3 wt% Sm2O3-doped ITO ceramic target",
        "DepositionParameters": {
          "WorkingPressure": "0.5 Pa",
          "DepositionTemperature": "Room Temperature",
          "GasAtmosphere": "Pure Ar",
          "DepositionPower": "100 W"
        },
        "AnnealingConditions": {
          "Temperature": "250°C",
          "Atmosphere": "Ar (1.0 Pa)",
          "Duration": "1 hour"
        },
        "FilmThicknessUnit": "nm",
        "FilmThicknessText": "150–160 nm"
      },
      "Performance": {
        "ElectricalProperties": {},
        "OpticalProperties": {
          "OpticalBandGapUnit": "eV"
        },
        "StructuralProperties": {},
        "OtherPerformanceMetrics": {
          "WorkFunctionUnit": "eV"
        },
        "Resistivity": "2.63 × 10^-4 Ω·cm",
        "CarrierType": "n-type",
        "CrystalStructure": "Crystalline at 250°C (initially amorphous below 170°C)",
        "OpticalTransmittanceDescription": "High optical transmission over 200–1100 nm",
        "SurfaceRoughnessRMS": "Improved compared to undoped ITO (AFM measurement)"
      },
      "Application": {
        "PotentialApplicationArea": "Transparent conductive electrodes for flat panel displays (FPDs)",
        "DemonstratedInDevice": {}
      }
    }
  },
  {
    "MaterialName": "Eu-doped In2O3",
    "Details": {
      "Design": {
        "HostMaterial": "In2O3",
        "PrimaryDopant": {
          "Element": "Eu"
        },
        "CoDopants": [],
        "TargetStoichiometry": "A2O3 bixbyite (A = In)"
      },
      "Fabrication": {
        "DepositionParameters": {},
        "AnnealingConditions": {},
        "FilmThicknessUnit": "nm"
      },
      "Performance": {
        "ElectricalProperties": {},
        "OpticalProperties": {
          "OpticalBandGapUnit": "eV"
        },
        "StructuralProperties": {},
        "OtherPerformanceMetrics": {
          "WorkFunctionUnit": "eV"
        },
        "CrystalStructure": "Cubic bixbyite In2O3"
      },
      "Application": {
        "DemonstratedInDevice": {}
      }
    }
  },
  {
    "MaterialName": "Mo-doped In2O3 film (500°C, 1.0e-3 mbar O2)",
    "Details": {
      "Design": {
        "HostMaterial": "In2O3",
        "PrimaryDopant": {
          "Element": "Mo",
          "Concentration_text": "2 at.%"
        },
        "CoDopants": [],
        "TargetStoichiometry": "In2O3 with 2 at.% Mo",
        "MaterialDescriptionSource": "Target prepared by solid-state reaction of In2O3 and MoO3"
      },
      "Fabrication": {
        "DepositionMethod": "Pulsed Laser Deposition (PLD)",
        "SubstrateMaterial": "Quartz",
        "TargetMaterialText": "In2O3 target with 2 at.% Mo",
        "DepositionParameters": {
          "BasePressure": "1.0 x 10^-6 mbar",
          "WorkingPressure": "1.0 x 10^-3 mbar",
          "DepositionTemperature": "500°C",
          "GasAtmosphere": "Oxygen",
          "DepositionPower": "300 mJ/pulse at 10 Hz"
        },
        "AnnealingConditions": {},
        "FilmThicknessUnit": "nm",
        "FilmThicknessText": "~100 nm (measured via AFM)"
      },
      "Performance": {
        "ElectricalProperties": {},
        "OpticalProperties": {
          "OpticalBandGapUnit": "eV"
        },
        "StructuralProperties": {},
        "OtherPerformanceMetrics": {
          "WorkFunctionUnit": "eV"
        },
        "Resistivity": "6.7 x 10^-5 Ω·cm",
        "HallMobility": "250 cm²/Vs",
        "TransmittanceAt550nm": "90%",
        "AverageTransmittance": "87% (films grown at 500°C)",
        "CrystalStructure": "Polycrystalline cubic bixbyite In2O3",
        "GrainSize": "10.1 nm (calculated via Scherrer equation)",
        "SurfaceRoughnessRMS": "1.18 nm"
      },
      "Application": {
        "PotentialApplicationArea": "Optoelectronic devices and transparent electrodes",
        "DemonstratedInDevice": {}
      }
    }
  },
  {
    "MaterialName": "InPrWO (1 mol% W, 350°C annealed)",
    "Details": {
      "Design": {
        "HostMaterial": "In2O3",
        "PrimaryDopant": {
          "Element": "Pr"
        },
        "CoDopants": [
          {
            "Element": "W",
            "Concentration_text": "1 mol%"
          }
        ],
        "TargetStoichiometry": "InPrWO"
      },
      "Fabrication": {
        "PrecursorMaterialsText": "0.2 M InPrWO precursor solution",
        "DepositionParameters": {},
        "AnnealingConditions": {
          "Temperature": "350°C"
        },
        "FilmThicknessUnit": "nm"
      },
      "Performance": {
        "ElectricalProperties": {},
        "OpticalProperties": {
          "OpticalBandGapUnit": "eV"
        },
        "StructuralProperties": {},
        "OtherPerformanceMetrics": {
          "WorkFunctionUnit": "eV"
        },
        "HallMobility": "5.4 cm²/Vs",
        "CarrierType": "n-type",
        "CrystalStructure": "Amorphous (XRD)",
        "OpticalTransmittanceDescription": "High transparency (implied by TFT application)",
        "DevicePerformance": "Threshold voltage shift of -1.2V under 1-hour negative bias stress"
      },
      "Application": {
        "PotentialApplicationArea": "High mobility and stability thin-film transistors for flat panel displays",
