Repository: kevin3998/in2o3_tco

File: data/extracted_json/pydantic/material_data_only.json (part 13 of 16)
[
        "Resistivity": "1.3 × 10^3 Ω·cm",
        "HallMobility": "9 cm²/V·s",
        "OpticalTransmittance": "48% (average)",
        "CrystalStructure": "Amorphous"
      },
      "Application": {
        "DemonstratedInDevice": {}
      }
    }
  },
  {
    "MaterialName": "Mo-doped In2O3 (2 at.%) - 700°C, Vacuum",
    "Details": {
      "Design": {
        "HostMaterial": "In2O3",
        "PrimaryDopant": {
          "Element": "Mo",
          "Concentration_text": "2 at. wt%"
        },
        "CoDopants": [],
        "TargetStoichiometry": "In2O3 with 2 at.% Mo"
      },
      "Fabrication": {
        "DepositionMethod": "Pulsed Laser Deposition (PLD)",
        "SubstrateMaterial": "quartz",
        "TargetMaterialText": "In2O3 with 2 at.% MoO3",
        "DepositionParameters": {
          "BasePressure": "1.0 × 10^-6 mbar",
          "SubstrateTemperature": "700°C",
          "LaserEnergy": "300 mJ/pulse",
          "PulseRate": "10 Hz",
          "GrowthRate": "3 nm/min"
        },
        "AnnealingConditions": {},
        "FilmThicknessUnit": "nm",
        "FilmThicknessText": "approximately 100 nm (measured by AFM)"
      },
      "Performance": {
        "ElectricalProperties": {},
        "OpticalProperties": {
          "OpticalBandGapUnit": "eV"
        },
        "StructuralProperties": {},
        "OtherPerformanceMetrics": {
          "WorkFunctionUnit": "eV"
        },
        "Resistivity": "8.9 × 10^-5 Ω·cm",
        "HallMobility": "138 cm²/V·s",
        "OpticalTransmittance": "85% (average)",
        "CrystalStructure": "Cubic bixbyite In2O3 phase",
        "GrainSize": "21.4 nm (from XRD)"
      },
      "Application": {
        "DemonstratedInDevice": {}
      }
    }
  },
  {
    "MaterialName": "Mo-doped In2O3 (2 at.%) - 500°C, 1.0e-3 mbar O2",
    "Details": {
      "Design": {
        "HostMaterial": "In2O3",
        "PrimaryDopant": {
          "Element": "Mo",
          "Concentration_text": "2 at. wt%"
        },
        "CoDopants": [],
        "TargetStoichiometry": "In2O3 with 2 at.% Mo"
      },
      "Fabrication": {
        "DepositionMethod": "Pulsed Laser Deposition (PLD)",
        "SubstrateMaterial": "quartz",
        "TargetMaterialText": "In2O3 with 2 at.% MoO3",
        "DepositionParameters": {
          "BasePressure": "1.0 × 10^-6 mbar",
          "SubstrateTemperature": "500°C",
          "OxygenPressure": "1.0 × 10^-3 mbar",
          "LaserEnergy": "300 mJ/pulse",
          "PulseRate": "10 Hz",
          "GrowthRate": "3 nm/min"
        },
        "AnnealingConditions": {},
        "FilmThicknessUnit": "nm",
        "FilmThicknessText": "approximately 100 nm (measured by AFM)"
      },
      "Performance": {
        "ElectricalProperties": {},
        "OpticalProperties": {
          "OpticalBandGapUnit": "eV"
        },
        "StructuralProperties": {},
        "OtherPerformanceMetrics": {
          "WorkFunctionUnit": "eV"
        },
        "Resistivity": "6.7 × 10^-5 Ω·cm",
        "HallMobility": "250 cm²/V·s",
        "OpticalTransmittance": "90%",
        "CrystalStructure": "Cubic bixbyite In2O3 phase",
        "GrainSize": "10.1 nm (from XRD)",
        "SurfaceRoughnessRMS": "1.18 nm (AFM)"
      },
      "Application": {
        "PotentialApplicationArea": "Transparent conductive electrodes for optoelectronic devices",
        "DemonstratedInDevice": {}
      }
    }
  },
  {
    "MaterialName": "Si-doped (InxGa1−x)2O3 (Monoclinic β-Ga2O3 phase)",
    "Details": {
      "Design": {
        "HostMaterial": "(InxGa1−x)2O3",
        "PrimaryDopant": {
          "Element": "Si",
          "Concentration_text": "0.6 at.%"
        },
        "CoDopants": [],
        "TargetStoichiometry": "Lateral cation composition gradient (0.01 ≤ x ≤ 0.82) with SiO2 (0.1 wt%)"
      },
      "Fabrication": {
        "DepositionMethod": "Pulsed Laser Deposition (PLD)",
        "SubstrateMaterial": "c-plane sapphire wafer",
        "DepositionParameters": {
          "GrowthTemperature": "650°C",
          "OxygenPressure": "3 × 10^-4 mbar"
        },
        "AnnealingConditions": {},
        "FilmThicknessUnit": "nm"
      },
      "Performance": {
        "ElectricalProperties": {},
        "OpticalProperties": {
          "OpticalBandGapUnit": "eV"
        },
        "StructuralProperties": {},
        "OtherPerformanceMetrics": {
          "WorkFunctionUnit": "eV"
        },
        "OpticalBandGapText": "4.71 eV (from bowing equation fit)",
        "CrystalStructure": "Monoclinic β-Ga2O3 phase",
        "SurfaceRoughnessRMS": "Low surface roughness suitable for device applications",
        "SurfaceSpaceCharge": "Electron depletion (upward band bending)"
      },
      "Application": {
        "PotentialApplicationArea": "High-power electronic devices, solar-blind UV detectors",
        "DemonstratedInDevice": {}
      }
    }
  },
  {
    "MaterialName": "Si-doped (InxGa1−x)2O3 (Hexagonal InGaO3 phase)",
    "Details": {
      "Design": {
        "HostMaterial": "(InxGa1−x)2O3",
        "PrimaryDopant": {
          "Element": "Si",
          "Concentration_text": "0.6 at.%"
        },
        "CoDopants": [],
        "TargetStoichiometry": "Lateral cation composition gradient (0.01 ≤ x ≤ 0.82) with SiO2 (0.1 wt%)"
      },
      "Fabrication": {
        "DepositionMethod": "Pulsed Laser Deposition (PLD)",
        "SubstrateMaterial": "c-plane sapphire wafer",
        "DepositionParameters": {
          "GrowthTemperature": "650°C",
          "OxygenPressure": "3 × 10^-4 mbar"
        },
        "AnnealingConditions": {},
        "FilmThicknessUnit": "nm"
      },
      "Performance": {
        "ElectricalProperties": {},
        "OpticalProperties": {
          "OpticalBandGapUnit": "eV"
        },
        "StructuralProperties": {},
        "OtherPerformanceMetrics": {
          "WorkFunctionUnit": "eV"
        },
        "OpticalBandGapText": "4.13 eV (calculated direct band gap)",
        "CrystalStructure": "Hexagonal InGaO3 phase",
        "SurfaceSpaceCharge": "Transition region between electron depletion and accumulation"
      },
      "Application": {
        "PotentialApplicationArea": "Intermediate phase for heterojunction devices",
        "DemonstratedInDevice": {}
      }
    }
  },
  {
    "MaterialName": "Si-doped (InxGa1−x)2O3 (Bixbyite In2O3 phase)",
    "Details": {
      "Design": {
        "HostMaterial": "(InxGa1−x)2O3",
        "PrimaryDopant": {
          "Element": "Si",
          "Concentration_text": "0.6 at.%"
        },
        "CoDopants": [],
        "TargetStoichiometry": "Lateral cation composition gradient (0.01 ≤ x ≤ 0.82) with SiO2 (0.1 wt%)"
      },
      "Fabrication": {
        "DepositionMethod": "Pulsed Laser Deposition (PLD)",
        "SubstrateMaterial": "c-plane sapphire wafer",
        "DepositionParameters": {
          "GrowthTemperature": "650°C",
          "OxygenPressure": "3 × 10^-4 mbar"
        },
        "AnnealingConditions": {},
        "FilmThicknessUnit": "nm"
      },
      "Performance": {
        "ElectricalProperties": {},
        "OpticalProperties": {
          "OpticalBandGapUnit": "eV"
        },
        "StructuralProperties": {},
        "OtherPerformanceMetrics": {
          "WorkFunctionUnit": "eV"
        },
        "OpticalBandGapText": "3.62 eV (from bowing equation fit)",
        "CrystalStructure": "Cubic bixbyite In2O3 phase",
        "SurfaceRoughnessRMS": "Increased surface roughness in bixbyite region",
        "SurfaceSpaceCharge": "Electron accumulation (downward band bending)"
      },
      "Application": {
        "PotentialApplicationArea": "Transparent conductive electrodes, gas sensing",
        "DemonstratedInDevice": {}
      }
    }
  },
  {
    "MaterialName": "InPrWO (1 mol% W)",
    "Details": {
      "Design": {
        "HostMaterial": "In2O3",
        "PrimaryDopant": {
          "Element": "W",
          "Concentration_text": "1 mol%"
        },
        "CoDopants": [
          {
            "Element": "Pr"
          }
        ],
        "TargetStoichiometry": "InPrWO with 1 mol% W (0.2 M solution)"
      },
      "Fabrication": {
        "DepositionParameters": {},
        "AnnealingConditions": {
          "Temperature": "350°C"
        },
        "FilmThicknessUnit": "nm"
      },
      "Performance": {
        "ElectricalProperties": {},
        "OpticalProperties": {
          "OpticalBandGapUnit": "eV"
        },
        "StructuralProperties": {},
        "OtherPerformanceMetrics": {
          "WorkFunctionUnit": "eV"
        },
        "HallMobility": "5.4 cm²/Vs",
        "CrystalStructure": "Amorphous structure (confirmed by XRD)",
        "DevicePerformance": "Threshold voltage shift of -1.2V under negative bias stress for 1 hour"
      },
      "Application": {
        "PotentialApplicationArea": "High mobility and high stability thin-film transistors",
        "DemonstratedInDevice": {}
      }
    }
  },
  {
    "MaterialName": "W-doped In2O3 (xfilm=0.028) on fused SiO2 (1 mtorr O2, 400°C)",
    "Details": {
      "Design": {
        "HostMaterial": "In2O3",
        "PrimaryDopant": {
          "Element": "W",
          "Concentration_text": "xfilm=0.028"
        },
        "CoDopants": [],
        "TargetStoichiometry": "In2−xWxO3+y (xtarget=0.05)"
      },
      "Fabrication": {
        "DepositionMethod": "Pulsed Laser Deposition",
        "SubstrateMaterial": "GE 124 fused SiO2",
        "TargetMaterialText": "In2O3:WO3 ceramic target (xtarget=0.05)",
        "DepositionParameters": {
          "BasePressure": "2×10^-9 torr",
          "WorkingPressure": "1 mtorr O2",
          "DepositionTemperature": "400°C",
          "DepositionRate": "0.1 nm/pulse",
          "LaserFluence": "0.5 J/cm²"
        },
        "AnnealingConditions": {},
        "FilmThicknessUnit": "nm",
        "FilmThicknessText": "300-500 nm"
      },
      "Performance": {
        "ElectricalProperties": {},
        "OpticalProperties": {
          "OpticalBandGapUnit": "eV"
        },
        "StructuralProperties": {},
        "OtherPerformanceMetrics": {
          "WorkFunctionUnit": "eV"
        },
        "Resistivity": "3.2×10^-4 Ω·cm",
        "HallMobility": "66 cm²/Vs",
        "CarrierConcentration": "2.9×10^20 cm⁻³",
        "OpticalTransmittance": "~80% visible"
      },
      "Application": {
        "PotentialApplicationArea": "High mobility transparent conducting oxides for optoelectronic devices",
        "DemonstratedInDevice": {}
      }
    }
  },
  {
    "MaterialName": "W-doped In2O3 (xfilm=0.028) on fused SiO2 (4 mtorr O2, 400°C)",
    "Details": {
      "Design": {
        "HostMaterial": "In2O3",
        "PrimaryDopant": {
          "Element": "W",
          "Concentration_text": "xfilm=0.028"
        },
        "CoDopants": [],
        "TargetStoichiometry": "In2−xWxO3+y (xtarget=0.05)"
      },
      "Fabrication": {
        "DepositionMethod": "Pulsed Laser Deposition",
        "SubstrateMaterial": "GE 124 fused SiO2",
        "TargetMaterialText": "In2O3:WO3 ceramic target (xtarget=0.05)",
        "DepositionParameters": {
          "BasePressure": "2×10^-9 torr",
          "WorkingPressure": "4 mtorr O2",
          "DepositionTemperature": "400°C",
          "DepositionRate": "0.1 nm/pulse",
          "LaserFluence": "0.5 J/cm²"
        },
        "AnnealingConditions": {},
        "FilmThicknessUnit": "nm",
        "FilmThicknessText": "300-500 nm"
      },
      "Performance": {
        "ElectricalProperties": {},
        "OpticalProperties": {
          "OpticalBandGapUnit": "eV"
        },
        "StructuralProperties": {},
        "OtherPerformanceMetrics": {
          "WorkFunctionUnit": "eV"
        },
        "HallMobility": "80 cm²/Vs"
      },
      "Application": {
        "PotentialApplicationArea": "High mobility transparent conducting oxides for optoelectronic devices",
        "DemonstratedInDevice": {}
      }
    }
  },
  {
    "MaterialName": "W-doped In2O3 (xfilm=0.028) on fused SiO2 (525°C)",
    "Details": {
      "Design": {
        "HostMaterial": "In2O3",
        "PrimaryDopant": {
          "Element": "W",
          "Concentration_text": "xfilm=0.028"
        },
        "CoDopants": [],
        "TargetStoichiometry": "In2−xWxO3+y (xtarget=0.05)"
      },
      "Fabrication": {
        "DepositionMethod": "Pulsed Laser Deposition",
        "SubstrateMaterial": "GE 124 fused SiO2",
        "TargetMaterialText": "In2O3:WO3 ceramic target (xtarget=0.05)",
        "DepositionParameters": {
          "BasePressure": "2×10^-9 torr",
          "WorkingPressure": "1 mtorr O2",
          "DepositionTemperature": "525°C",
          "DepositionRate": "0.1 nm/pulse",
          "LaserFluence": "0.5 J/cm²"
        },
        "AnnealingConditions": {},
        "FilmThicknessUnit": "nm",
        "FilmThicknessText": "300-500 nm"
      },
      "Performance": {
        "ElectricalProperties": {},
        "OpticalProperties": {
          "OpticalBandGapUnit": "eV"
        },
        "StructuralProperties": {},
        "OtherPerformanceMetrics": {
          "WorkFunctionUnit": "eV"
        },
        "Resistivity": "3.0×10^-4 Ω·cm",
        "HallMobility": "104 cm²/Vs",
        "CarrierConcentration": "3.3×10^20 cm⁻³"
      },
      "Application": {
        "PotentialApplicationArea": "High mobility transparent conducting oxides for optoelectronic devices",
        "DemonstratedInDevice": {}
      }
    }
  },
  {
    "MaterialName": "W-doped In2O3 (xfilm=0.028) on YSZ (001) (525°C)",
    "Details": {
      "Design": {
        "HostMaterial": "In2O3",
        "PrimaryDopant": {
          "Element": "W",
          "Concentration_text": "xfilm=0.028"
        },
        "CoDopants": [],
        "TargetStoichiometry": "In2−xWxO3+y (xtarget=0.05)"
      },
      "Fabrication": {
        "DepositionMethod": "Pulsed Laser Deposition",
        "SubstrateMaterial": "single-crystal yttria-stabilized zirconia (001)",
        "TargetMaterialText": "In2O3:WO3 ceramic target (xtarget=0.05)",
        "DepositionParameters": {
          "BasePressure": "2×10^-9 torr",
          "WorkingPressure": "1 mtorr O2",
          "DepositionTemperature": "525°C",
          "DepositionRate": "0.1 nm/pulse",
          "LaserFluence": "0.5 J/cm²"
        },
        "AnnealingConditions": {},
        "FilmThicknessUnit": "nm",
        "FilmThicknessText": "300-500 nm"
      },
      "Performance": {
        "ElectricalProperties": {},
        "OpticalProperties": {
          "OpticalBandGapUnit": "eV"
        },
        "StructuralProperties": {},
        "OtherPerformanceMetrics": {
          "WorkFunctionUnit": "eV"
        },
        "Resistivity": "2.2×10^-4 Ω·cm",
        "HallMobility": "112 cm²/Vs",
        "CarrierConcentration": "4.5×10^20 cm⁻³",
        "CrystalStructure": "Textured In2O3 phase (XRD)"
      },
      "Application": {
        "PotentialApplicationArea": "High mobility transparent conducting oxides for optoelectronic devices",
        "DemonstratedInDevice": {}
      }
    }
  },
  {
    "MaterialName": "ITO:Tb (Tb-doped In2O3:Sn)",
    "Details": {
      "Design": {
        "HostMaterial": "In2O3",
        "PrimaryDopant": {
          "Element": "Tb",
          "Concentration_text": "0.86-11.5 at.%"
        },
        "CoDopants": [
          {
            "Element": "Sn",
            "Concentration_text": "10 wt.% SnO2 in target"
          }
        ],
        "TargetStoichiometry": "ITO target (90 wt% In2O3, 10 wt% SnO2) with Tb co-sputtering"
      },
      "Fabrication": {
        "DepositionMethod": "RF Magnetron Co-Sputtering",
        "SubstrateMaterial": "Fused Silica/Si",
        "TargetMaterialText": "ITO ceramic target (90 wt% In2O3, 10 wt% SnO2) + Tb metal target",
        "DepositionParameters": {
          "WorkingPressure": "1.0×10^-2 mbar",
          "GasAtmosphere": "Argon",
          "DepositionPower": "ITO: 100W; Tb: 0-10W"
        },
        "AnnealingConditions": {
          "Temperature": "150-650°C",
          "Atmosphere": "Air",
          "Duration": "4 hours"
        },
        "FilmThicknessUnit": "nm",
        "FilmThicknessText": "~200-350 nm (measured by ellipsometry)"
      },
      "Performance": {
        "ElectricalProperties": {},
        "OpticalProperties": {
          "OpticalBandGapUnit": "eV"
        },
        "StructuralProperties": {},
        "OtherPerformanceMetrics": {
          "WorkFunctionUnit": "eV"
        },
        "Resistivity": "5×10^-3 Ω·cm to 0.3 Ω·cm",
        "OpticalTransmittance": ">88% in visible range (400-700 nm)",
        "CarrierConcentration": "8.5×10^20 cm⁻³ (n-type)",
        "HallMobility": "35 cm²/Vs",
        "CrystalStructure": "Amorphous (as-grown); Cubic bixbyite after 550°C annealing",
        "Luminescence": "Tb³⁺ emission activated after 470°C annealing (5D4→7F transitions)"
      },
      "Application": {
        "PotentialApplicationArea": "Luminescent transparent electrodes for optoelectronic devices",
        "DemonstratedInDevice": {}
      }
    }
  },
  {
    "MaterialName": "AZO:Tb (Tb-doped ZnO:Al)",
    "Details": {
      "Design": {
        "HostMaterial": "ZnO",
        "PrimaryDopant": {
          "Element": "Tb",
          "Concentration_text": "0.6-2.9 at.%"
        },
        "CoDopants": [
          {
            "Element": "Al",
            "Concentration_text": "2-4 at.%"
          }
        ],
        "TargetStoichiometry": "AZO target (98 wt% ZnO, 2 wt% Al2O3) + Tb co-sputtering"
      },
      "Fabrication": {
        "DepositionMethod": "RF Magnetron Co-Sputtering",
        "SubstrateMaterial": "Si/Quartz",
        "TargetMaterialText": "AZO target (98 wt% ZnO, 2 wt% Al2O3) + Tb metal target",
        "DepositionParameters": {
          "WorkingPressure": "1.0×10^-2 mbar",
          "GasAtmosphere": "Argon",
          "DepositionPower": "AZO: 100W; Al: 60W; Tb: 0-65W"
        },
        "AnnealingConditions": {
          "Temperature": "200-1000°C",
          "Atmosphere": "Air/Argon",
          "Duration": "4 hours"
        },
        "FilmThicknessUnit": "nm",
        "FilmThicknessText": "~210 nm (measured by ellipsometry)"
      },
      "Performance": {
        "ElectricalProperties": {},
        "OpticalProperties": {
          "OpticalBandGapUnit": "eV"
        },
        "StructuralProperties": {},
        "OtherPerformanceMetrics": {
          "WorkFunctionUnit": "eV"
        },
        "Resistivity": "High (unmeasurable with standard equipment)",
        "OpticalTransmittance": "High in UV-Vis range",
        "CrystalStructure": "Wurtzite ZnO phase with (002) preferential orientation",
        "Luminescence": "Tb³⁺ emission in as-grown state; quenched above 500°C annealing"
      },
      "Application": {
        "PotentialApplicationArea": "Luminescent layers for UV-selective optoelectronics",
        "DemonstratedInDevice": {}
      }
    }
  },
  {
    "MaterialName": "Ce- and H-codoped In2O3 (ICO:H)",
    "Details": {
      "Design": {
        "HostMaterial": "In2O3",
        "PrimaryDopant": {
          "Element": "Ce",
          "Concentration_text": "codoped with H"
        },
        "CoDopants": [
          {
            "Element": "H",
            "Concentration_text": "codoped"
          }
        ],
        "TargetStoichiometry": "Ce- and H-codoped In2O3 (ICO:H)"
      },
      "Fabrication": {
        "DepositionMethod": "reactive plasma deposition with dc arc discharge",
        "DepositionParameters": {},
        "DepositionParametersTextSummary": "High film-deposition-rate (170-220 nm/min), low temperature (<200°C)",
        "AnnealingConditions": {},
        "FilmThicknessUnit": "nm",
        "FilmThicknessText": "100 nm"
      },
      "Performance": {
        "ElectricalProperties": {},
        "OpticalProperties": {
          "OpticalBandGapUnit": "eV"
        },
        "StructuralProperties": {},
        "OtherPerformanceMetrics": {
          "WorkFunctionUnit": "eV"
        },
        "HallMobility": "145 cm²/(Vs)"
      },
      "Application": {
        "PotentialApplicationArea": "Si heterojunction solar cells",
        "DemonstratedInDevice": {},
        "DevicePerformance": "Improved performance compared to Sn-doped In2O3-based electrodes"
      }
    }
  },
  {
    "MaterialName": "W-doped In2O3 (0.6 at.% W) 5 nm",
    "Details": {
      "Design": {
        "HostMaterial": "In2O3",
        "PrimaryDopant": {
          "Element": "W",
          "Concentration_text": "0.6 at.%"
        },
        "CoDopants": [],
        "TargetStoichiometry": "W(0.6 at.%)-doped In2O3 (IWO)"
      },
      "Fabrication": {
        "DepositionMethod": "reactive plasma deposition with dc arc discharge",
        "SubstrateMaterial": "glass",
        "DepositionParameters": {},
        "DepositionParametersTextSummary": "High film-deposition-rate (170-220 nm/min), low temperature (<200°C)",
        "AnnealingConditions": {
          "Temperature": "250°C",
          "Atmosphere": "vacuum (5×10^-4 Pa)",
          "Duration": "30 min"
        },
        "FilmThicknessUnit": "nm",
        "FilmThicknessText": "5 nm"
      },
      "Performance": {
        "ElectricalProperties": {},
        "OpticalProperties": {
          "OpticalBandGapUnit": "eV"
        },
        "StructuralProperties": {},
        "OtherPerformanceMetrics": {
          "WorkFunctionUnit": "eV"
        },
        "HallMobility": "57.7 cm²/(Vs)"
      },
      "Application": {
        "DemonstratedInDevice": {}
      }
    }
  },
  {
    "MaterialName": "W-doped In2O3 (0.6 at.% W) 30 nm",
    "Details": {
      "Design": {
        "HostMaterial": "In2O3",
        "PrimaryDopant": {
          "Element": "W",
          "Concentration_text": "0.6 at.%"
        },
        "CoDopants": [],
        "TargetStoichiometry": "W(0.6 at.%)-doped In2O3 (IWO)"
      },
      "Fabrication": {
        "DepositionMethod": "reactive plasma deposition with dc arc discharge",
        "SubstrateMaterial": "glass",
        "DepositionParameters": {},
        "DepositionParametersTextSummary": "High film-deposition-rate (170-220 nm/min), low temperature (<200°C)",
        "AnnealingConditions": {
          "Temperature": "250°C",
          "Atmosphere": "vacuum (5×10^-4 Pa)",
          "Duration": "30 min"
        },
        "FilmThicknessUnit": "nm",
        "FilmThicknessText": "30 nm"
      },
      "Performance": {
        "ElectricalProperties": {},
        "OpticalProperties": {
          "OpticalBandGapUnit": "eV"
        },
        "StructuralProperties": {},
        "OtherPerformanceMetrics": {
          "WorkFunctionUnit": "eV"
        },
        "HallMobility": "97.4 cm²/(Vs)"
      },
      "Application": {
        "DemonstratedInDevice": {}
      }
    }
  },
  {
    "MaterialName": "Tb-doped In2O3 (5 wt.% Tb4O7)",
    "Details": {
      "Design": {
        "HostMaterial": "In2O3",
        "PrimaryDopant": {
          "Element": "Tb",
          "Concentration_text": "5 wt.% Tb4O7"
        },
        "CoDopants": [],
        "TargetStoichiometry": "Tb4O7/In2O3 = 5/95 wt.%"
      },
      "Fabrication": {
        "DepositionMethod": "Magnetron Sputtering",
        "SubstrateMaterial": "Glass",
        "TargetMaterialText": "Tb:In2O3 target (Tb4O7:In2O3 = 5:95 wt.%)",
        "DepositionParameters": {
          "DepositionTemperature": "Room temperature",
          "GasAtmosphere": "Ar/O2 (3.6/4 SCCM)"
        },
        "AnnealingConditions": {
          "Temperature": "400°C",
          "Atmosphere": "Air",
          "Duration": "1 hour"
        },
        "FilmThicknessUnit": "nm",
        "FilmThicknessText": "12 nm (channel layer)"
      },
      "Performance": {
        "ElectricalProperties": {},
        "OpticalProperties": {
          "OpticalBandGapUnit": "eV"
        },
        "StructuralProperties": {},
        "OtherPerformanceMetrics": {
          "WorkFunctionUnit": "eV"
        },
        "HallMobility": "45.0 cm² V⁻¹ s⁻¹ (saturation mobility)",
        "CarrierConcentration": "Reduced free carriers compared to pure In2O3",
        "CrystalStructure": "Polycrystalline structure with In2O3 bixbyite phase",
        "DevicePerformance": "ΔVon = -3.9 V under 3600s NBIS (-20 V gate voltage + white light)"
      },
      "Application": {
        "PotentialApplicationArea": "High-mobility thin-film transistors (TFTs) for next-generation displays",
        "DemonstratedInDevice": {},
        "DevicePerformance": "TFTs with on-off current ratio of 10⁸ and improved NBIS stability"
      }
    }
  },
  {
    "MaterialName": "Pure In2O3",
    "Details": {
      "Design": {
        "HostMaterial": "In2O3",
        "PrimaryDopant": {},
        "CoDopants": []
      },
      "Fabrication": {
        "DepositionMethod": "Magnetron Sputtering",
        "SubstrateMaterial": "Glass",
        "TargetMaterialText": "Pure In2O3 target",
        "DepositionParameters": {
          "DepositionTemperature": "Room temperature",
          "GasAtmosphere": "Ar/O2 (3.6/4 SCCM)"
        },
        "AnnealingConditions": {
          "Temperature": "400°C",
          "Atmosphere": "Air",
          "Duration": "1 hour"
        },
        "FilmThicknessUnit": "nm",
        "FilmThicknessText": "12 nm (channel layer)"
      },
      "Performance": {
        "ElectricalProperties": {},
        "OpticalProperties": {
          "OpticalBandGapUnit": "eV"
        },
        "StructuralProperties": {},
        "OtherPerformanceMetrics": {
          "WorkFunctionUnit": "eV"
        },
        "HallMobility": "51.1 cm² V⁻¹ s⁻¹ (saturation mobility)",
        "DevicePerformance": "ΔVon = -11.7 V under 3600s NBIS (-20 V gate voltage + white light)"
      },
      "Application": {
        "PotentialApplicationArea": "Reference material for TFT performance comparison",
        "DemonstratedInDevice": {}
      }
    }
  },
  {
    "MaterialName": "Polycrystalline In2O3:W",
    "Details": {
      "Design": {
        "HostMaterial": "In2O3",
        "PrimaryDopant": {
          "Element": "W",
          "Concentration_text": "1 wt% WO3"
        },
        "CoDopants": [],
        "TargetStoichiometry": "In2O3 with 1 wt% WO3"
      },
      "Fabrication": {
        "DepositionMethod": "Reactive Plasma Deposition (RPD)",
        "SubstrateMaterial": "Glass/SiO2/Si",
        "DepositionParameters": {
          "WorkingPressure": "0.4 Pa",
          "DepositionTemperature": "200°C",
          "GasAtmosphere": "Ar, O2, H2O"
        },
        "AnnealingConditions": {},
        "FilmThicknessUnit": "nm",
        "FilmThicknessText": "220 nm and 60 nm"
      },
      "Performance": {
        "ElectricalProperties": {},
        "OpticalProperties": {
          "OpticalBandGapUnit": "eV"
        },
        "StructuralProperties": {},
        "OtherPerformanceMetrics": {
          "WorkFunctionUnit": "eV"
        },
        "Resistivity": "~3.5 x 10^-4 Ω·cm",
        "CarrierConcentration": "~10^20 cm⁻³ (n-type)",
        "HallMobility": "70–80 cm²/Vs",
        "OpticalTransmittance": "Superior in visible and NIR ranges"
      },
      "Application": {
        "PotentialApplicationArea": "Solar cells (superstrate-type), optoelectronic devices requiring high-temperature stability",
        "DemonstratedInDevice": {}
      }
    }
  },
  {
    "MaterialName": "Polycrystalline In2O3:Ce",
    "Details": {
      "Design": {
        "HostMaterial": "In2O3",
        "PrimaryDopant": {
          "Element": "Ce",
          "Concentration_text": "2 wt% CeO2"
        },
        "CoDopants": [],
        "TargetStoichiometry": "In2O3 with 2 wt% CeO2"
      },
      "Fabrication": {
        "DepositionMethod": "Reactive Plasma Deposition (RPD)",
        "SubstrateMaterial": "Glass/SiO2/Si",
        "DepositionParameters": {
          "WorkingPressure": "0.4 Pa",
          "DepositionTemperature": "200°C",
          "GasAtmosphere": "Ar, O2, H2O"
        },
        "AnnealingConditions": {},
        "FilmThicknessUnit": "nm",
        "FilmThicknessText": "220 nm and 60 nm"
      },
      "Performance": {
        "ElectricalProperties": {},
        "OpticalProperties": {
          "OpticalBandGapUnit": "eV"
        },
        "StructuralProperties": {},
        "OtherPerformanceMetrics": {
          "WorkFunctionUnit": "eV"
        },
        "Resistivity": "Comparable to In2O3:W",
        "CarrierConcentration": "~10^20 cm⁻³ (n-type)",
        "HallMobility": "70–80 cm²/Vs",
        "OpticalTransmittance": "Superior in visible and NIR ranges"
      },
      "Application": {
        "PotentialApplicationArea": "Solar cells, high-temperature stable optoelectronic devices",
        "DemonstratedInDevice": {}
      }
    }
  },
  {
    "MaterialName": "Solid-phase crystallized In2O3:H (low H)",
    "Details": {
      "Design": {
        "HostMaterial": "In2O3",
        "PrimaryDopant": {
          "Element": "H",
          "Concentration_text": "1.4–2.0 at%"
        },
        "CoDopants": [],
        "TargetStoichiometry": "Hydrogenated In2O3"
      },
      "Fabrication": {
        "DepositionMethod": "RPD (amorphous) followed by annealing",
        "SubstrateMaterial": "Glass/SiO2/Si",
        "DepositionParameters": {},
        "DepositionParametersTextSummary": "Deposited without intentional substrate heating (<60°C), post-annealed at 250°C in vacuum",
        "AnnealingConditions": {
          "Temperature": "250°C",
          "Atmosphere": "Vacuum"
        },
        "FilmThicknessUnit": "nm",
        "FilmThicknessText": "220 nm and 60 nm"
      },
      "Performance": {
        "ElectricalProperties": {},
        "OpticalProperties": {
          "OpticalBandGapUnit": "eV"
        },
        "StructuralProperties": {},
        "OtherPerformanceMetrics": {
          "WorkFunctionUnit": "eV"
        },
        "Resistivity": "Degrades after annealing >400°C",
        "CarrierConcentration": "Decreases with annealing",
        "HallMobility": "100–160 cm²/Vs (initial)",
        "OpticalTransmittance": "Superior broadband transparency"
      },
      "Application": {
        "PotentialApplicationArea": "Si heterojunction solar cells, low-temperature process devices",
        "DemonstratedInDevice": {}
      }
    }
  },
  {
    "MaterialName": "Solid-phase crystallized In2O3:W,H (low H)",
    "Details": {
      "Design": {
        "HostMaterial": "In2O3",
        "PrimaryDopant": {
          "Element": "H",
          "Concentration_text": "1.4–2.0 at%"
        },
        "CoDopants": [
          {
            "Element": "W",
            "Concentration_text": "1 wt% WO3"
          }
        ],
        "TargetStoichiometry": "In2O3:H with 1 wt% WO3"
      },
      "Fabrication": {
        "DepositionMethod": "RPD (amorphous) followed by annealing",
        "SubstrateMaterial": "Glass/SiO2/Si",
        "DepositionParameters": {},
        "DepositionParametersTextSummary": "Deposited without intentional substrate heating, post-annealed at 250°C in vacuum",
        "AnnealingConditions": {},
        "FilmThicknessUnit": "nm",
        "FilmThicknessText": "220 nm and 60 nm"
      },
      "Performance": {
        "ElectricalProperties": {},
        "OpticalProperties": {
          "OpticalBandGapUnit": "eV"
        },
        "StructuralProperties": {},
        "OtherPerformanceMetrics": {
          "WorkFunctionUnit": "eV"
        },
        "Resistivity": "Degrades less than undoped spc-In2O3:H",
        "HallMobility": "110–140 cm²/Vs after post-annealing",
        "OpticalTransmittance": "Superior broadband transparency"
      },
      "Application": {
        "PotentialApplicationArea": "Solar cells requiring low-temperature processing",
        "DemonstratedInDevice": {}
      }
    }
  },
  {
    "MaterialName": "Solid-phase crystallized In2O3:H (high H)",
    "Details": {
      "Design": {
        "HostMaterial": "In2O3",
        "PrimaryDopant": {
          "Element": "H",
          "Concentration_text": "2.4–3.7 at%"
        },
        "CoDopants": [],
        "TargetStoichiometry": "Highly hydrogenated In2O3"
      },
      "Fabrication": {
        "DepositionMethod": "RPD (amorphous) followed by annealing",
        "SubstrateMaterial": "Glass/SiO2/Si",
        "DepositionParameters": {},
        "DepositionParametersTextSummary": "Deposited with higher H2O partial pressure, post-annealed at 250°C in vacuum",
        "AnnealingConditions": {},
        "FilmThicknessUnit": "nm",
        "FilmThicknessText": "220 nm and 60 nm"
      },
      "Performance": {
        "ElectricalProperties": {},
        "OpticalProperties": {
          "OpticalBandGapUnit": "eV"
        },
        "StructuralProperties": {},
        "OtherPerformanceMetrics": {
          "WorkFunctionUnit": "eV"
        },
        "Resistivity": "Degrades significantly after DH test",
        "HallMobility": "Degrades >20% after 1000h DH test",
        "OpticalTransmittance": "Superior but less stable under humidity"
      },
      "Application": {
        "PotentialApplicationArea": "Devices requiring encapsulation due to humidity sensitivity",
        "DemonstratedInDevice": {}
      }
    }
  },
  {
    "MaterialName": "Polycrystalline In2O3:W (1 wt% WO3)",
    "Details": {
      "Design": {
        "HostMaterial": "In2O3",
        "PrimaryDopant": {
          "Element": "W",
          "Concentration_text": "1 wt% WO3"
        },
        "CoDopants": [],
        "TargetStoichiometry": "In2O3 with 1 wt% WO3"
      },
      "Fabrication": {
        "DepositionMethod": "Reactive Plasma Deposition (RPD)",
        "SubstrateMaterial": "Glass substrates and SiO2/Si",
        "DepositionParameters": {
          "WorkingPressure": "0.4 Pa",
          "DepositionTemperature": "200°C",
          "GasAtmosphere": "Ar, O2, H2O"
        },
        "AnnealingConditions": {},
        "AnnealingConditionsTextSummary": "Post-annealed at 300-500°C in vacuum or N2 atmosphere",
        "FilmThicknessUnit": "nm"
      },
      "Performance": {
        "ElectricalProperties": {},
        "OpticalProperties": {
          "OpticalBandGapUnit": "eV"
        },
        "StructuralProperties": {},
        "OtherPerformanceMetrics": {
          "WorkFunctionUnit": "eV"
        },
        "Resistivity": "Decreases after annealing",
        "HallMobility": "70–80 cm²/V·s initially, improves to 110–140 cm²/V·s after annealing",
        "CarrierConcentration": "Maintained constant after annealing",
        "CrystalStructure": "Polycrystalline with <111> preferred orientation",
        "GrainSize": "~50 nm"
      },
      "Application": {
        "PotentialApplicationArea": "Solar cells, thin-film transistors, photosensors, light-emitting devices",
        "DemonstratedInDevice": {}
      }
    }
  },
  {
    "MaterialName": "Polycrystalline In2O3:Ce (2 wt% CeO2)",
    "Details": {
      "Design": {
        "HostMaterial": "In2O3",
        "PrimaryDopant": {
          "Element": "Ce",
          "Concentration_text": "2 wt% CeO2"
        },
        "CoDopants": [],
        "TargetStoichiometry": "In2O3 with 2 wt% CeO2"
      },
      "Fabrication": {
        "DepositionMethod": "Reactive Plasma Deposition (RPD)",
        "SubstrateMaterial": "Glass substrates and SiO2/Si",
        "DepositionParameters": {
          "WorkingPressure": "0.4 Pa",
          "DepositionTemperature": "200°C",
          "GasAtmosphere": "Ar, O2, H2O"
        },
        "AnnealingConditions": {},
        "AnnealingConditionsTextSummary": "Post-annealed at 300-500°C in vacuum or N2 atmosphere",
        "FilmThicknessUnit": "nm"
      },
      "Performance": {
        "ElectricalProperties": {},
        "OpticalProperties": {
          "OpticalBandGapUnit": "eV"
        },
        "StructuralProperties": {},
        "OtherPerformanceMetrics": {
          "WorkFunctionUnit": "eV"
        },
        "Resistivity": "Decreases after annealing",
        "HallMobility": "70–80 cm²/V·s initially, improves to 110–140 cm²/V·s after annealing",
        "CarrierConcentration": "Maintained constant after annealing",
        "CrystalStructure": "Polycrystalline with <111> preferred orientation",
        "GrainSize": "~50 nm"
      },
      "Application": {
        "PotentialApplicationArea": "Solar cells, thin-film transistors, photosensors, light-emitting devices",
        "DemonstratedInDevice": {}
      }
    }
  },
  {
    "MaterialName": "Solid-phase crystallized In2O3:H (Low H: 1.4–2.0 at%)",
    "Details": {
      "Design": {
        "HostMaterial": "In2O3",
        "PrimaryDopant": {
          "Element": "H",
          "Concentration_text": "1.4–2.0 at%"
        },
        "CoDopants": []
      },
      "Fabrication": {
        "DepositionMethod": "Reactive Plasma Deposition (RPD) without intentional heating",
        "SubstrateMaterial": "Glass substrates and SiO2/Si",
        "DepositionParameters": {},
        "DepositionParametersTextSummary": "Amorphous films deposited at <60°C followed by solid-phase crystallization",
        "AnnealingConditions": {
          "Temperature": "250°C",
          "Atmosphere": "Vacuum",
          "Duration": "Not specified"
        },
        "FilmThicknessUnit": "nm"
      },
      "Performance": {
        "ElectricalProperties": {},
        "OpticalProperties": {
          "OpticalBandGapUnit": "eV"
        },
        "StructuralProperties": {},
        "OtherPerformanceMetrics": {
          "WorkFunctionUnit": "eV"
        },
        "HallMobility": "100–160 cm²/V·s initially",
        "Resistivity": "Increases after damp heat test",
        "CarrierConcentration": "Decreases after annealing",
        "CrystalStructure": "Large grains (>500 nm)",
        "GrainSize": ">500 nm"
      },
      "Application": {
        "PotentialApplicationArea": "Silicon heterojunction solar cells, substrate-type thin-film solar cells",
        "DemonstratedInDevice": {}
      }
    }
  },
  {
    "MaterialName": "Solid-phase crystallized In2O3:H (High H: 2.4–3.7 at%)",
    "Details": {
      "Design": {
        "HostMaterial": "In2O3",
        "PrimaryDopant": {
          "Element": "H",
          "Concentration_text": "2.4–3.7 at%"
        },
        "CoDopants": []
      },
      "Fabrication": {
        "DepositionMethod": "Reactive Plasma Deposition (RPD) without intentional heating",
        "SubstrateMaterial": "Glass substrates and SiO2/Si",
        "DepositionParameters": {},
        "DepositionParametersTextSummary": "Amorphous films deposited at <60°C followed by solid-phase crystallization",
        "AnnealingConditions": {
          "Temperature": "250°C",
          "Atmosphere": "Vacuum",
          "Duration": "Not specified"
        },
        "FilmThicknessUnit": "nm"
      },
      "Performance": {
        "ElectricalProperties": {},
        "OpticalProperties": {
          "OpticalBandGapUnit": "eV"
        },
        "StructuralProperties": {},
        "OtherPerformanceMetrics": {
          "WorkFunctionUnit": "eV"
        },
        "HallMobility": "Degrades significantly after damp heat test",
        "Resistivity": "Increases by ~20% after 1000 h damp heat test",
        "CarrierConcentration": "Decreases after annealing",
        "CrystalStructure": "Large grains (>500 nm)",
        "GrainSize": ">500 nm"
      },
      "Application": {
        "PotentialApplicationArea": "Requires encapsulation due to damp heat instability",
        "DemonstratedInDevice": {}
      }
    }
  },
  {
    "MaterialName": "Solid-phase crystallized In2O3:W,H (1 wt% WO3)",
    "Details": {
      "Design": {
        "HostMaterial": "In2O3",
        "PrimaryDopant": {
          "Element": "W",
          "Concentration_text": "1 wt% WO3"
        },
        "CoDopants": [
          {
            "Element": "H",
            "Concentration_text": "1.4–2.0 at%"
          }
        ],
        "TargetStoichiometry": "In2O3 with 1 wt% WO3"
      },
      "Fabrication": {
        "DepositionMethod": "Reactive Plasma Deposition (RPD) without intentional heating",
        "SubstrateMaterial": "Glass substrates and SiO2/Si",
