Repository: kevin3998/in2o3_tco

File: data/extracted_json/pydantic/material_data_only2.json (part 13 of 15)
[
        "DemonstratedInDevice": {}
      }
    }
  },
  {
    "MaterialName": "W-doped In2O3 (x=0.03) on SiO2 (400°C, 1 mTorr O2)",
    "Details": {
      "Design": {
        "HostMaterial": "In2O3",
        "PrimaryDopant": {
          "Element": "W",
          "Concentration_text": "x=0.03 (film)"
        },
        "CoDopants": [],
        "TargetStoichiometry": "In2−xWxO3+y (xtarget=0.05)",
        "MaterialDescriptionSource": "Ceramic In2O3:WO3 pellets"
      },
      "Fabrication": {
        "DepositionMethod": "Pulsed Laser Deposition",
        "SubstrateMaterial": "Amorphous SiO2",
        "TargetMaterialText": "In2O3:WO3 ceramic target (xtarget=0.05)",
        "DepositionParameters": {
          "BasePressure": "2×10^-9 torr",
          "WorkingPressure": "1 mTorr O2",
          "DepositionTemperature": "400°C",
          "GasAtmosphere": "O2",
          "DepositionPower": "0.5 J/cm²"
        },
        "AnnealingConditions": {},
        "FilmThicknessUnit": "nm",
        "FilmThicknessText": "0.3–0.5 µm"
      },
      "Performance": {
        "ElectricalProperties": {},
        "OpticalProperties": {
          "OpticalBandGapUnit": "eV"
        },
        "StructuralProperties": {},
        "OtherPerformanceMetrics": {
          "WorkFunctionUnit": "eV"
        },
        "Resistivity": "3.2×10^-4 Ω·cm",
        "CarrierConcentration": "2.9×10^20 cm⁻³",
        "CarrierType": "n-type",
        "HallMobility": "66 cm²/Vs",
        "AverageTransmittance": "~80% in visible range",
        "OpticalBandGapText": "Electron effective mass: 0.3mₑ (Burstein-Moss theory)",
        "CrystalStructure": "Polycrystalline In2O3"
      },
      "Application": {
        "DemonstratedInDevice": {}
      }
    }
  },
  {
    "MaterialName": "W-doped In2O3 (x=0.03) on SiO2 (4 mTorr O2)",
    "Details": {
      "Design": {
        "HostMaterial": "In2O3",
        "PrimaryDopant": {
          "Element": "W",
          "Concentration_text": "x=0.03 (film)"
        },
        "CoDopants": [],
        "TargetStoichiometry": "In2−xWxO3+y (xtarget=0.05)",
        "MaterialDescriptionSource": "Ceramic In2O3:WO3 pellets"
      },
      "Fabrication": {
        "DepositionMethod": "Pulsed Laser Deposition",
        "SubstrateMaterial": "Amorphous SiO2",
        "TargetMaterialText": "In2O3:WO3 ceramic target (xtarget=0.05)",
        "DepositionParameters": {
          "BasePressure": "2×10^-9 torr",
          "WorkingPressure": "4 mTorr O2",
          "DepositionTemperature": "400°C",
          "GasAtmosphere": "O2",
          "DepositionPower": "0.5 J/cm²"
        },
        "AnnealingConditions": {},
        "FilmThicknessUnit": "nm",
        "FilmThicknessText": "0.3–0.5 µm"
      },
      "Performance": {
        "ElectricalProperties": {},
        "OpticalProperties": {
          "OpticalBandGapUnit": "eV"
        },
        "StructuralProperties": {},
        "OtherPerformanceMetrics": {
          "WorkFunctionUnit": "eV"
        },
        "HallMobility": "80 cm²/Vs",
        "Resistivity": "3.2×10^-4 Ω·cm",
        "CarrierConcentration": "2.9×10^20 cm⁻³",
        "CarrierType": "n-type",
        "AverageTransmittance": "~80% in visible range",
        "CrystalStructure": "Polycrystalline In2O3"
      },
      "Application": {
        "DemonstratedInDevice": {}
      }
    }
  },
  {
    "MaterialName": "W-doped In2O3 (x=0.03) on YSZ (525°C, 4 mTorr O2)",
    "Details": {
      "Design": {
        "HostMaterial": "In2O3",
        "PrimaryDopant": {
          "Element": "W",
          "Concentration_text": "x=0.03 (film)"
        },
        "CoDopants": [],
        "TargetStoichiometry": "In2−xWxO3+y (xtarget=0.05)",
        "MaterialDescriptionSource": "Ceramic In2O3:WO3 pellets"
      },
      "Fabrication": {
        "DepositionMethod": "Pulsed Laser Deposition",
        "SubstrateMaterial": "Yttria-stabilized zirconia (YSZ) (001)",
        "TargetMaterialText": "In2O3:WO3 ceramic target (xtarget=0.05)",
        "DepositionParameters": {
          "BasePressure": "2×10^-9 torr",
          "WorkingPressure": "4 mTorr O2",
          "DepositionTemperature": "525°C",
          "GasAtmosphere": "O2",
          "DepositionPower": "0.5 J/cm²"
        },
        "AnnealingConditions": {},
        "FilmThicknessUnit": "nm",
        "FilmThicknessText": "0.3–0.5 µm"
      },
      "Performance": {
        "ElectricalProperties": {},
        "OpticalProperties": {
          "OpticalBandGapUnit": "eV"
        },
        "StructuralProperties": {},
        "OtherPerformanceMetrics": {
          "WorkFunctionUnit": "eV"
        },
        "HallMobility": "112 cm²/Vs",
        "Resistivity": "2.2×10^-4 Ω·cm",
        "CarrierConcentration": "2.9×10^20 cm⁻³",
        "CarrierType": "n-type",
        "AverageTransmittance": "~80% in visible range",
        "CrystalStructure": "Textured In2O3"
      },
      "Application": {
        "DemonstratedInDevice": {}
      }
    }
  },
  {
    "MaterialName": "W-doped In2O3 (x=0.016) from xtarget=0.025 (2 J/cm²)",
    "Details": {
      "Design": {
        "HostMaterial": "In2O3",
        "PrimaryDopant": {
          "Element": "W",
          "Concentration_text": "x=0.016 (film)"
        },
        "CoDopants": [],
        "TargetStoichiometry": "In2−xWxO3+y (xtarget=0.025)",
        "MaterialDescriptionSource": "Ceramic In2O3:WO3 pellets"
      },
      "Fabrication": {
        "DepositionMethod": "Pulsed Laser Deposition",
        "SubstrateMaterial": "Amorphous SiO2",
        "TargetMaterialText": "In2O3:WO3 ceramic target (xtarget=0.025)",
        "DepositionParameters": {
          "BasePressure": "2×10^-9 torr",
          "WorkingPressure": "1 mTorr O2",
          "DepositionTemperature": "400°C",
          "GasAtmosphere": "O2",
          "DepositionPower": "2 J/cm²"
        },
        "AnnealingConditions": {},
        "FilmThicknessUnit": "nm",
        "FilmThicknessText": "0.3–0.5 µm"
      },
      "Performance": {
        "ElectricalProperties": {},
        "OpticalProperties": {
          "OpticalBandGapUnit": "eV"
        },
        "StructuralProperties": {},
        "OtherPerformanceMetrics": {
          "WorkFunctionUnit": "eV"
        },
        "HallMobility": "66 cm²/Vs",
        "Resistivity": "3.2×10^-4 Ω·cm",
        "CarrierConcentration": "2.9×10^20 cm⁻³",
        "CarrierType": "n-type",
        "AverageTransmittance": "~80% in visible range",
        "CrystalStructure": "Polycrystalline In2O3"
      },
      "Application": {
        "DemonstratedInDevice": {}
      }
    }
  },
  {
    "MaterialName": "Ce- and H-codoped In2O3 (ICO:H)",
    "Details": {
      "Design": {
        "HostMaterial": "In2O3",
        "PrimaryDopant": {
          "Element": "Ce",
          "Concentration_text": ""
        },
        "CoDopants": [
          {
            "Element": "H",
            "Concentration_text": ""
          }
        ],
        "MaterialDescriptionSource": "Ce- and H-codoped In2O3 films (ICO:H)"
      },
      "Fabrication": {
        "DepositionMethod": "Reactive Plasma Deposition with DC arc discharge",
        "SubstrateMaterial": "Glass",
        "DepositionParameters": {},
        "AnnealingConditions": {},
        "FilmThicknessUnit": "nm",
        "FilmThicknessText": "100 nm"
      },
      "Performance": {
        "ElectricalProperties": {},
        "OpticalProperties": {
          "OpticalBandGapUnit": "eV"
        },
        "StructuralProperties": {},
        "OtherPerformanceMetrics": {
          "WorkFunctionUnit": "eV"
        },
        "HallMobility": "145 cm²/(Vs)",
        "CarrierType": "n-type"
      },
      "Application": {
        "PotentialApplicationArea": "Electrodes for Si heterojunction solar cells",
        "DemonstratedInDevice": {},
        "DevicePerformance": "Improved performance compared to Sn-doped In2O3-based electrodes"
      }
    }
  },
  {
    "MaterialName": "W-doped In2O3 (0.6 at.%) - 5 nm",
    "Details": {
      "Design": {
        "HostMaterial": "In2O3",
        "PrimaryDopant": {
          "Element": "W",
          "Concentration_text": "0.6 at.%"
        },
        "CoDopants": [],
        "MaterialDescriptionSource": "W(0.6 at.%)-doped In2O3 (IWO)"
      },
      "Fabrication": {
        "DepositionMethod": "Reactive Plasma Deposition with DC arc discharge",
        "SubstrateMaterial": "Glass",
        "DepositionParameters": {},
        "DepositionParametersTextSummary": "High film-deposition-rate (170-220 nm/min), low temperature (<200°C)",
        "AnnealingConditions": {
          "Temperature": "250°C",
          "Atmosphere": "Vacuum (5×10⁻⁴ Pa)",
          "Duration": "30 min"
        },
        "FilmThicknessUnit": "nm",
        "FilmThicknessText": "5 nm"
      },
      "Performance": {
        "ElectricalProperties": {},
        "OpticalProperties": {
          "OpticalBandGapUnit": "eV"
        },
        "StructuralProperties": {},
        "OtherPerformanceMetrics": {
          "WorkFunctionUnit": "eV"
        },
        "HallMobility": "57.7 cm²/(Vs)",
        "CarrierType": "n-type",
        "CrystalStructure": "Polycrystalline"
      },
      "Application": {
        "DemonstratedInDevice": {}
      }
    }
  },
  {
    "MaterialName": "W-doped In2O3 (0.6 at.%) - 30 nm",
    "Details": {
      "Design": {
        "HostMaterial": "In2O3",
        "PrimaryDopant": {
          "Element": "W",
          "Concentration_text": "0.6 at.%"
        },
        "CoDopants": [],
        "MaterialDescriptionSource": "W(0.6 at.%)-doped In2O3 (IWO)"
      },
      "Fabrication": {
        "DepositionMethod": "Reactive Plasma Deposition with DC arc discharge",
        "SubstrateMaterial": "Glass",
        "DepositionParameters": {},
        "DepositionParametersTextSummary": "High film-deposition-rate (170-220 nm/min), low temperature (<200°C)",
        "AnnealingConditions": {
          "Temperature": "250°C",
          "Atmosphere": "Vacuum (5×10⁻⁴ Pa)",
          "Duration": "30 min"
        },
        "FilmThicknessUnit": "nm",
        "FilmThicknessText": "30 nm"
      },
      "Performance": {
        "ElectricalProperties": {},
        "OpticalProperties": {
          "OpticalBandGapUnit": "eV"
        },
        "StructuralProperties": {},
        "OtherPerformanceMetrics": {
          "WorkFunctionUnit": "eV"
        },
        "HallMobility": "97.4 cm²/(Vs)",
        "CarrierType": "n-type",
        "CrystalStructure": "Polycrystalline"
      },
      "Application": {
        "DemonstratedInDevice": {}
      }
    }
  },
  {
    "MaterialName": "Tb-doped In2O3 (5 wt.% Tb4O7)",
    "Details": {
      "Design": {
        "HostMaterial": "In2O3",
        "PrimaryDopant": {
          "Element": "Tb",
          "Concentration_text": "5 wt.% Tb4O7"
        },
        "CoDopants": [],
        "TargetStoichiometry": "In2O3 with 5 wt.% Tb4O7",
        "MaterialDescriptionSource": "Tb:In2O3 target (Tb4O7:In2O3 = 5:95 wt.%)"
      },
      "Fabrication": {
        "DepositionMethod": "Magnetron Sputtering",
        "SubstrateMaterial": "Glass",
        "TargetMaterialText": "Tb:In2O3 target (Tb4O7:In2O3 = 5:95 wt.%)",
        "DepositionParameters": {
          "DepositionTemperature": "Room Temperature",
          "GasFlowRates": "Ar (3.6 SCCM), O2 (4 SCCM)"
        },
        "AnnealingConditions": {
          "Temperature": "400°C",
          "Atmosphere": "Air",
          "Duration": "1 hour"
        },
        "FilmThicknessUnit": "nm",
        "FilmThicknessText": "12 nm (channel layer)"
      },
      "Performance": {
        "ElectricalProperties": {},
        "OpticalProperties": {
          "OpticalBandGapUnit": "eV"
        },
        "StructuralProperties": {},
        "OtherPerformanceMetrics": {
          "WorkFunctionUnit": "eV"
        },
        "CarrierType": "n-type",
        "CrystalStructure": "Polycrystalline cubic bixbyite",
        "GrainSize": "≈10.7 nm",
        "OpticalTransmittanceDescription": "Highly transparent in visible range"
      },
      "Application": {
        "PotentialApplicationArea": "Channel layer in thin-film transistors for next-generation displays",
        "DemonstratedInDevice": {},
        "DevicePerformance": "Saturation mobility: 45.0 cm² V⁻¹ s⁻¹; ΔVon under NBIS: -3.9 V; On-off current ratio: 10⁸"
      }
    }
  },
  {
    "MaterialName": "Polycrystalline In2O3:W (1 wt% WO3)",
    "Details": {
      "Design": {
        "HostMaterial": "In2O3",
        "PrimaryDopant": {
          "Element": "W",
          "Concentration_text": "1 wt% WO3"
        },
        "CoDopants": [],
        "TargetStoichiometry": "In2O3 with 1 wt% WO3"
      },
      "Fabrication": {
        "DepositionMethod": "Reactive Plasma Deposition (RPD)",
        "SubstrateMaterial": "Glass or SiO2/Si",
        "DepositionParameters": {
          "WorkingPressure": "0.4 Pa",
          "GasAtmosphere": "Ar, O2, H2O"
        },
        "AnnealingConditions": {},
        "FilmThicknessUnit": "nm",
        "FilmThicknessText": "60 nm and 220 nm",
        "DepositionTemperature": "200°C"
      },
      "Performance": {
        "ElectricalProperties": {},
        "OpticalProperties": {
          "OpticalBandGapUnit": "eV"
        },
        "StructuralProperties": {},
        "OtherPerformanceMetrics": {
          "WorkFunctionUnit": "eV"
        },
        "Resistivity": "~3.5 x 10^-4 Ω·cm",
        "CarrierConcentration": "~7.5 x 10^20 cm⁻³",
        "HallMobility": "70–80 cm²/Vs",
        "AverageTransmittance": "High in visible to near-infrared (NIR)",
        "CrystalStructure": "Polycrystalline cubic bixbyite"
      },
      "Application": {
        "PotentialApplicationArea": "Window electrodes for solar cells and optoelectronic devices",
        "DemonstratedInDevice": {}
      }
    }
  },
  {
    "MaterialName": "Polycrystalline In2O3:Ce (2 wt% CeO2)",
    "Details": {
      "Design": {
        "HostMaterial": "In2O3",
        "PrimaryDopant": {
          "Element": "Ce",
          "Concentration_text": "2 wt% CeO2"
        },
        "CoDopants": [],
        "TargetStoichiometry": "In2O3 with 2 wt% CeO2"
      },
      "Fabrication": {
        "DepositionMethod": "Reactive Plasma Deposition (RPD)",
        "SubstrateMaterial": "Glass or SiO2/Si",
        "DepositionParameters": {
          "WorkingPressure": "0.4 Pa",
          "GasAtmosphere": "Ar, O2, H2O"
        },
        "AnnealingConditions": {},
        "FilmThicknessUnit": "nm",
        "FilmThicknessText": "60 nm and 220 nm",
        "DepositionTemperature": "200°C"
      },
      "Performance": {
        "ElectricalProperties": {},
        "OpticalProperties": {
          "OpticalBandGapUnit": "eV"
        },
        "StructuralProperties": {},
        "OtherPerformanceMetrics": {
          "WorkFunctionUnit": "eV"
        },
        "Resistivity": "Similar to In2O3:W",
        "HallMobility": "70–80 cm²/Vs",
        "AverageTransmittance": "High in visible to near-infrared (NIR)",
        "CrystalStructure": "Polycrystalline cubic bixbyite"
      },
      "Application": {
        "PotentialApplicationArea": "Window electrodes for solar cells and optoelectronic devices",
        "DemonstratedInDevice": {}
      }
    }
  },
  {
    "MaterialName": "Solid-phase crystallized In2O3:H",
    "Details": {
      "Design": {
        "HostMaterial": "In2O3",
        "PrimaryDopant": {
          "Element": "H",
          "Concentration_text": "1.4–2.0 at%"
        },
        "CoDopants": [],
        "TargetStoichiometry": "Hydrogen-doped In2O3"
      },
      "Fabrication": {
        "DepositionMethod": "Reactive Plasma Deposition (RPD) or Magnetron Sputtering",
        "SubstrateMaterial": "Glass or SiO2/Si",
        "DepositionParameters": {
          "DepositionTemperature": "<60°C"
        },
        "AnnealingConditions": {
          "Temperature": "250°C",
          "Atmosphere": "Vacuum",
          "Duration": "Crystallization process"
        },
        "FilmThicknessUnit": "nm",
        "FilmThicknessText": "60 nm and 220 nm"
      },
      "Performance": {
        "ElectricalProperties": {},
        "OpticalProperties": {
          "OpticalBandGapUnit": "eV"
        },
        "StructuralProperties": {},
        "OtherPerformanceMetrics": {
          "WorkFunctionUnit": "eV"
        },
        "HallMobility": "100–160 cm²/Vs",
        "AverageTransmittance": "Superior in visible and NIR compared to ITO",
        "CrystalStructure": "Solid-phase crystallized cubic bixbyite"
      },
      "Application": {
        "PotentialApplicationArea": "Silicon heterojunction solar cells and substrate-type thin-film solar cells",
        "DemonstratedInDevice": {}
      }
    }
  },
  {
    "MaterialName": "Solid-phase crystallized In2O3:W,H (1 wt% WO3)",
    "Details": {
      "Design": {
        "HostMaterial": "In2O3",
        "PrimaryDopant": {
          "Element": "W",
          "Concentration_text": "1 wt% WO3"
        },
        "CoDopants": [
          {
            "Element": "H",
            "Concentration_text": "1.4–2.0 at%"
          }
        ],
        "TargetStoichiometry": "In2O3 with 1 wt% WO3 and hydrogen"
      },
      "Fabrication": {
        "DepositionMethod": "Reactive Plasma Deposition (RPD)",
        "SubstrateMaterial": "Glass or SiO2/Si",
        "DepositionParameters": {
          "DepositionTemperature": "<60°C"
        },
        "AnnealingConditions": {
          "Temperature": "250°C",
          "Atmosphere": "Vacuum"
        },
        "FilmThicknessUnit": "nm",
        "FilmThicknessText": "60 nm and 220 nm"
      },
      "Performance": {
        "ElectricalProperties": {},
        "OpticalProperties": {
          "OpticalBandGapUnit": "eV"
        },
        "StructuralProperties": {},
        "OtherPerformanceMetrics": {
          "WorkFunctionUnit": "eV"
        },
        "HallMobility": "110–140 cm²/Vs (post-annealed)",
        "CrystalStructure": "Solid-phase crystallized cubic bixbyite"
      },
      "Application": {
        "PotentialApplicationArea": "Solar cells requiring low-temperature processes",
        "DemonstratedInDevice": {}
      }
    }
  },
  {
    "MaterialName": "Solid-phase crystallized In2O3:Ce,H (2 wt% CeO2)",
    "Details": {
      "Design": {
        "HostMaterial": "In2O3",
        "PrimaryDopant": {
          "Element": "Ce",
          "Concentration_text": "2 wt% CeO2"
        },
        "CoDopants": [
          {
            "Element": "H",
            "Concentration_text": "1.4–2.0 at%"
          }
        ],
        "TargetStoichiometry": "In2O3 with 2 wt% CeO2 and hydrogen"
      },
      "Fabrication": {
        "DepositionMethod": "Reactive Plasma Deposition (RPD)",
        "SubstrateMaterial": "Glass or SiO2/Si",
        "DepositionParameters": {
          "DepositionTemperature": "<60°C"
        },
        "AnnealingConditions": {
          "Temperature": "250°C",
          "Atmosphere": "Vacuum"
        },
        "FilmThicknessUnit": "nm",
        "FilmThicknessText": "60 nm and 220 nm"
      },
      "Performance": {
        "ElectricalProperties": {},
        "OpticalProperties": {
          "OpticalBandGapUnit": "eV"
        },
        "StructuralProperties": {},
        "OtherPerformanceMetrics": {
          "WorkFunctionUnit": "eV"
        },
        "HallMobility": "110–140 cm²/Vs (post-annealed)",
        "CrystalStructure": "Solid-phase crystallized cubic bixbyite"
      },
      "Application": {
        "PotentialApplicationArea": "Solar cells requiring low-temperature processes",
        "DemonstratedInDevice": {}
      }
    }
  },
  {
    "MaterialName": "Poly-In2O3:W (1 wt% WO3)",
    "Details": {
      "Design": {
        "HostMaterial": "In2O3",
        "PrimaryDopant": {
          "Element": "W",
          "Concentration_text": "1 wt% WO3"
        },
        "CoDopants": [],
        "TargetStoichiometry": "In2O3 with 1 wt% WO3"
      },
      "Fabrication": {
        "DepositionMethod": "Reactive Plasma Deposition (RPD)",
        "SubstrateMaterial": "Glass/SiO2/Si",
        "DepositionParameters": {
          "WorkingPressure": "0.4 Pa",
          "DepositionTemperature": "200°C",
          "GasAtmosphere": "Ar, O2, H2O"
        },
        "AnnealingConditions": {},
        "FilmThicknessUnit": "nm",
        "FilmThicknessText": "220 nm, 60 nm"
      },
      "Performance": {
        "ElectricalProperties": {},
        "OpticalProperties": {
          "OpticalBandGapUnit": "eV"
        },
        "StructuralProperties": {},
        "OtherPerformanceMetrics": {
          "WorkFunctionUnit": "eV"
        },
        "Resistivity": "Decreases with postannealing",
        "CarrierConcentration": "Stable after annealing",
        "HallMobility": "70–80 cm²/V·s (improves to 110–140 cm²/V·s after annealing)",
        "CrystalStructure": "Polycrystalline cubic bixbyite with <111> preferred orientation",
        "OpticalTransmittanceDescription": "Broadband transparency from visible to near-infrared"
      },
      "Application": {
        "PotentialApplicationArea": "High-temperature optoelectronic devices (thin-film transistors, solar cells)",
        "DemonstratedInDevice": {}
      }
    }
  },
  {
    "MaterialName": "Poly-In2O3:Ce (2 wt% CeO2)",
    "Details": {
      "Design": {
        "HostMaterial": "In2O3",
        "PrimaryDopant": {
          "Element": "Ce",
          "Concentration_text": "2 wt% CeO2"
        },
        "CoDopants": [],
        "TargetStoichiometry": "In2O3 with 2 wt% CeO2"
      },
      "Fabrication": {
        "DepositionMethod": "Reactive Plasma Deposition (RPD)",
        "SubstrateMaterial": "Glass/SiO2/Si",
        "DepositionParameters": {
          "WorkingPressure": "0.4 Pa",
          "DepositionTemperature": "200°C",
          "GasAtmosphere": "Ar, O2, H2O"
        },
        "AnnealingConditions": {},
        "FilmThicknessUnit": "nm",
        "FilmThicknessText": "220 nm, 60 nm"
      },
      "Performance": {
        "ElectricalProperties": {},
        "OpticalProperties": {
          "OpticalBandGapUnit": "eV"
        },
        "StructuralProperties": {},
        "OtherPerformanceMetrics": {
          "WorkFunctionUnit": "eV"
        },
        "Resistivity": "Decreases with postannealing",
        "CarrierConcentration": "Stable after annealing",
        "HallMobility": "70–80 cm²/V·s (improves to 110–140 cm²/V·s after annealing)",
        "CrystalStructure": "Polycrystalline cubic bixbyite with <111> preferred orientation",
        "OpticalTransmittanceDescription": "Broadband transparency from visible to near-infrared"
      },
      "Application": {
        "PotentialApplicationArea": "High-temperature optoelectronic devices (thin-film transistors, solar cells)",
        "DemonstratedInDevice": {}
      }
    }
  },
  {
    "MaterialName": "spc-In2O3:H (Low H)",
    "Details": {
      "Design": {
        "HostMaterial": "In2O3",
        "PrimaryDopant": {
          "Element": "H",
          "Concentration_text": "1.4–2.0 at%"
        },
        "CoDopants": [],
        "TargetStoichiometry": "Hydrogen-doped In2O3"
      },
      "Fabrication": {
        "DepositionMethod": "Reactive Plasma Deposition (RPD)",
        "SubstrateMaterial": "Glass/SiO2/Si",
        "DepositionParameters": {
          "WorkingPressure": "0.4 Pa",
          "DepositionTemperature": "<60°C",
          "GasAtmosphere": "Ar, O2, H2O"
        },
        "AnnealingConditions": {
          "Temperature": "250°C",
          "Atmosphere": "Vacuum",
          "Duration": "Crystallization process"
        },
        "FilmThicknessUnit": "nm",
        "FilmThicknessText": "220 nm, 60 nm"
      },
      "Performance": {
        "ElectricalProperties": {},
        "OpticalProperties": {
          "OpticalBandGapUnit": "eV"
        },
        "StructuralProperties": {},
        "OtherPerformanceMetrics": {
          "WorkFunctionUnit": "eV"
        },
        "Resistivity": "Increases after annealing >400°C",
        "CarrierConcentration": "Decreases with H effusion",
        "HallMobility": "100–160 cm²/V·s (degrades after annealing)",
        "CrystalStructure": "Large grains (>500 nm) with low in-plane compressive strain",
        "OpticalTransmittanceDescription": "Superior in visible and NIR compared to ITO/IZO"
      },
      "Application": {
        "PotentialApplicationArea": "Low-temperature solar cells (Si heterojunction, substrate-type thin-film)",
        "DemonstratedInDevice": {}
      }
    }
  },
  {
    "MaterialName": "spc-In2O3:Me,H (Me: W/Ce, High H)",
    "Details": {
      "Design": {
        "HostMaterial": "In2O3",
        "PrimaryDopant": {
          "Element": "W/Ce",
          "Concentration_text": "1–3 wt% MeO3"
        },
        "CoDopants": [
          {
            "Element": "H",
            "Concentration_text": "2.4–3.7 at%"
          }
        ],
        "TargetStoichiometry": "In2O3 co-doped with metal (W/Ce) and hydrogen"
      },
      "Fabrication": {
        "DepositionMethod": "Reactive Plasma Deposition (RPD)",
        "SubstrateMaterial": "Glass/SiO2/Si",
        "DepositionParameters": {
          "WorkingPressure": "0.4 Pa",
          "DepositionTemperature": "<60°C",
          "GasAtmosphere": "Ar, O2, H2O"
        },
        "AnnealingConditions": {
          "Temperature": "250°C",
          "Atmosphere": "Vacuum",
          "Duration": "Crystallization process"
        },
        "FilmThicknessUnit": "nm",
        "FilmThicknessText": "220 nm, 60 nm"
      },
      "Performance": {
        "ElectricalProperties": {},
        "OpticalProperties": {
          "OpticalBandGapUnit": "eV"
        },
        "StructuralProperties": {},
        "OtherPerformanceMetrics": {
          "WorkFunctionUnit": "eV"
        },
        "Resistivity": "Degrades significantly under damp heat",
        "CarrierConcentration": "Decreases with H effusion",
        "HallMobility": "100–160 cm²/V·s (degrades after annealing/damp heat)",
        "CrystalStructure": "Randomly oriented grains (high Ce content) or large grains",
        "OpticalTransmittanceDescription": "Superior in visible and NIR but degrades with H content"
      },
      "Application": {
        "PotentialApplicationArea": "Low-temperature solar cells (requires encapsulation)",
        "DemonstratedInDevice": {}
      }
    }
  },
  {
    "MaterialName": "0.5 wt% TiO2-doped In2O3",
    "Details": {
      "Design": {
        "HostMaterial": "In2O3",
        "PrimaryDopant": {
          "Element": "Ti",
          "Concentration_text": "0.5 wt%"
        },
        "CoDopants": [],
        "TargetStoichiometry": "In2O3 with 0.5 wt% TiO2",
        "MaterialDescriptionSource": "Starting powders were fine-grained (0.2 μm mean particle size) In2O3 (99.99% purity)"
      },
      "Fabrication": {
        "PrecursorMaterialsText": "In2O3 powder, titanium butoxide solution, poly(vinyl butyral) binder, dibutyl phtalate plasticizer",
        "TargetMaterialText": "In2O3 with 0.5 wt% TiO2",
        "DepositionParameters": {},
        "AnnealingConditions": {
          "Temperature": "1400°C",
          "Atmosphere": "Air",
          "Duration": "3 hours"
        },
        "FilmThicknessUnit": "nm"
      },
      "Performance": {
        "ElectricalProperties": {},
        "OpticalProperties": {
          "OpticalBandGapUnit": "eV"
        },
        "StructuralProperties": {},
        "OtherPerformanceMetrics": {
          "WorkFunctionUnit": "eV"
        },
        "CrystalStructure": "Cubic bixbyite In2O3"
      },
      "Application": {
        "PotentialApplicationArea": "Sputtering targets for ITO films",
        "DemonstratedInDevice": {}
      }
    }
  },
  {
    "MaterialName": "1 wt% TiO2-doped In2O3",
    "Details": {
      "Design": {
        "HostMaterial": "In2O3",
        "PrimaryDopant": {
          "Element": "Ti",
          "Concentration_text": "1 wt%"
        },
        "CoDopants": [],
        "TargetStoichiometry": "In2O3 with 1 wt% TiO2",
        "MaterialDescriptionSource": "Starting powders were fine-grained (0.2 μm mean particle size) In2O3 (99.99% purity)"
      },
      "Fabrication": {
        "PrecursorMaterialsText": "In2O3 powder, titanium butoxide solution, poly(vinyl butyral) binder, dibutyl phtalate plasticizer",
        "TargetMaterialText": "In2O3 with 1 wt% TiO2",
        "DepositionParameters": {},
        "AnnealingConditions": {
          "Temperature": "1400°C",
          "Atmosphere": "Air",
          "Duration": "1 hour"
        },
        "FilmThicknessUnit": "nm"
      },
      "Performance": {
        "ElectricalProperties": {},
        "OpticalProperties": {
          "OpticalBandGapUnit": "eV"
        },
        "StructuralProperties": {},
        "OtherPerformanceMetrics": {
          "WorkFunctionUnit": "eV"
        },
        "CrystalStructure": "Cubic bixbyite In2O3"
      },
      "Application": {
        "PotentialApplicationArea": "Sputtering targets for ITO films",
        "DemonstratedInDevice": {}
      }
    }
  },
  {
    "MaterialName": "Undoped In2O3",
    "Details": {
      "Design": {
        "HostMaterial": "In2O3",
        "PrimaryDopant": {},
        "CoDopants": [],
        "TargetStoichiometry": "In2O3",
        "MaterialDescriptionSource": "Starting powders were fine-grained (0.2 μm mean particle size) In2O3 (99.99% purity)"
      },
      "Fabrication": {
        "PrecursorMaterialsText": "In2O3 powder, poly(vinyl butyral) binder, dibutyl phtalate plasticizer",
        "TargetMaterialText": "In2O3",
        "DepositionParameters": {},
        "AnnealingConditions": {
          "Temperature": "1400°C",
          "Atmosphere": "Air",
          "Duration": "10 hours"
        },
        "FilmThicknessUnit": "nm"
      },
      "Performance": {
        "ElectricalProperties": {},
        "OpticalProperties": {
          "OpticalBandGapUnit": "eV"
        },
        "StructuralProperties": {},
        "OtherPerformanceMetrics": {
          "WorkFunctionUnit": "eV"
        },
        "CrystalStructure": "Cubic bixbyite In2O3"
      },
      "Application": {
        "PotentialApplicationArea": "Sputtering targets for ITO films",
        "DemonstratedInDevice": {}
      }
    }
  },
  {
    "MaterialName": "2 wt% Mo-doped In2O3 on YSZ (100)",
    "Details": {
      "Design": {
        "HostMaterial": "In2O3",
        "PrimaryDopant": {
          "Element": "Mo",
          "Concentration_text": "2 wt%"
        },
        "CoDopants": [],
        "TargetStoichiometry": "In1.94Mo0.06O3",
        "MaterialDescriptionSource": "Targets from Cerac, Inc. made by sintering metallic Mo with In2O3"
      },
      "Fabrication": {
        "DepositionMethod": "Pulsed Laser Deposition",
        "SubstrateMaterial": "(100) yttria-stabilized zirconia (YSZ) single-crystal",
        "TargetMaterialText": "2 wt% Mo-doped In2O3 target (In1.94Mo0.06O3)",
        "DepositionParameters": {
          "WorkingPressure": "2×10^-3 Torr",
          "DepositionTemperature": "500°C",
          "GasAtmosphere": "Pure O2"
        },
        "AnnealingConditions": {},
        "FilmThicknessUnit": "nm",
        "FilmThicknessText": "Measured with stylus profilometry"
      },
      "Performance": {
        "ElectricalProperties": {},
        "OpticalProperties": {
          "OpticalBandGapUnit": "eV"
        },
        "StructuralProperties": {},
        "OtherPerformanceMetrics": {
          "WorkFunctionUnit": "eV"
        },
        "Resistivity": "~3.3×10^-4 Ω·cm (derived from conductivity 3000 S/cm)",
        "CarrierConcentration": "1.9×10^20 cm⁻³",
        "CarrierType": "n-type",
        "HallMobility": ">95 cm²/Vs (up to 125 cm²/Vs at room temperature)",
        "AverageTransmittance": ">90% in visible range (normalized to substrate)",
        "CrystalStructure": "Biaxially textured cubic In2O3 (100-oriented)"
      },
      "Application": {
        "PotentialApplicationArea": "Thin-film photovoltaics, smart windows, organic light-emitting diodes, flat-panel displays",
        "DemonstratedInDevice": {}
      }
    }
  },
  {
    "MaterialName": "4 wt% Mo-doped In2O3 on YSZ (100)",
    "Details": {
      "Design": {
        "HostMaterial": "In2O3",
        "PrimaryDopant": {
          "Element": "Mo",
          "Concentration_text": "4 wt%"
        },
        "CoDopants": [],
        "TargetStoichiometry": "In1.88Mo0.12O3",
        "MaterialDescriptionSource": "Targets from Cerac, Inc. made by sintering metallic Mo with In2O3"
      },
      "Fabrication": {
        "DepositionMethod": "Pulsed Laser Deposition",
        "SubstrateMaterial": "(100) yttria-stabilized zirconia (YSZ) single-crystal",
        "TargetMaterialText": "4 wt% Mo-doped In2O3 target (In1.88Mo0.12O3)",
        "DepositionParameters": {
          "WorkingPressure": "2×10^-3 Torr",
          "DepositionTemperature": "500°C",
          "GasAtmosphere": "Pure O2"
        },
        "AnnealingConditions": {},
        "FilmThicknessUnit": "nm",
        "FilmThicknessText": "Measured with stylus profilometry"
      },
      "Performance": {
        "ElectricalProperties": {},
        "OpticalProperties": {
          "OpticalBandGapUnit": "eV"
        },
        "StructuralProperties": {},
        "OtherPerformanceMetrics": {
          "WorkFunctionUnit": "eV"
        },
        "HallMobility": "<50 cm²/Vs",
        "CrystalStructure": "Cubic In2O3 with additional non-In2O3 peaks"
      },
      "Application": {
        "DemonstratedInDevice": {}
      }
    }
  },
  {
    "MaterialName": "1 wt% Mo-doped In2O3 on YSZ (100)",
    "Details": {
      "Design": {
        "HostMaterial": "In2O3",
        "PrimaryDopant": {
          "Element": "Mo",
          "Concentration_text": "1 wt%"
        },
        "CoDopants": [],
        "TargetStoichiometry": "In1.97Mo0.03O3",
        "MaterialDescriptionSource": "Targets from Cerac, Inc. made by sintering metallic Mo with In2O3"
      },
      "Fabrication": {
        "DepositionMethod": "Pulsed Laser Deposition",
        "SubstrateMaterial": "(100) yttria-stabilized zirconia (YSZ) single-crystal",
        "TargetMaterialText": "1 wt% Mo-doped In2O3 target (In1.97Mo0.03O3)",
        "DepositionParameters": {
          "WorkingPressure": "2×10^-3 Torr",
          "DepositionTemperature": "500°C",
          "GasAtmosphere": "Pure O2"
        },
        "AnnealingConditions": {},
        "FilmThicknessUnit": "nm",
        "FilmThicknessText": "Measured with stylus profilometry"
      },
      "Performance": {
        "ElectricalProperties": {},
        "OpticalProperties": {
          "OpticalBandGapUnit": "eV"
        },
        "StructuralProperties": {},
        "OtherPerformanceMetrics": {
          "WorkFunctionUnit": "eV"
        },
        "CarrierConcentration": "1.3×10^20 cm⁻³",
        "CarrierType": "n-type"
      },
      "Application": {
        "DemonstratedInDevice": {}
      }
    }
  },
  {
    "MaterialName": "Pure In2O3 on YSZ (100)",
    "Details": {
      "Design": {
        "HostMaterial": "In2O3",
        "PrimaryDopant": {},
        "CoDopants": []
      },
      "Fabrication": {
        "DepositionMethod": "Pulsed Laser Deposition",
        "SubstrateMaterial": "(100) yttria-stabilized zirconia (YSZ) single-crystal",
        "TargetMaterialText": "Pure In2O3 target",
        "DepositionParameters": {
          "WorkingPressure": "2×10^-3 Torr",
          "DepositionTemperature": "500°C",
          "GasAtmosphere": "Pure O2"
        },
        "AnnealingConditions": {},
        "FilmThicknessUnit": "nm",
        "FilmThicknessText": "Measured with stylus profilometry"
      },
      "Performance": {
        "ElectricalProperties": {},
        "OpticalProperties": {
          "OpticalBandGapUnit": "eV"
        },
        "StructuralProperties": {},
        "OtherPerformanceMetrics": {
          "WorkFunctionUnit": "eV"
        },
        "CarrierConcentration": "5.3×10^18 cm⁻³",
        "CarrierType": "n-type"
      },
      "Application": {
        "DemonstratedInDevice": {}
      }
    }
  },
  {
    "MaterialName": "RF Sputtered IMO (4 wt% Mo)",
    "Details": {
      "Design": {
        "HostMaterial": "In2O3",
        "PrimaryDopant": {
          "Element": "Mo",
          "Concentration_text": "4 wt%"
        },
        "CoDopants": [],
        "TargetStoichiometry": "96 wt% In2O3 and 4 wt% Mo metal",
        "MaterialDescriptionSource": "Cerac, Inc. target (99.99% purity)"
      },
      "Fabrication": {
        "DepositionMethod": "RF Magnetron Sputtering",
        "SubstrateMaterial": "Corning 7059 glass",
        "TargetMaterialText": "Ceramic target of 96 wt% In2O3 and 4 wt% Mo metal",
        "DepositionParameters": {
          "BasePressure": "5×10^-8 - 2×10^-7 torr",
          "WorkingPressure": "10 mtorr",
          "DepositionTemperature": "120-420°C",
          "GasAtmosphere": "Ar/O2 mixture",
          "DepositionPower": "80 W"
        },
        "AnnealingConditions": {},
        "AnnealingConditionsTextSummary": "Post-deposition maintenance in sputtering ambient for 1 hour followed by cooling under vacuum.",
        "FilmThicknessUnit": "nm",
        "FilmThicknessText": "0.2-1 µm (stylus profilometry)"
      },
      "Performance": {
        "ElectricalProperties": {},
        "OpticalProperties": {
          "OpticalBandGapUnit": "eV"
        },
        "StructuralProperties": {},
        "OtherPerformanceMetrics": {
          "WorkFunctionUnit": "eV"
        },
        "HallMobility": "45 cm²/Vs",
        "CarrierConcentration": "1.8×10^20 cm⁻³",
        "CarrierType": "n-type",
        "AverageTransmittance": ">80% (visible)",
        "CrystalStructure": "Randomly oriented"
      },
      "Application": {
        "PotentialApplicationArea": "Transparent electrodes for solar cells, displays, low-emissivity windows",
        "DemonstratedInDevice": {}
      }
    }
  },
  {
    "MaterialName": "PLD IMO (2 wt% Mo) on Glass",
    "Details": {
      "Design": {
        "HostMaterial": "In2O3",
        "PrimaryDopant": {
          "Element": "Mo",
          "Concentration_text": "2 wt%"
        },
        "CoDopants": [],
        "TargetStoichiometry": "2 wt% Mo in target"
      },
      "Fabrication": {
        "DepositionMethod": "Pulsed Laser Deposition (PLD)",
        "SubstrateMaterial": "Corning 1737 glass",
        "DepositionParameters": {
          "WorkingPressure": "2 mtorr",
          "DepositionTemperature": "350°C",
          "GasAtmosphere": "O2"
        },
        "AnnealingConditions": {},
        "FilmThicknessUnit": "nm",
        "FilmThicknessText": "~0.2-1 µm"
      },
      "Performance": {
        "ElectricalProperties": {},
        "OpticalProperties": {
          "OpticalBandGapUnit": "eV"
        },
        "StructuralProperties": {},
        "OtherPerformanceMetrics": {
          "WorkFunctionUnit": "eV"
        },
        "HallMobility": "111 cm²/Vs",
        "CarrierConcentration": "1.7×10^20 cm⁻³",
        "CarrierType": "n-type",
        "OpticalTransmittanceDescription": "High optical transparency",
        "CrystalStructure": "Randomly oriented"
      },
      "Application": {
        "PotentialApplicationArea": "High-performance transparent conductive films",
        "DemonstratedInDevice": {}
      }
    }
  },
  {
    "MaterialName": "PLD IMO (2 wt% Mo) on YSZ",
    "Details": {
      "Design": {
        "HostMaterial": "In2O3",
        "PrimaryDopant": {
          "Element": "Mo",
          "Concentration_text": "2 wt%"
        },
        "CoDopants": [],
        "TargetStoichiometry": "2 wt% Mo in target"
      },
      "Fabrication": {
        "DepositionMethod": "Pulsed Laser Deposition (PLD)",
        "SubstrateMaterial": "YSZ (100)",
        "DepositionParameters": {
          "WorkingPressure": "2 mtorr",
          "DepositionTemperature": "350°C",
          "GasAtmosphere": "O2"
        },
        "AnnealingConditions": {},
        "FilmThicknessUnit": "nm",
        "FilmThicknessText": "~0.2-1 µm"
      },
      "Performance": {
