Repository: kevin3998/in2o3_tco

File: data/extracted_json/pydantic/material_data_only.json (part 14 of 16)
[
        "DepositionParameters": {},
        "DepositionParametersTextSummary": "Amorphous films deposited at <60°C followed by solid-phase crystallization",
        "AnnealingConditions": {
          "Temperature": "250°C",
          "Atmosphere": "Vacuum",
          "Duration": "Not specified"
        },
        "FilmThicknessUnit": "nm"
      },
      "Performance": {
        "ElectricalProperties": {},
        "OpticalProperties": {
          "OpticalBandGapUnit": "eV"
        },
        "StructuralProperties": {},
        "OtherPerformanceMetrics": {
          "WorkFunctionUnit": "eV"
        },
        "HallMobility": "Degrades less than undoped spc-In2O3:H",
        "Resistivity": "Lower degradation compared to spc-In2O3:H",
        "CarrierConcentration": "Higher than spc-In2O3:H due to W doping"
      },
      "Application": {
        "PotentialApplicationArea": "Solar cells requiring low-temperature processes",
        "DemonstratedInDevice": {}
      }
    }
  },
  {
    "MaterialName": "Solid-phase crystallized In2O3:Ce,H (2 wt% CeO2)",
    "Details": {
      "Design": {
        "HostMaterial": "In2O3",
        "PrimaryDopant": {
          "Element": "Ce",
          "Concentration_text": "2 wt% CeO2"
        },
        "CoDopants": [
          {
            "Element": "H",
            "Concentration_text": "1.4–2.0 at%"
          }
        ],
        "TargetStoichiometry": "In2O3 with 2 wt% CeO2"
      },
      "Fabrication": {
        "DepositionMethod": "Reactive Plasma Deposition (RPD) without intentional heating",
        "SubstrateMaterial": "Glass substrates and SiO2/Si",
        "DepositionParameters": {},
        "DepositionParametersTextSummary": "Amorphous films deposited at <60°C followed by solid-phase crystallization",
        "AnnealingConditions": {
          "Temperature": "250°C",
          "Atmosphere": "Vacuum",
          "Duration": "Not specified"
        },
        "FilmThicknessUnit": "nm"
      },
      "Performance": {
        "ElectricalProperties": {},
        "OpticalProperties": {
          "OpticalBandGapUnit": "eV"
        },
        "StructuralProperties": {},
        "OtherPerformanceMetrics": {
          "WorkFunctionUnit": "eV"
        },
        "HallMobility": "Degrades less than undoped spc-In2O3:H",
        "Resistivity": "Lower degradation compared to spc-In2O3:H",
        "CarrierConcentration": "Higher than spc-In2O3:H due to Ce doping"
      },
      "Application": {
        "PotentialApplicationArea": "Solar cells requiring low-temperature processes",
        "DemonstratedInDevice": {}
      }
    }
  },
  {
    "MaterialName": "TiO2-doped In2O3 (0.5 wt% TiO2)",
    "Details": {
      "Design": {
        "HostMaterial": "In2O3",
        "PrimaryDopant": {
          "Element": "Ti",
          "Concentration_text": "0.5 wt%"
        },
        "CoDopants": [],
        "TargetStoichiometry": "In2O3 with 0.5 wt% TiO2"
      },
      "Fabrication": {
        "DepositionMethod": "Ceramic processing",
        "PrecursorMaterialsText": "In2O3 powder (0.2 μm mean particle size) + titanium butoxide solution",
        "DepositionParameters": {},
        "DepositionParametersTextSummary": "Powders mixed with poly(vinyl butyral) binder, pressed at 150 MPa, vacuum dried",
        "AnnealingConditions": {
          "Temperature": "1400°C",
          "Atmosphere": "Air",
          "Duration": "3 h"
        },
        "FilmThicknessUnit": "nm"
      },
      "Performance": {
        "ElectricalProperties": {},
        "OpticalProperties": {
          "OpticalBandGapUnit": "eV"
        },
        "StructuralProperties": {},
        "OtherPerformanceMetrics": {
          "WorkFunctionUnit": "eV"
        },
        "CrystalStructure": "In2O3 phase with In2TiO5 precipitates at grain boundaries",
        "GrainSize": "Fine monomodal microstructure (no pore entrapment)",
        "Other": "Achieves 98% theoretical density at 1400°C"
      },
      "Application": {
        "PotentialApplicationArea": "Dense sputtering targets for improved ITO film production",
        "DemonstratedInDevice": {}
      }
    }
  },
  {
    "MaterialName": "TiO2-doped In2O3 (1 wt% TiO2)",
    "Details": {
      "Design": {
        "HostMaterial": "In2O3",
        "PrimaryDopant": {
          "Element": "Ti",
          "Concentration_text": "1 wt%"
        },
        "CoDopants": [],
        "TargetStoichiometry": "In2O3 with 1 wt% TiO2"
      },
      "Fabrication": {
        "DepositionMethod": "Ceramic processing",
        "PrecursorMaterialsText": "In2O3 powder (0.2 μm mean particle size) + titanium butoxide solution",
        "DepositionParameters": {},
        "DepositionParametersTextSummary": "Powders mixed with poly(vinyl butyral) binder, pressed at 150 MPa, vacuum dried",
        "AnnealingConditions": {
          "Temperature": "1400°C",
          "Atmosphere": "Air",
          "Duration": "1 h"
        },
        "FilmThicknessUnit": "nm"
      },
      "Performance": {
        "ElectricalProperties": {},
        "OpticalProperties": {
          "OpticalBandGapUnit": "eV"
        },
        "StructuralProperties": {},
        "OtherPerformanceMetrics": {
          "WorkFunctionUnit": "eV"
        },
        "CrystalStructure": "In2O3 phase with In2TiO5 precipitates at grain boundaries",
        "GrainSize": "No abnormal grain growth observed",
        "Other": "98% TD achieved after 1 h sintering at 1400°C"
      },
      "Application": {
        "PotentialApplicationArea": "Dense sputtering targets resistant to erosion",
        "DemonstratedInDevice": {}
      }
    }
  },
  {
    "MaterialName": "Undoped In2O3",
    "Details": {
      "Design": {
        "HostMaterial": "In2O3",
        "PrimaryDopant": {},
        "CoDopants": []
      },
      "Fabrication": {
        "DepositionMethod": "Ceramic processing",
        "PrecursorMaterialsText": "In2O3 powder (0.2 μm mean particle size)",
        "DepositionParameters": {},
        "DepositionParametersTextSummary": "Pressed at 150 MPa, vacuum dried",
        "AnnealingConditions": {
          "Temperature": "1400°C",
          "Atmosphere": "Air",
          "Duration": "3 h"
        },
        "FilmThicknessUnit": "nm"
      },
      "Performance": {
        "ElectricalProperties": {},
        "OpticalProperties": {
          "OpticalBandGapUnit": "eV"
        },
        "StructuralProperties": {},
        "OtherPerformanceMetrics": {
          "WorkFunctionUnit": "eV"
        },
        "CrystalStructure": "Bimodal grain-size distribution with entrapped pores",
        "GrainSize": "20-30 μm abnormal grains after prolonged sintering",
        "Other": "Only 90% TD achieved after 3 h sintering at 1400°C"
      },
      "Application": {
        "PotentialApplicationArea": "Baseline material for sintering studies",
        "DemonstratedInDevice": {}
      }
    }
  },
  {
    "MaterialName": "Undoped In2O3",
    "Details": {
      "Design": {
        "HostMaterial": "In2O3",
        "PrimaryDopant": {},
        "CoDopants": [],
        "TargetStoichiometry": "pure In2O3"
      },
      "Fabrication": {
        "DepositionMethod": "Pulsed Laser Deposition (PLD)",
        "SubstrateMaterial": "(100) yttria-stabilized zirconia (YSZ)",
        "TargetMaterialText": "pure In2O3 target",
        "DepositionParameters": {
          "WorkingPressure": "2×10^-3 Torr",
          "DepositionTemperature": "500°C",
          "GasAtmosphere": "O2"
        },
        "AnnealingConditions": {},
        "FilmThicknessUnit": "nm"
      },
      "Performance": {
        "ElectricalProperties": {},
        "OpticalProperties": {
          "OpticalBandGapUnit": "eV"
        },
        "StructuralProperties": {},
        "OtherPerformanceMetrics": {
          "WorkFunctionUnit": "eV"
        },
        "CarrierConcentration": "5.3×10^18 cm⁻³ (n-type)"
      },
      "Application": {
        "PotentialApplicationArea": "Transparent conductive oxides for optoelectronic devices",
        "DemonstratedInDevice": {}
      }
    }
  },
  {
    "MaterialName": "Mo-doped In2O3 (1 wt% Mo)",
    "Details": {
      "Design": {
        "HostMaterial": "In2O3",
        "PrimaryDopant": {
          "Element": "Mo",
          "Concentration_text": "1 wt%"
        },
        "CoDopants": [],
        "TargetStoichiometry": "In1.97Mo0.03O3"
      },
      "Fabrication": {
        "DepositionMethod": "Pulsed Laser Deposition (PLD)",
        "SubstrateMaterial": "(100) yttria-stabilized zirconia (YSZ)",
        "TargetMaterialText": "1 wt% Mo-doped In2O3 target",
        "DepositionParameters": {
          "WorkingPressure": "2×10^-3 Torr",
          "DepositionTemperature": "500°C",
          "GasAtmosphere": "O2"
        },
        "AnnealingConditions": {},
        "FilmThicknessUnit": "nm"
      },
      "Performance": {
        "ElectricalProperties": {},
        "OpticalProperties": {
          "OpticalBandGapUnit": "eV"
        },
        "StructuralProperties": {},
        "OtherPerformanceMetrics": {
          "WorkFunctionUnit": "eV"
        },
        "CarrierConcentration": "1.3×10^20 cm⁻³ (n-type)"
      },
      "Application": {
        "PotentialApplicationArea": "Transparent conductive electrodes",
        "DemonstratedInDevice": {}
      }
    }
  },
  {
    "MaterialName": "Mo-doped In2O3 (2 wt% Mo) on YSZ",
    "Details": {
      "Design": {
        "HostMaterial": "In2O3",
        "PrimaryDopant": {
          "Element": "Mo",
          "Concentration_text": "2 wt%"
        },
        "CoDopants": [],
        "TargetStoichiometry": "In1.94Mo0.06O3"
      },
      "Fabrication": {
        "DepositionMethod": "Pulsed Laser Deposition (PLD)",
        "SubstrateMaterial": "(100) yttria-stabilized zirconia (YSZ)",
        "TargetMaterialText": "2 wt% Mo-doped In2O3 target",
        "DepositionParameters": {
          "WorkingPressure": "2×10^-3 Torr",
          "DepositionTemperature": "500°C",
          "GasAtmosphere": "O2"
        },
        "AnnealingConditions": {},
        "FilmThicknessUnit": "nm"
      },
      "Performance": {
        "ElectricalProperties": {},
        "OpticalProperties": {
          "OpticalBandGapUnit": "eV"
        },
        "StructuralProperties": {},
        "OtherPerformanceMetrics": {
          "WorkFunctionUnit": "eV"
        },
        "Resistivity": "3.33×10^-4 Ω·cm",
        "CarrierConcentration": "1.9×10^20 cm⁻³ (n-type)",
        "HallMobility": ">95 cm²/V·s",
        "OpticalTransmittance": ">90% in visible range (normalized to substrate)"
      },
      "Application": {
        "PotentialApplicationArea": "High-mobility transparent conductive electrodes",
        "DemonstratedInDevice": {}
      }
    }
  },
  {
    "MaterialName": "Mo-doped In2O3 (2 wt% Mo) on glass",
    "Details": {
      "Design": {
        "HostMaterial": "In2O3",
        "PrimaryDopant": {
          "Element": "Mo",
          "Concentration_text": "2 wt%"
        },
        "CoDopants": [],
        "TargetStoichiometry": "In1.94Mo0.06O3"
      },
      "Fabrication": {
        "DepositionMethod": "Pulsed Laser Deposition (PLD)",
        "SubstrateMaterial": "Corning No. 1737 glass",
        "TargetMaterialText": "2 wt% Mo-doped In2O3 target",
        "DepositionParameters": {
          "WorkingPressure": "2×10^-3 Torr",
          "DepositionTemperature": "500°C",
          "GasAtmosphere": "O2"
        },
        "AnnealingConditions": {},
        "FilmThicknessUnit": "nm"
      },
      "Performance": {
        "ElectricalProperties": {},
        "OpticalProperties": {
          "OpticalBandGapUnit": "eV"
        },
        "StructuralProperties": {},
        "OtherPerformanceMetrics": {
          "WorkFunctionUnit": "eV"
        },
        "OpticalTransmittance": ">90% in visible range (normalized to substrate)"
      },
      "Application": {
        "PotentialApplicationArea": "Transparent conductive coatings",
        "DemonstratedInDevice": {}
      }
    }
  },
  {
    "MaterialName": "Mo-doped In2O3 (4 wt% Mo)",
    "Details": {
      "Design": {
        "HostMaterial": "In2O3",
        "PrimaryDopant": {
          "Element": "Mo",
          "Concentration_text": "4 wt%"
        },
        "CoDopants": [],
        "TargetStoichiometry": "In1.88Mo0.12O3"
      },
      "Fabrication": {
        "DepositionMethod": "Pulsed Laser Deposition (PLD)",
        "SubstrateMaterial": "(100) yttria-stabilized zirconia (YSZ)",
        "TargetMaterialText": "4 wt% Mo-doped In2O3 target",
        "DepositionParameters": {
          "WorkingPressure": "2×10^-3 Torr",
          "DepositionTemperature": "500°C",
          "GasAtmosphere": "O2"
        },
        "AnnealingConditions": {},
        "FilmThicknessUnit": "nm"
      },
      "Performance": {
        "ElectricalProperties": {},
        "OpticalProperties": {
          "OpticalBandGapUnit": "eV"
        },
        "StructuralProperties": {},
        "OtherPerformanceMetrics": {
          "WorkFunctionUnit": "eV"
        },
        "HallMobility": "<50 cm²/V·s",
        "CarrierConcentration": "~1.9×10^20 cm⁻³ (n-type)"
      },
      "Application": {
        "PotentialApplicationArea": "Transparent conductive oxides",
        "DemonstratedInDevice": {}
      }
    }
  },
  {
    "MaterialName": "Mo-doped In2O3 (4 wt% Mo) via RF sputtering",
    "Details": {
      "Design": {
        "HostMaterial": "In2O3",
        "PrimaryDopant": {
          "Element": "Mo",
          "Concentration_text": "4 wt% Mo metal in target"
        },
        "CoDopants": [],
        "TargetStoichiometry": "96 wt% In2O3 and 4 wt% Mo metal target"
      },
      "Fabrication": {
        "DepositionMethod": "RF magnetron sputtering",
        "SubstrateMaterial": "Corning 7059 glass",
        "TargetMaterialText": "96 wt% In2O3 and 4 wt% Mo metal target",
        "DepositionParameters": {
          "WorkingPressure": "10 mTorr",
          "DepositionTemperature": "400°C",
          "DepositionPower": "80W"
        },
        "AnnealingConditions": {},
        "AnnealingConditionsTextSummary": "Post-deposition maintained in sputtering ambient at 400°C for 1 hour, followed by cooling under vacuum",
        "FilmThicknessUnit": "nm"
      },
      "Performance": {
        "ElectricalProperties": {},
        "OpticalProperties": {
          "OpticalBandGapUnit": "eV"
        },
        "StructuralProperties": {},
        "OtherPerformanceMetrics": {
          "WorkFunctionUnit": "eV"
        },
        "HallMobility": "45 cm²/Vs",
        "CarrierConcentration": "1.8 x 10^20 cm⁻³ (n-type)"
      },
      "Application": {
        "PotentialApplicationArea": "Transparent conducting oxides for optoelectronic devices",
        "DemonstratedInDevice": {}
      }
    }
  },
  {
    "MaterialName": "Mo-doped In2O3 (2 wt% Mo) via PLD on glass",
    "Details": {
      "Design": {
        "HostMaterial": "In2O3",
        "PrimaryDopant": {
          "Element": "Mo",
          "Concentration_text": "2 wt% Mo in target"
        },
        "CoDopants": [],
        "TargetStoichiometry": "In2O3 with 2 wt% Mo"
      },
      "Fabrication": {
        "DepositionMethod": "Pulsed Laser Deposition (PLD)",
        "SubstrateMaterial": "Corning 1737 glass",
        "DepositionParameters": {
          "WorkingPressure": "2 mTorr",
          "DepositionTemperature": "350°C",
          "GasAtmosphere": "Oxygen",
          "LaserEnergy": "300 mJ/pulse",
          "Pulses": "35,000"
        },
        "AnnealingConditions": {},
        "FilmThicknessUnit": "nm"
      },
      "Performance": {
        "ElectricalProperties": {},
        "OpticalProperties": {
          "OpticalBandGapUnit": "eV"
        },
        "StructuralProperties": {},
        "OtherPerformanceMetrics": {
          "WorkFunctionUnit": "eV"
        },
        "HallMobility": "111 cm²/Vs",
        "CarrierConcentration": "1.7 x 10^20 cm⁻³ (n-type)"
      },
      "Application": {
        "PotentialApplicationArea": "Transparent conducting oxides for optoelectronic devices",
        "DemonstratedInDevice": {}
      }
    }
  },
  {
    "MaterialName": "Mo-doped In2O3 (2 wt% Mo) via PLD on YSZ",
    "Details": {
      "Design": {
        "HostMaterial": "In2O3",
        "PrimaryDopant": {
          "Element": "Mo",
          "Concentration_text": "2 wt% Mo in target"
        },
        "CoDopants": [],
        "TargetStoichiometry": "In2O3 with 2 wt% Mo"
      },
      "Fabrication": {
        "DepositionMethod": "Pulsed Laser Deposition (PLD)",
        "SubstrateMaterial": "YSZ (100) single-crystal",
        "DepositionParameters": {
          "WorkingPressure": "2 mTorr",
          "DepositionTemperature": "350°C",
          "GasAtmosphere": "Oxygen",
          "LaserEnergy": "300 mJ/pulse",
          "Pulses": "35,000"
        },
        "AnnealingConditions": {},
        "FilmThicknessUnit": "nm"
      },
      "Performance": {
        "ElectricalProperties": {},
        "OpticalProperties": {
          "OpticalBandGapUnit": "eV"
        },
        "StructuralProperties": {},
        "OtherPerformanceMetrics": {
          "WorkFunctionUnit": "eV"
        },
        "HallMobility": "127 cm²/Vs",
        "CarrierConcentration": "1.9 x 10^20 cm⁻³ (n-type)"
      },
      "Application": {
        "PotentialApplicationArea": "Transparent conducting oxides for optoelectronic devices",
        "DemonstratedInDevice": {}
      }
    }
  },
  {
    "MaterialName": "Mo-doped In2O3 (4 wt% Mo) via PLD on glass",
    "Details": {
      "Design": {
        "HostMaterial": "In2O3",
        "PrimaryDopant": {
          "Element": "Mo",
          "Concentration_text": "4 wt% Mo in target"
        },
        "CoDopants": [],
        "TargetStoichiometry": "In2O3 with 4 wt% Mo"
      },
      "Fabrication": {
        "DepositionMethod": "Pulsed Laser Deposition (PLD)",
        "SubstrateMaterial": "Corning 1737 glass",
        "DepositionParameters": {
          "WorkingPressure": "2 mTorr",
          "DepositionTemperature": "350°C",
          "GasAtmosphere": "Oxygen",
          "LaserEnergy": "300 mJ/pulse",
          "Pulses": "35,000"
        },
        "AnnealingConditions": {},
        "FilmThicknessUnit": "nm"
      },
      "Performance": {
        "ElectricalProperties": {},
        "OpticalProperties": {
          "OpticalBandGapUnit": "eV"
        },
        "StructuralProperties": {},
        "OtherPerformanceMetrics": {
          "WorkFunctionUnit": "eV"
        },
        "HallMobility": "43 cm²/Vs"
      },
      "Application": {
        "PotentialApplicationArea": "Transparent conducting oxides for optoelectronic devices",
        "DemonstratedInDevice": {}
      }
    }
  },
  {
    "MaterialName": "Mo-doped In2O3 (4 wt% Mo) via PLD on YSZ",
    "Details": {
      "Design": {
        "HostMaterial": "In2O3",
        "PrimaryDopant": {
          "Element": "Mo",
          "Concentration_text": "4 wt% Mo in target"
        },
        "CoDopants": [],
        "TargetStoichiometry": "In2O3 with 4 wt% Mo"
      },
      "Fabrication": {
        "DepositionMethod": "Pulsed Laser Deposition (PLD)",
        "SubstrateMaterial": "YSZ (100) single-crystal",
        "DepositionParameters": {
          "WorkingPressure": "2 mTorr",
          "DepositionTemperature": "350°C",
          "GasAtmosphere": "Oxygen",
          "LaserEnergy": "300 mJ/pulse",
          "Pulses": "35,000"
        },
        "AnnealingConditions": {},
        "FilmThicknessUnit": "nm"
      },
      "Performance": {
        "ElectricalProperties": {},
        "OpticalProperties": {
          "OpticalBandGapUnit": "eV"
        },
        "StructuralProperties": {},
        "OtherPerformanceMetrics": {
          "WorkFunctionUnit": "eV"
        },
        "HallMobility": "54 cm²/Vs"
      },
      "Application": {
        "PotentialApplicationArea": "Transparent conducting oxides for optoelectronic devices",
        "DemonstratedInDevice": {}
      }
    }
  },
  {
    "MaterialName": "Mo-doped In2O3 (IMO)",
    "Details": {
      "Design": {
        "HostMaterial": "In2O3",
        "PrimaryDopant": {
          "Element": "Mo",
          "Concentration_text": "6.25% (doping concentration)"
        },
        "CoDopants": [],
        "TargetStoichiometry": "In2O3 with Mo substitutional doping at In sites"
      },
      "Fabrication": {
        "DepositionParameters": {},
        "DepositionParametersTextSummary": "Films grown at varying growth temperatures (298 K to 723 K)",
        "AnnealingConditions": {},
        "FilmThicknessUnit": "nm"
      },
      "Performance": {
        "ElectricalProperties": {},
        "OpticalProperties": {
          "OpticalBandGapUnit": "eV"
        },
        "StructuralProperties": {},
        "OtherPerformanceMetrics": {
          "WorkFunctionUnit": "eV"
        },
        "HallMobility": "10 cm²/Vs to 119 cm²/Vs (depending on growth temperature)",
        "CarrierConcentration": "6 × 10^19 cm⁻³ to 7 × 10^20 cm⁻³ (n-type)",
        "CrystalStructure": "Cubic bixbyite In2O3 phase with MoIn-8b (deep donor) and MoIn-24d (shallow donor) sites"
      },
      "Application": {
        "PotentialApplicationArea": "High-performance transparent conductive oxides for optoelectronic devices",
        "DemonstratedInDevice": {}
      }
    }
  },
  {
    "MaterialName": "Zr-doped In2O3",
    "Details": {
      "Design": {
        "HostMaterial": "In2O3",
        "PrimaryDopant": {
          "Element": "Zr",
          "Concentration_text": "Type-III donor"
        },
        "CoDopants": [],
        "TargetStoichiometry": "In2O3 with Zr substitution at In24d sites"
      },
      "Fabrication": {
        "DepositionParameters": {},
        "AnnealingConditions": {},
        "FilmThicknessUnit": "nm"
      },
      "Performance": {
        "ElectricalProperties": {},
        "OpticalProperties": {
          "OpticalBandGapUnit": "eV"
        },
        "StructuralProperties": {},
        "OtherPerformanceMetrics": {
          "WorkFunctionUnit": "eV"
        },
        "CarrierConcentration": "High carrier density (theoretically superior to Sn)",
        "HallMobility": "Maintained high mobility due to unmodified band curvature",
        "CrystalStructure": "ZrIn-24d shallow donor configuration"
      },
      "Application": {
        "PotentialApplicationArea": "Advanced TCOs with improved electron mobility",
        "DemonstratedInDevice": {}
      }
    }
  },
  {
    "MaterialName": "Hf-doped In2O3",
    "Details": {
      "Design": {
        "HostMaterial": "In2O3",
        "PrimaryDopant": {
          "Element": "Hf",
          "Concentration_text": "Type-III donor"
        },
        "CoDopants": [],
        "TargetStoichiometry": "In2O3 with Hf substitution at In24d sites"
      },
      "Fabrication": {
        "DepositionParameters": {},
        "AnnealingConditions": {},
        "FilmThicknessUnit": "nm"
      },
      "Performance": {
        "ElectricalProperties": {},
        "OpticalProperties": {
          "OpticalBandGapUnit": "eV"
        },
        "StructuralProperties": {},
        "OtherPerformanceMetrics": {
          "WorkFunctionUnit": "eV"
        },
        "CarrierConcentration": "High carrier density (theoretically superior to Sn)",
        "HallMobility": "Maintained high mobility due to unmodified band curvature",
        "CrystalStructure": "HfIn-24d shallow donor configuration"
      },
      "Application": {
        "PotentialApplicationArea": "High-efficiency transparent electrodes",
        "DemonstratedInDevice": {}
      }
    }
  },
  {
    "MaterialName": "Ta-doped In2O3",
    "Details": {
      "Design": {
        "HostMaterial": "In2O3",
        "PrimaryDopant": {
          "Element": "Ta",
          "Concentration_text": "Type-III donor"
        },
        "CoDopants": [],
        "TargetStoichiometry": "In2O3 with Ta substitution at In24d sites"
      },
      "Fabrication": {
        "DepositionParameters": {},
        "AnnealingConditions": {},
        "FilmThicknessUnit": "nm"
      },
      "Performance": {
        "ElectricalProperties": {},
        "OpticalProperties": {
          "OpticalBandGapUnit": "eV"
        },
        "StructuralProperties": {},
        "OtherPerformanceMetrics": {
          "WorkFunctionUnit": "eV"
        },
        "CarrierConcentration": "High carrier density (theoretically superior to Sn)",
        "HallMobility": "Maintained high mobility (me = 0.21 m₀)",
        "CrystalStructure": "TaIn-24d shallow donor configuration"
      },
      "Application": {
        "PotentialApplicationArea": "Next-generation TCOs with optimized mobility/carrier balance",
        "DemonstratedInDevice": {}
      }
    }
  },
  {
    "MaterialName": "W-doped In2O3",
    "Details": {
      "Design": {
        "HostMaterial": "In2O3",
        "PrimaryDopant": {
          "Element": "W",
          "Concentration_text": "Type-II donor"
        },
        "CoDopants": [],
        "TargetStoichiometry": "In2O3 with W substitution at In sites"
      },
      "Fabrication": {
        "DepositionParameters": {},
        "AnnealingConditions": {},
        "FilmThicknessUnit": "nm"
      },
      "Performance": {
        "ElectricalProperties": {},
        "OpticalProperties": {
          "OpticalBandGapUnit": "eV"
        },
        "StructuralProperties": {},
        "OtherPerformanceMetrics": {
          "WorkFunctionUnit": "eV"
        },
        "CarrierConcentration": "≈10^21 cm⁻³ (n-type)",
        "HallMobility": "Reduced mobility due to high effective mass",
        "CrystalStructure": "Resonant donor configuration with partially occupied d-levels"
      },
      "Application": {
        "DemonstratedInDevice": {}
      }
    }
  },
  {
    "MaterialName": "Crystalline ITO (c-ITO)",
    "Details": {
      "Design": {
        "HostMaterial": "In2O3",
        "PrimaryDopant": {
          "Element": "Sn",
          "Concentration_text": "commercial"
        },
        "CoDopants": [],
        "TargetStoichiometry": "Commercial ITO"
      },
      "Fabrication": {
        "DepositionMethod": "Commercial",
        "DepositionParameters": {},
        "AnnealingConditions": {},
        "FilmThicknessUnit": "nm"
      },
      "Performance": {
        "ElectricalProperties": {},
        "OpticalProperties": {
          "OpticalBandGapUnit": "eV"
        },
        "StructuralProperties": {},
        "OtherPerformanceMetrics": {
          "WorkFunctionUnit": "eV"
        },
        "Resistivity": "2.38 x 10^-4 Ω·cm",
        "CarrierConcentration": "6.16 x 10^20 cm⁻³",
        "HallMobility": "42.6 cm²/Vs",
        "WorkFunctionText": "4.89 eV"
      },
      "Application": {
        "DemonstratedInDevice": {}
      }
    }
  },
  {
    "MaterialName": "Amorphous SnO2 (8 mTorr pO2)",
    "Details": {
      "Design": {
        "HostMaterial": "SnO2",
        "PrimaryDopant": {},
        "CoDopants": []
      },
      "Fabrication": {
        "DepositionMethod": "Pulsed Laser Deposition (PLD)",
        "DepositionParameters": {
          "WorkingPressure": "8 mTorr",
          "DepositionTemperature": "25°C"
        },
        "AnnealingConditions": {},
        "FilmThicknessUnit": "nm"
      },
      "Performance": {
        "ElectricalProperties": {},
        "OpticalProperties": {
          "OpticalBandGapUnit": "eV"
        },
        "StructuralProperties": {},
        "OtherPerformanceMetrics": {
          "WorkFunctionUnit": "eV"
        },
        "Resistivity": "4.57 x 10^-2 Ω·cm",
        "CarrierConcentration": "2.16 x 10^19 cm⁻³",
        "HallMobility": "5.59 cm²/Vs",
        "WorkFunctionText": "4.96 eV"
      },
      "Application": {
        "DemonstratedInDevice": {}
      }
    }
  },
  {
    "MaterialName": "Amorphous SnO2 (10 mTorr pO2)",
    "Details": {
      "Design": {
        "HostMaterial": "SnO2",
        "PrimaryDopant": {},
        "CoDopants": []
      },
      "Fabrication": {
        "DepositionMethod": "Pulsed Laser Deposition (PLD)",
        "DepositionParameters": {
          "WorkingPressure": "10 mTorr",
          "DepositionTemperature": "25°C"
        },
        "AnnealingConditions": {},
        "FilmThicknessUnit": "nm"
      },
      "Performance": {
        "ElectricalProperties": {},
        "OpticalProperties": {
          "OpticalBandGapUnit": "eV"
        },
        "StructuralProperties": {},
        "OtherPerformanceMetrics": {
          "WorkFunctionUnit": "eV"
        },
        "Resistivity": "2.44 x 10^-3 Ω·cm",
        "CarrierConcentration": "8.53 x 10^19 cm⁻³",
        "HallMobility": "23.3 cm²/Vs",
        "WorkFunctionText": "5.00 eV"
      },
      "Application": {
        "DemonstratedInDevice": {}
      }
    }
  },
  {
    "MaterialName": "Amorphous SnO2 (12 mTorr pO2)",
    "Details": {
      "Design": {
        "HostMaterial": "SnO2",
        "PrimaryDopant": {},
        "CoDopants": []
      },
      "Fabrication": {
        "DepositionMethod": "Pulsed Laser Deposition (PLD)",
        "DepositionParameters": {
          "WorkingPressure": "12 mTorr",
          "DepositionTemperature": "25°C"
        },
        "AnnealingConditions": {},
        "FilmThicknessUnit": "nm"
      },
      "Performance": {
        "ElectricalProperties": {},
        "OpticalProperties": {
          "OpticalBandGapUnit": "eV"
        },
        "StructuralProperties": {},
        "OtherPerformanceMetrics": {
          "WorkFunctionUnit": "eV"
        },
        "Resistivity": "2.17 x 10^-3 Ω·cm",
        "CarrierConcentration": "1.44 x 10^20 cm⁻³",
        "HallMobility": "20.0 cm²/Vs",
        "WorkFunctionText": "5.15 eV"
      },
      "Application": {
        "DemonstratedInDevice": {}
      }
    }
  },
  {
    "MaterialName": "Amorphous SnO2 (14 mTorr pO2)",
    "Details": {
      "Design": {
        "HostMaterial": "SnO2",
        "PrimaryDopant": {},
        "CoDopants": []
      },
      "Fabrication": {
        "DepositionMethod": "Pulsed Laser Deposition (PLD)",
        "DepositionParameters": {
          "WorkingPressure": "14 mTorr",
          "DepositionTemperature": "25°C"
        },
        "AnnealingConditions": {},
        "FilmThicknessUnit": "nm"
      },
      "Performance": {
        "ElectricalProperties": {},
        "OpticalProperties": {
          "OpticalBandGapUnit": "eV"
        },
        "StructuralProperties": {},
        "OtherPerformanceMetrics": {
          "WorkFunctionUnit": "eV"
        },
        "Resistivity": "2.33 x 10^-3 Ω·cm",
        "CarrierConcentration": "1.34 x 10^20 cm⁻³",
        "HallMobility": "22.4 cm²/Vs",
        "WorkFunctionText": "5.03 eV"
      },
      "Application": {
        "DemonstratedInDevice": {}
      }
    }
  },
  {
    "MaterialName": "Amorphous SnO2 (16 mTorr pO2)",
    "Details": {
      "Design": {
        "HostMaterial": "SnO2",
        "PrimaryDopant": {},
        "CoDopants": []
      },
      "Fabrication": {
        "DepositionMethod": "Pulsed Laser Deposition (PLD)",
        "DepositionParameters": {
          "WorkingPressure": "16 mTorr",
          "DepositionTemperature": "25°C"
        },
        "AnnealingConditions": {},
        "FilmThicknessUnit": "nm"
      },
      "Performance": {
        "ElectricalProperties": {},
        "OpticalProperties": {
          "OpticalBandGapUnit": "eV"
        },
        "StructuralProperties": {},
        "OtherPerformanceMetrics": {
          "WorkFunctionUnit": "eV"
        },
        "Resistivity": "2.46 x 10^-3 Ω·cm",
        "CarrierConcentration": "1.10 x 10^20 cm⁻³",
        "HallMobility": "23.2 cm²/Vs",
        "WorkFunctionText": "5.14 eV"
      },
      "Application": {
        "DemonstratedInDevice": {}
      }
    }
  },
  {
    "MaterialName": "UV/Ozone-treated Amorphous SnO2 (10 mTorr pO2)",
    "Details": {
      "Design": {
        "HostMaterial": "SnO2",
        "PrimaryDopant": {},
        "CoDopants": []
      },
      "Fabrication": {
        "DepositionMethod": "Pulsed Laser Deposition (PLD)",
        "DepositionParameters": {
          "WorkingPressure": "10 mTorr",
          "DepositionTemperature": "25°C"
        },
        "AnnealingConditions": {},
        "AnnealingConditionsTextSummary": "UV/ozone treatment for 10 minutes",
        "FilmThicknessUnit": "nm"
      },
      "Performance": {
        "ElectricalProperties": {},
        "OpticalProperties": {
          "OpticalBandGapUnit": "eV"
        },
        "StructuralProperties": {},
        "OtherPerformanceMetrics": {
          "WorkFunctionUnit": "eV"
        },
        "WorkFunctionText": "5.54 eV"
      },
      "Application": {
        "DemonstratedInDevice": {}
      }
    }
  },
  {
    "MaterialName": "Amorphous ZTO70 (10 mTorr pO2)",
    "Details": {
      "Design": {
        "HostMaterial": "SnO2",
        "PrimaryDopant": {
          "Element": "Zn",
          "Concentration_text": "ZTO70 composition"
        },
        "CoDopants": []
      },
      "Fabrication": {
        "DepositionMethod": "Pulsed Laser Deposition (PLD)",
        "DepositionParameters": {
          "WorkingPressure": "10 mTorr",
          "DepositionTemperature": "25°C"
        },
        "AnnealingConditions": {},
        "FilmThicknessUnit": "nm"
      },
      "Performance": {
        "ElectricalProperties": {},
        "OpticalProperties": {
          "OpticalBandGapUnit": "eV"
        },
        "StructuralProperties": {},
        "OtherPerformanceMetrics": {
          "WorkFunctionUnit": "eV"
        },
        "Resistivity": "2.57 x 10^-2 Ω·cm",
        "CarrierConcentration": "2.1 x 10^19 cm⁻³",
        "HallMobility": "11.6 cm²/Vs",
        "WorkFunctionText": "4.93 eV"
      },
      "Application": {
        "DemonstratedInDevice": {}
      }
    }
  },
  {
    "MaterialName": "Amorphous ZTO90 (10 mTorr pO2)",
    "Details": {
      "Design": {
        "HostMaterial": "SnO2",
        "PrimaryDopant": {
          "Element": "Zn",
          "Concentration_text": "ZTO90 composition"
        },
        "CoDopants": []
      },
      "Fabrication": {
        "DepositionMethod": "Pulsed Laser Deposition (PLD)",
        "DepositionParameters": {
          "WorkingPressure": "10 mTorr",
          "DepositionTemperature": "25°C"
        },
        "AnnealingConditions": {},
        "FilmThicknessUnit": "nm"
      },
      "Performance": {
        "ElectricalProperties": {},
        "OpticalProperties": {
          "OpticalBandGapUnit": "eV"
        },
        "StructuralProperties": {},
        "OtherPerformanceMetrics": {
          "WorkFunctionUnit": "eV"
        },
        "Resistivity": "3.37 x 10^-3 Ω·cm",
        "CarrierConcentration": "1.0 x 10^20 cm⁻³",
        "HallMobility": "18.6 cm²/Vs",
        "WorkFunctionText": "5.02 eV"
      },
      "Application": {
        "DemonstratedInDevice": {}
      }
    }
  },
  {
    "MaterialName": "Amorphous IGO2.5 (7.5 mTorr pO2)",
    "Details": {
      "Design": {
        "HostMaterial": "In2O3",
        "PrimaryDopant": {
          "Element": "Ga",
          "Concentration_text": "2.5 at.%"
        },
        "CoDopants": []
      },
      "Fabrication": {
        "DepositionMethod": "Pulsed Laser Deposition (PLD)",
        "DepositionParameters": {
          "WorkingPressure": "7.5 mTorr",
          "DepositionTemperature": "25°C"
        },
        "AnnealingConditions": {},
        "FilmThicknessUnit": "nm"
      },
      "Performance": {
        "ElectricalProperties": {},
        "OpticalProperties": {
          "OpticalBandGapUnit": "eV"
        },
        "StructuralProperties": {},
        "OtherPerformanceMetrics": {
          "WorkFunctionUnit": "eV"
        },
        "Resistivity": "6.17 x 10^-4 Ω·cm",
        "CarrierConcentration": "2.0 x 10^20 cm⁻³",
        "HallMobility": "51 cm²/Vs",
        "WorkFunctionText": "5.03 eV"
      },
      "Application": {
        "DemonstratedInDevice": {}
      }
    }
  },
  {
    "MaterialName": "ZnO-capped ITO (400 cycles ALD)",
    "Details": {
      "Design": {
        "HostMaterial": "In2O3",
        "PrimaryDopant": {
          "Element": "Sn",
          "Concentration_text": "commercial"
        },
        "CoDopants": [
          {
            "Element": "Zn",
            "Concentration_text": "400 ALD cycles"
          }
        ]
      },
      "Fabrication": {
        "DepositionMethod": "Atomic Layer Deposition (ALD)",
        "PrecursorMaterialsText": "Diethylzinc and water",
        "DepositionParameters": {
          "Temperature": "140°C",
          "Cycles": "400"
        },
        "AnnealingConditions": {},
        "FilmThicknessUnit": "nm",
        "FilmThicknessText": "723 Å"
      },
      "Performance": {
        "ElectricalProperties": {},
        "OpticalProperties": {
          "OpticalBandGapUnit": "eV"
        },
        "StructuralProperties": {},
        "OtherPerformanceMetrics": {
          "WorkFunctionUnit": "eV"
        },
        "Resistivity": "2.32 x 10^-4 Ω·cm",
        "CarrierConcentration": "1.85 x 10^21 cm⁻³",
        "HallMobility": "40.1 cm²/Vs",
        "WorkFunctionText": "4.50 eV"
      },
      "Application": {
        "PotentialApplicationArea": "Work function adjustment for device applications",
        "DemonstratedInDevice": {}
      }
    }
  },
  {
    "MaterialName": "Zr-doped In2O3 as-deposited (15 nm)",
    "Details": {
      "Design": {
        "HostMaterial": "In2O3",
        "PrimaryDopant": {
          "Element": "Zr",
          "Concentration_text": "2 wt% ZrO2"
        },
        "CoDopants": [],
        "TargetStoichiometry": "Target: 98 wt% In2O3, 2 wt% ZrO2"
      },
      "Fabrication": {
        "DepositionMethod": "RF Magnetron Sputtering",
        "SubstrateMaterial": "aluminoborosilicate glass",
        "TargetMaterialText": "98/2 wt% In2O3/ZrO2 target",
        "DepositionParameters": {
          "BasePressure": "1.0 × 10^-6 mbar",
          "DepositionTemperature": "room temperature",
          "RF power density": "0.95 W/cm²",
          "O2/(Ar + O2) flow ratio": "0.3%"
        },
        "AnnealingConditions": {},
        "FilmThicknessUnit": "nm",
        "FilmThicknessText": "15 nm"
      },
      "Performance": {
        "ElectricalProperties": {},
        "OpticalProperties": {
          "OpticalBandGapUnit": "eV"
        },
        "StructuralProperties": {},
        "OtherPerformanceMetrics": {
          "WorkFunctionUnit": "eV"
        },
        "CarrierConcentration": "2.5 × 10^20 cm⁻³ (n-type)",
        "HallMobility": "30–40 cm²/Vs",
        "SheetResistance": "~500 Ω/sq"
      },
      "Application": {
        "DemonstratedInDevice": {}
      }
    }
  },
  {
    "MaterialName": "Zr-doped In2O3 annealed in air (100 nm)",
    "Details": {
      "Design": {
        "HostMaterial": "In2O3",
        "PrimaryDopant": {
          "Element": "Zr",
          "Concentration_text": "2 wt% ZrO2"
        },
        "CoDopants": [],
        "TargetStoichiometry": "Target: 98 wt% In2O3, 2 wt% ZrO2"
      },
      "Fabrication": {
        "DepositionMethod": "RF Magnetron Sputtering",
        "SubstrateMaterial": "aluminoborosilicate glass",
        "TargetMaterialText": "98/2 wt% In2O3/ZrO2 target",
        "DepositionParameters": {
          "BasePressure": "1.0 × 10^-6 mbar",
          "DepositionTemperature": "room temperature",
          "RF power density": "0.95 W/cm²",
          "O2/(Ar + O2) flow ratio": "0.3%"
        },
        "AnnealingConditions": {
          "Temperature": "200°C",
          "Atmosphere": "air",
          "Duration": "30 min"
        },
        "FilmThicknessUnit": "nm",
        "FilmThicknessText": "100 nm"
      },
      "Performance": {
        "ElectricalProperties": {},
        "OpticalProperties": {
          "OpticalBandGapUnit": "eV"
        },
        "StructuralProperties": {},
        "OtherPerformanceMetrics": {
          "WorkFunctionUnit": "eV"
        },
        "Resistivity": "2.38 × 10^-4 Ω·cm",
        "SheetResistance": "25 Ω/sq",
        "CarrierConcentration": "2.5 × 10^20 cm⁻³ (n-type)",
