Repository: kevin3998/in2o3_tco

File: data/extracted_json/pydantic/material_data_only2.json (part 14 of 15)
[
        "ElectricalProperties": {},
        "OpticalProperties": {
          "OpticalBandGapUnit": "eV"
        },
        "StructuralProperties": {},
        "OtherPerformanceMetrics": {
          "WorkFunctionUnit": "eV"
        },
        "HallMobility": "127 cm²/Vs",
        "CarrierConcentration": "1.9×10^20 cm⁻³",
        "CarrierType": "n-type",
        "OpticalTransmittanceDescription": "High optical transparency",
        "CrystalStructure": "Epitaxial cubic bixbyite"
      },
      "Application": {
        "PotentialApplicationArea": "High-performance transparent conductive films",
        "DemonstratedInDevice": {}
      }
    }
  },
  {
    "MaterialName": "Sn-doped In2O3 (ITO)",
    "Details": {
      "Design": {
        "HostMaterial": "In2O3",
        "PrimaryDopant": {
          "Element": "Sn"
        },
        "CoDopants": [],
        "TargetStoichiometry": "In2O3 with Sn doping"
      },
      "Fabrication": {
        "DepositionParameters": {},
        "AnnealingConditions": {},
        "FilmThicknessUnit": "nm"
      },
      "Performance": {
        "ElectricalProperties": {},
        "OpticalProperties": {
          "OpticalBandGapUnit": "eV"
        },
        "StructuralProperties": {},
        "OtherPerformanceMetrics": {
          "WorkFunctionUnit": "eV"
        },
        "CarrierType": "n-type",
        "CrystalStructure": "Cubic bixbyite",
        "OpticalBandGapText": "2.78 eV (HSE06 calculation)"
      },
      "Application": {
        "PotentialApplicationArea": "Transparent electrodes for optoelectronic devices (e.g., solar cells, displays)",
        "DemonstratedInDevice": {}
      }
    }
  },
  {
    "MaterialName": "Mo-doped In2O3 (IMO)",
    "Details": {
      "Design": {
        "HostMaterial": "In2O3",
        "PrimaryDopant": {
          "Element": "Mo",
          "Concentration_text": "6.25% doping concentration"
        },
        "CoDopants": [],
        "TargetStoichiometry": "In2O3 with 6.25% Mo doping"
      },
      "Fabrication": {
        "DepositionParameters": {},
        "AnnealingConditions": {},
        "FilmThicknessUnit": "nm"
      },
      "Performance": {
        "ElectricalProperties": {},
        "OpticalProperties": {
          "OpticalBandGapUnit": "eV"
        },
        "StructuralProperties": {},
        "OtherPerformanceMetrics": {
          "WorkFunctionUnit": "eV"
        },
        "CarrierConcentration": "6 × 10^19 cm⁻³ to 7 × 10^20 cm⁻³",
        "HallMobility": "10 cm²/Vs to 119 cm²/Vs",
        "CarrierType": "n-type",
        "CrystalStructure": "Cubic bixbyite",
        "OpticalTransmittanceDescription": "Performance strongly dependent on growth temperature"
      },
      "Application": {
        "DemonstratedInDevice": {}
      }
    }
  },
  {
    "MaterialName": "Zr-doped In2O3",
    "Details": {
      "Design": {
        "HostMaterial": "In2O3",
        "PrimaryDopant": {
          "Element": "Zr"
        },
        "CoDopants": [],
        "TargetStoichiometry": "In2O3 with Zr doping"
      },
      "Fabrication": {
        "DepositionParameters": {},
        "AnnealingConditions": {},
        "FilmThicknessUnit": "nm"
      },
      "Performance": {
        "ElectricalProperties": {},
        "OpticalProperties": {
          "OpticalBandGapUnit": "eV"
        },
        "StructuralProperties": {},
        "OtherPerformanceMetrics": {
          "WorkFunctionUnit": "eV"
        },
        "CarrierType": "n-type",
        "CrystalStructure": "Cubic bixbyite",
        "OpticalTransmittanceDescription": "Higher carrier mobility and density compared to Sn-doped In2O3"
      },
      "Application": {
        "DemonstratedInDevice": {}
      }
    }
  },
  {
    "MaterialName": "Hf-doped In2O3",
    "Details": {
      "Design": {
        "HostMaterial": "In2O3",
        "PrimaryDopant": {
          "Element": "Hf"
        },
        "CoDopants": [],
        "TargetStoichiometry": "In2O3 with Hf doping"
      },
      "Fabrication": {
        "DepositionParameters": {},
        "AnnealingConditions": {},
        "FilmThicknessUnit": "nm"
      },
      "Performance": {
        "ElectricalProperties": {},
        "OpticalProperties": {
          "OpticalBandGapUnit": "eV"
        },
        "StructuralProperties": {},
        "OtherPerformanceMetrics": {
          "WorkFunctionUnit": "eV"
        },
        "CarrierType": "n-type",
        "CrystalStructure": "Cubic bixbyite",
        "OpticalTransmittanceDescription": "Higher carrier mobility and density compared to Sn-doped In2O3"
      },
      "Application": {
        "DemonstratedInDevice": {}
      }
    }
  },
  {
    "MaterialName": "Ta-doped In2O3",
    "Details": {
      "Design": {
        "HostMaterial": "In2O3",
        "PrimaryDopant": {
          "Element": "Ta"
        },
        "CoDopants": [],
        "TargetStoichiometry": "In2O3 with Ta doping"
      },
      "Fabrication": {
        "DepositionParameters": {},
        "AnnealingConditions": {},
        "FilmThicknessUnit": "nm"
      },
      "Performance": {
        "ElectricalProperties": {},
        "OpticalProperties": {
          "OpticalBandGapUnit": "eV"
        },
        "StructuralProperties": {},
        "OtherPerformanceMetrics": {
          "WorkFunctionUnit": "eV"
        },
        "CarrierType": "n-type",
        "CrystalStructure": "Cubic bixbyite",
        "OpticalTransmittanceDescription": "Higher carrier mobility and density compared to Sn-doped In2O3",
        "OpticalBandGapText": "Maintained band dispersion with effective mass ≈0.21 m₀"
      },
      "Application": {
        "DemonstratedInDevice": {}
      }
    }
  },
  {
    "MaterialName": "Crystalline ITO",
    "Details": {
      "Design": {
        "HostMaterial": "In2O3",
        "PrimaryDopant": {
          "Element": "Sn"
        },
        "CoDopants": [],
        "MaterialDescriptionSource": "Commercial ITO target"
      },
      "Fabrication": {
        "TargetMaterialText": "Commercial ITO target",
        "DepositionParameters": {},
        "AnnealingConditions": {},
        "FilmThicknessUnit": "nm"
      },
      "Performance": {
        "ElectricalProperties": {},
        "OpticalProperties": {
          "OpticalBandGapUnit": "eV"
        },
        "StructuralProperties": {},
        "OtherPerformanceMetrics": {
          "WorkFunctionUnit": "eV"
        },
        "WorkFunctionText": "4.89 eV (Kelvin Probe)",
        "CarrierConcentration": "6.16 x 10^20 cm⁻³",
        "CarrierType": "n-type",
        "HallMobility": "42.6 cm²/Vs",
        "Resistivity": "2.38 x 10^-4 Ω·cm",
        "CrystalStructure": "Crystalline"
      },
      "Application": {
        "PotentialApplicationArea": "Transparent electrodes for optoelectronic devices",
        "DemonstratedInDevice": {}
      }
    }
  },
  {
    "MaterialName": "UV/Ozone-treated Crystalline ITO",
    "Details": {
      "Design": {
        "HostMaterial": "In2O3",
        "PrimaryDopant": {
          "Element": "Sn"
        },
        "CoDopants": [],
        "MaterialDescriptionSource": "Commercial ITO target"
      },
      "Fabrication": {
        "DepositionParameters": {},
        "AnnealingConditions": {},
        "AnnealingConditionsTextSummary": "UV/ozone treatment for 10 min",
        "FilmThicknessUnit": "nm"
      },
      "Performance": {
        "ElectricalProperties": {},
        "OpticalProperties": {
          "OpticalBandGapUnit": "eV"
        },
        "StructuralProperties": {},
        "OtherPerformanceMetrics": {
          "WorkFunctionUnit": "eV"
        },
        "WorkFunctionText": "5.40 eV (Kelvin Probe)"
      },
      "Application": {
        "DemonstratedInDevice": {}
      }
    }
  },
  {
    "MaterialName": "Amorphous In2O3",
    "Details": {
      "Design": {
        "HostMaterial": "In2O3",
        "PrimaryDopant": {},
        "CoDopants": []
      },
      "Fabrication": {
        "DepositionMethod": "Pulsed Laser Deposition",
        "DepositionParameters": {
          "Temperature": "25°C",
          "PO2": "7.5 mTorr"
        },
        "AnnealingConditions": {},
        "FilmThicknessUnit": "nm"
      },
      "Performance": {
        "ElectricalProperties": {},
        "OpticalProperties": {
          "OpticalBandGapUnit": "eV"
        },
        "StructuralProperties": {},
        "OtherPerformanceMetrics": {
          "WorkFunctionUnit": "eV"
        },
        "WorkFunctionText": "4.99 eV (Kelvin Probe)",
        "CarrierConcentration": "2.7 x 10^20 cm⁻³",
        "CarrierType": "n-type",
        "HallMobility": "53.5 cm²/Vs",
        "Resistivity": "4.37 x 10^-4 Ω·cm",
        "CrystalStructure": "Amorphous"
      },
      "Application": {
        "DemonstratedInDevice": {}
      }
    }
  },
  {
    "MaterialName": "Amorphous IGO2.5",
    "Details": {
      "Design": {
        "HostMaterial": "In2O3",
        "PrimaryDopant": {
          "Element": "Ga"
        },
        "CoDopants": []
      },
      "Fabrication": {
        "DepositionMethod": "Pulsed Laser Deposition",
        "DepositionParameters": {
          "Temperature": "25°C",
          "PO2": "7.5 mTorr"
        },
        "AnnealingConditions": {},
        "FilmThicknessUnit": "nm"
      },
      "Performance": {
        "ElectricalProperties": {},
        "OpticalProperties": {
          "OpticalBandGapUnit": "eV"
        },
        "StructuralProperties": {},
        "OtherPerformanceMetrics": {
          "WorkFunctionUnit": "eV"
        },
        "WorkFunctionText": "5.03 eV (Kelvin Probe)",
        "CarrierConcentration": "2.0 x 10^20 cm⁻³",
        "CarrierType": "n-type",
        "HallMobility": "51 cm²/Vs",
        "Resistivity": "3.09 x 10^-4 Ω·cm",
        "CrystalStructure": "Amorphous"
      },
      "Application": {
        "DemonstratedInDevice": {}
      }
    }
  },
  {
    "MaterialName": "Amorphous IGO5",
    "Details": {
      "Design": {
        "HostMaterial": "In2O3",
        "PrimaryDopant": {
          "Element": "Ga"
        },
        "CoDopants": []
      },
      "Fabrication": {
        "DepositionMethod": "Pulsed Laser Deposition",
        "DepositionParameters": {
          "Temperature": "25°C",
          "PO2": "7.5 mTorr"
        },
        "AnnealingConditions": {},
        "FilmThicknessUnit": "nm"
      },
      "Performance": {
        "ElectricalProperties": {},
        "OpticalProperties": {
          "OpticalBandGapUnit": "eV"
        },
        "StructuralProperties": {},
        "OtherPerformanceMetrics": {
          "WorkFunctionUnit": "eV"
        },
        "WorkFunctionText": "4.99 eV (Kelvin Probe)",
        "CarrierConcentration": "2.5 x 10^20 cm⁻³",
        "CarrierType": "n-type",
        "HallMobility": "36 cm²/Vs",
        "Resistivity": "6.80 x 10^-4 Ω·cm",
        "CrystalStructure": "Amorphous"
      },
      "Application": {
        "DemonstratedInDevice": {}
      }
    }
  },
  {
    "MaterialName": "Amorphous IGO10",
    "Details": {
      "Design": {
        "HostMaterial": "In2O3",
        "PrimaryDopant": {
          "Element": "Ga"
        },
        "CoDopants": []
      },
      "Fabrication": {
        "DepositionMethod": "Pulsed Laser Deposition",
        "DepositionParameters": {
          "Temperature": "25°C",
          "PO2": "7.5 mTorr"
        },
        "AnnealingConditions": {},
        "FilmThicknessUnit": "nm"
      },
      "Performance": {
        "ElectricalProperties": {},
        "OpticalProperties": {
          "OpticalBandGapUnit": "eV"
        },
        "StructuralProperties": {},
        "OtherPerformanceMetrics": {
          "WorkFunctionUnit": "eV"
        },
        "WorkFunctionText": "4.91 eV (Kelvin Probe)",
        "CarrierConcentration": "1.9 x 10^20 cm⁻³",
        "CarrierType": "n-type",
        "HallMobility": "32 cm²/Vs",
        "Resistivity": "1.01 x 10^-3 Ω·cm",
        "CrystalStructure": "Amorphous"
      },
      "Application": {
        "DemonstratedInDevice": {}
      }
    }
  },
  {
    "MaterialName": "Amorphous IGO12.5",
    "Details": {
      "Design": {
        "HostMaterial": "In2O3",
        "PrimaryDopant": {
          "Element": "Ga"
        },
        "CoDopants": []
      },
      "Fabrication": {
        "DepositionMethod": "Pulsed Laser Deposition",
        "DepositionParameters": {
          "Temperature": "25°C",
          "PO2": "7.5 mTorr"
        },
        "AnnealingConditions": {},
        "FilmThicknessUnit": "nm"
      },
      "Performance": {
        "ElectricalProperties": {},
        "OpticalProperties": {
          "OpticalBandGapUnit": "eV"
        },
        "StructuralProperties": {},
        "OtherPerformanceMetrics": {
          "WorkFunctionUnit": "eV"
        },
        "WorkFunctionText": "4.93 eV (Kelvin Probe)",
        "CarrierConcentration": "2.1 x 10^20 cm⁻³",
        "CarrierType": "n-type",
        "HallMobility": "30 cm²/Vs",
        "Resistivity": "9.80 x 10^-4 Ω·cm",
        "CrystalStructure": "Amorphous"
      },
      "Application": {
        "DemonstratedInDevice": {}
      }
    }
  },
  {
    "MaterialName": "Amorphous IGO15",
    "Details": {
      "Design": {
        "HostMaterial": "In2O3",
        "PrimaryDopant": {
          "Element": "Ga"
        },
        "CoDopants": []
      },
      "Fabrication": {
        "DepositionMethod": "Pulsed Laser Deposition",
        "DepositionParameters": {
          "Temperature": "25°C",
          "PO2": "7.5 mTorr"
        },
        "AnnealingConditions": {},
        "FilmThicknessUnit": "nm"
      },
      "Performance": {
        "ElectricalProperties": {},
        "OpticalProperties": {
          "OpticalBandGapUnit": "eV"
        },
        "StructuralProperties": {},
        "OtherPerformanceMetrics": {
          "WorkFunctionUnit": "eV"
        },
        "WorkFunctionText": "4.93 eV (Kelvin Probe)",
        "CarrierConcentration": "1.6 x 10^20 cm⁻³",
        "CarrierType": "n-type",
        "HallMobility": "37 cm²/Vs",
        "Resistivity": "1.03 x 10^-3 Ω·cm",
        "CrystalStructure": "Amorphous"
      },
      "Application": {
        "DemonstratedInDevice": {}
      }
    }
  },
  {
    "MaterialName": "Amorphous IGO20",
    "Details": {
      "Design": {
        "HostMaterial": "In2O3",
        "PrimaryDopant": {
          "Element": "Ga"
        },
        "CoDopants": []
      },
      "Fabrication": {
        "DepositionMethod": "Pulsed Laser Deposition",
        "DepositionParameters": {
          "Temperature": "25°C",
          "PO2": "7.5 mTorr"
        },
        "AnnealingConditions": {},
        "FilmThicknessUnit": "nm"
      },
      "Performance": {
        "ElectricalProperties": {},
        "OpticalProperties": {
          "OpticalBandGapUnit": "eV"
        },
        "StructuralProperties": {},
        "OtherPerformanceMetrics": {
          "WorkFunctionUnit": "eV"
        },
        "WorkFunctionText": "5.06 eV (Kelvin Probe)",
        "CarrierConcentration": "9.6 x 10^19 cm⁻³",
        "CarrierType": "n-type",
        "HallMobility": "36 cm²/Vs",
        "Resistivity": "1.82 x 10^-3 Ω·cm",
        "CrystalStructure": "Amorphous"
      },
      "Application": {
        "DemonstratedInDevice": {}
      }
    }
  },
  {
    "MaterialName": "Amorphous GITO60",
    "Details": {
      "Design": {
        "HostMaterial": "In2O3",
        "PrimaryDopant": {
          "Element": "Ga"
        },
        "CoDopants": [
          {
            "Element": "Ti"
          }
        ]
      },
      "Fabrication": {
        "DepositionMethod": "Pulsed Laser Deposition",
        "DepositionParameters": {
          "Temperature": "25°C",
          "PO2": "7.5 mTorr"
        },
        "AnnealingConditions": {},
        "FilmThicknessUnit": "nm"
      },
      "Performance": {
        "ElectricalProperties": {},
        "OpticalProperties": {
          "OpticalBandGapUnit": "eV"
        },
        "StructuralProperties": {},
        "OtherPerformanceMetrics": {
          "WorkFunctionUnit": "eV"
        },
        "WorkFunctionText": "4.96 eV (Kelvin Probe)",
        "CarrierConcentration": "7.6 x 10^19 cm⁻³",
        "CarrierType": "n-type",
        "HallMobility": "28.2 cm²/Vs",
        "Resistivity": "2.91 x 10^-3 Ω·cm",
        "CrystalStructure": "Amorphous"
      },
      "Application": {
        "DemonstratedInDevice": {}
      }
    }
  },
  {
    "MaterialName": "Amorphous GITO80",
    "Details": {
      "Design": {
        "HostMaterial": "In2O3",
        "PrimaryDopant": {
          "Element": "Ga"
        },
        "CoDopants": [
          {
            "Element": "Ti"
          }
        ]
      },
      "Fabrication": {
        "DepositionMethod": "Pulsed Laser Deposition",
        "DepositionParameters": {
          "Temperature": "25°C",
          "PO2": "7.5 mTorr"
        },
        "AnnealingConditions": {},
        "FilmThicknessUnit": "nm"
      },
      "Performance": {
        "ElectricalProperties": {},
        "OpticalProperties": {
          "OpticalBandGapUnit": "eV"
        },
        "StructuralProperties": {},
        "OtherPerformanceMetrics": {
          "WorkFunctionUnit": "eV"
        },
        "WorkFunctionText": "4.87 eV (Kelvin Probe)",
        "CarrierConcentration": "2.2 x 10^20 cm⁻³",
        "CarrierType": "n-type",
        "HallMobility": "33.5 cm²/Vs",
        "Resistivity": "8.55 x 10^-4 Ω·cm",
        "CrystalStructure": "Amorphous"
      },
      "Application": {
        "DemonstratedInDevice": {}
      }
    }
  },
  {
    "MaterialName": "ZnO-capped Crystalline ITO (ALD)",
    "Details": {
      "Design": {
        "HostMaterial": "In2O3",
        "PrimaryDopant": {
          "Element": "Sn"
        },
        "CoDopants": []
      },
      "Fabrication": {
        "DepositionMethod": "Atomic Layer Deposition",
        "PrecursorMaterialsText": "diethylzinc and water",
        "DepositionParameters": {
          "Temperature": "140°C"
        },
        "AnnealingConditions": {},
        "FilmThicknessUnit": "nm",
        "FilmThicknessText": "723 Å (400 cycles)"
      },
      "Performance": {
        "ElectricalProperties": {},
        "OpticalProperties": {
          "OpticalBandGapUnit": "eV"
        },
        "StructuralProperties": {},
        "OtherPerformanceMetrics": {
          "WorkFunctionUnit": "eV"
        },
        "WorkFunctionText": "4.50 eV (Kelvin Probe)",
        "Resistivity": "2.32 x 10^-4 Ω·cm"
      },
      "Application": {
        "DemonstratedInDevice": {}
      }
    }
  },
  {
    "MaterialName": "Zr-doped In2O3 (100 nm, air-annealed)",
    "Details": {
      "Design": {
        "HostMaterial": "In2O3",
        "PrimaryDopant": {
          "Element": "Zr",
          "Concentration_text": "2 wt% ZrO2"
        },
        "CoDopants": [],
        "TargetStoichiometry": "In2O3 with 2 wt% ZrO2",
        "MaterialDescriptionSource": "Commercial target with 98 wt% In2O3 and 2 wt% ZrO2"
      },
      "Fabrication": {
        "DepositionMethod": "RF Magnetron Sputtering",
        "SubstrateMaterial": "Aluminoborosilicate glass",
        "TargetMaterialText": "Ceramic target with 98 wt% In2O3 and 2 wt% ZrO2",
        "DepositionParameters": {
          "BasePressure": "1.0 × 10^-6 mbar",
          "DepositionTemperature": "Room Temperature",
          "GasAtmosphere": "Ar and O2 with O2/(Ar + O2) flow ratio of 0.3%",
          "DepositionPower": "0.95 W/cm²"
        },
        "AnnealingConditions": {
          "Temperature": "200°C",
          "Atmosphere": "Air",
          "Duration": "30 min"
        },
        "FilmThicknessUnit": "nm",
        "FilmThicknessText": "100 nm"
      },
      "Performance": {
        "ElectricalProperties": {},
        "OpticalProperties": {
          "OpticalBandGapUnit": "eV"
        },
        "StructuralProperties": {},
        "OtherPerformanceMetrics": {
          "WorkFunctionUnit": "eV"
        },
        "Resistivity": "2.38 × 10^-4 Ω·cm",
        "SheetResistance": "25 Ω/sq",
        "CarrierConcentration": "2.5 × 10^20 cm⁻³",
        "CarrierType": "n-type",
        "HallMobility": "104 cm²/Vs",
        "AverageTransmittance": ">98% (400-2000 nm)",
        "OpticalBandGapText": "3.9 eV",
        "CrystalStructure": "Polycrystalline cubic bixbyite"
      },
      "Application": {
        "PotentialApplicationArea": "Transparent electrodes for solar cells and flexible touch screens",
        "DemonstratedInDevice": {}
      }
    }
  },
  {
    "MaterialName": "Zr-doped In2O3 (50 nm, air-annealed)",
    "Details": {
      "Design": {
        "HostMaterial": "In2O3",
        "PrimaryDopant": {
          "Element": "Zr",
          "Concentration_text": "2 wt% ZrO2"
        },
        "CoDopants": [],
        "TargetStoichiometry": "In2O3 with 2 wt% ZrO2",
        "MaterialDescriptionSource": "Commercial target with 98 wt% In2O3 and 2 wt% ZrO2"
      },
      "Fabrication": {
        "DepositionMethod": "RF Magnetron Sputtering",
        "SubstrateMaterial": "Aluminoborosilicate glass",
        "TargetMaterialText": "Ceramic target with 98 wt% In2O3 and 2 wt% ZrO2",
        "DepositionParameters": {
          "BasePressure": "1.0 × 10^-6 mbar",
          "DepositionTemperature": "Room Temperature",
          "GasAtmosphere": "Ar and O2 with O2/(Ar + O2) flow ratio of 0.3%",
          "DepositionPower": "0.95 W/cm²"
        },
        "AnnealingConditions": {
          "Temperature": "200°C",
          "Atmosphere": "Air",
          "Duration": "30 min"
        },
        "FilmThicknessUnit": "nm",
        "FilmThicknessText": "50 nm"
      },
      "Performance": {
        "ElectricalProperties": {},
        "OpticalProperties": {
          "OpticalBandGapUnit": "eV"
        },
        "StructuralProperties": {},
        "OtherPerformanceMetrics": {
          "WorkFunctionUnit": "eV"
        },
        "SheetResistance": "100 Ω/sq",
        "CarrierConcentration": "1.5 × 10^20 cm⁻³",
        "CarrierType": "n-type",
        "HallMobility": "80 cm²/Vs",
        "AverageTransmittance": ">95% (400-2000 nm)",
        "CrystalStructure": "Polycrystalline cubic bixbyite"
      },
      "Application": {
        "PotentialApplicationArea": "Transparent electrodes for solar cells and flexible touch screens",
        "DemonstratedInDevice": {}
      }
    }
  },
  {
    "MaterialName": "Zr-doped In2O3 (25 nm, H2-annealed)",
    "Details": {
      "Design": {
        "HostMaterial": "In2O3",
        "PrimaryDopant": {
          "Element": "Zr",
          "Concentration_text": "2 wt% ZrO2"
        },
        "CoDopants": [],
        "TargetStoichiometry": "In2O3 with 2 wt% ZrO2",
        "MaterialDescriptionSource": "Commercial target with 98 wt% In2O3 and 2 wt% ZrO2"
      },
      "Fabrication": {
        "DepositionMethod": "RF Magnetron Sputtering",
        "SubstrateMaterial": "Aluminoborosilicate glass",
        "TargetMaterialText": "Ceramic target with 98 wt% In2O3 and 2 wt% ZrO2",
        "DepositionParameters": {
          "BasePressure": "1.0 × 10^-6 mbar",
          "DepositionTemperature": "Room Temperature",
          "GasAtmosphere": "Ar and O2 with O2/(Ar + O2) flow ratio of 0.3%",
          "DepositionPower": "0.95 W/cm²"
        },
        "AnnealingConditions": {
          "Temperature": "200°C",
          "Atmosphere": "H2 at 0.5 mbar",
          "Duration": "30 min"
        },
        "FilmThicknessUnit": "nm",
        "FilmThicknessText": "25 nm"
      },
      "Performance": {
        "ElectricalProperties": {},
        "OpticalProperties": {
          "OpticalBandGapUnit": "eV"
        },
        "StructuralProperties": {},
        "OtherPerformanceMetrics": {
          "WorkFunctionUnit": "eV"
        },
        "SheetResistance": "200 Ω/sq",
        "CarrierConcentration": "2 × 10^20 cm⁻³",
        "CarrierType": "n-type",
        "HallMobility": "50 cm²/Vs",
        "AverageTransmittance": ">90% (400-2000 nm)",
        "CrystalStructure": "Amorphous with embedded nanocrystals"
      },
      "Application": {
        "PotentialApplicationArea": "Transparent electrodes for solar cells and flexible touch screens",
        "DemonstratedInDevice": {}
      }
    }
  },
  {
    "MaterialName": "Zr-doped In2O3 (15 nm, H2-annealed)",
    "Details": {
      "Design": {
        "HostMaterial": "In2O3",
        "PrimaryDopant": {
          "Element": "Zr",
          "Concentration_text": "2 wt% ZrO2"
        },
        "CoDopants": [],
        "TargetStoichiometry": "In2O3 with 2 wt% ZrO2",
        "MaterialDescriptionSource": "Commercial target with 98 wt% In2O3 and 2 wt% ZrO2"
      },
      "Fabrication": {
        "DepositionMethod": "RF Magnetron Sputtering",
        "SubstrateMaterial": "Aluminoborosilicate glass",
        "TargetMaterialText": "Ceramic target with 98 wt% In2O3 and 2 wt% ZrO2",
        "DepositionParameters": {
          "BasePressure": "1.0 × 10^-6 mbar",
          "DepositionTemperature": "Room Temperature",
          "GasAtmosphere": "Ar and O2 with O2/(Ar + O2) flow ratio of 0.3%",
          "DepositionPower": "0.95 W/cm²"
        },
        "AnnealingConditions": {
          "Temperature": "200°C",
          "Atmosphere": "H2 at 0.5 mbar",
          "Duration": "30 min"
        },
        "FilmThicknessUnit": "nm",
        "FilmThicknessText": "15 nm"
      },
      "Performance": {
        "ElectricalProperties": {},
        "OpticalProperties": {
          "OpticalBandGapUnit": "eV"
        },
        "StructuralProperties": {},
        "OtherPerformanceMetrics": {
          "WorkFunctionUnit": "eV"
        },
        "SheetResistance": "500 Ω/sq",
        "CarrierConcentration": "2 × 10^20 cm⁻³",
        "CarrierType": "n-type",
        "HallMobility": "40 cm²/Vs",
        "OpticalTransmittanceDescription": "Absorptance indistinguishable from glass substrate in visible range",
        "CrystalStructure": "Amorphous with embedded nanocrystals"
      },
      "Application": {
        "PotentialApplicationArea": "Transparent electrodes requiring high transparency",
        "DemonstratedInDevice": {}
      }
    }
  },
  {
    "MaterialName": "Ce-doped In2O3 (ICO) films with varying thickness",
    "Details": {
      "Design": {
        "HostMaterial": "In2O3",
        "PrimaryDopant": {
          "Element": "Ce",
          "Concentration_text": "3 wt% CeO2 in target"
        },
        "CoDopants": [],
        "TargetStoichiometry": "In2O3 with 3 wt% CeO2",
        "MaterialDescriptionSource": "3 wt% CeO2 doped In2O3 target"
      },
      "Fabrication": {
        "DepositionMethod": "Reactive Plasma Deposition (RPD)",
        "SubstrateMaterial": "Quartz",
        "TargetMaterialText": "3 wt% CeO2 doped In2O3 target",
        "DepositionParameters": {
          "GasAtmosphere": "Oxygen partial pressure 1e-4 Torr"
        },
        "AnnealingConditions": {},
        "FilmThicknessUnit": "nm",
        "FilmThicknessText": "5-300 nm (varied via substrate carrier speed, measured by VASE)"
      },
      "Performance": {
        "ElectricalProperties": {},
        "OpticalProperties": {
          "OpticalBandGapUnit": "eV"
        },
        "StructuralProperties": {},
        "OtherPerformanceMetrics": {
          "WorkFunctionUnit": "eV"
        },
        "Resistivity": "2.0–37 x 10^-4 Ω·cm",
        "CarrierConcentration": "0.5–2.1 x 10^20 cm⁻³",
        "HallMobility": "35.1–153.7 cm²/Vs",
        "SurfaceRoughnessRMS": "0.5–0.7 nm (RMS)",
        "CrystalStructure": "Cubic bixbyite In2O3 with thickness-dependent preferred orientations",
        "OpticalTransmittanceDescription": "High transmittance from visible to near-IR regions"
      },
      "Application": {
        "PotentialApplicationArea": "Transparent electrodes for silicon heterojunction solar cells and photoelectronic devices",
        "DemonstratedInDevice": {}
      }
    }
  },
  {
    "MaterialName": "In2O3:Ce:H (ICO)",
    "Details": {
      "Design": {
        "HostMaterial": "In2O3",
        "PrimaryDopant": {
          "Element": "Ce"
        },
        "CoDopants": [
          {
            "Element": "H"
          }
        ]
      },
      "Fabrication": {
        "DepositionMethod": "Sputtering + anneal",
        "DepositionParameters": {},
        "AnnealingConditions": {
          "Temperature": "200°C"
        },
        "FilmThicknessUnit": "nm"
      },
      "Performance": {
        "ElectricalProperties": {},
        "OpticalProperties": {
          "OpticalBandGapUnit": "eV"
        },
        "StructuralProperties": {},
        "OtherPerformanceMetrics": {
          "WorkFunctionUnit": "eV"
        },
        "Resistivity": "3.7×10^-4 Ω·cm",
        "FigureOfMerit": "s/a: 20.45 Ω⁻¹",
        "OpticalTransmittanceDescription": "Average absorption coefficient: 132 cm⁻¹ (400-700 nm)"
      },
      "Application": {
        "DemonstratedInDevice": {}
      }
    }
  },
  {
    "MaterialName": "In2O3:H (IOH) ALD",
    "Details": {
      "Design": {
        "HostMaterial": "In2O3",
        "PrimaryDopant": {
          "Element": "H"
        },
        "CoDopants": []
      },
      "Fabrication": {
        "DepositionMethod": "Atomic layer deposition (ALD)",
        "DepositionParameters": {
          "DepositionTemperature": "100°C"
        },
        "AnnealingConditions": {},
        "FilmThicknessUnit": "nm"
      },
      "Performance": {
        "ElectricalProperties": {},
        "OpticalProperties": {
          "OpticalBandGapUnit": "eV"
        },
        "StructuralProperties": {},
        "OtherPerformanceMetrics": {
          "WorkFunctionUnit": "eV"
        },
        "Resistivity": "3.5×10^-4 Ω·cm",
        "FigureOfMerit": "s/a: 5.56 Ω⁻¹",
        "OpticalTransmittanceDescription": "Average absorption coefficient: 514 cm⁻¹ (400-700 nm)"
      },
      "Application": {
        "DemonstratedInDevice": {}
      }
    }
  },
  {
    "MaterialName": "In2O3:H (IOH) Sputtering + Anneal",
    "Details": {
      "Design": {
        "HostMaterial": "In2O3",
        "PrimaryDopant": {
          "Element": "H"
        },
        "CoDopants": []
      },
      "Fabrication": {
        "DepositionMethod": "Sputtering + anneal",
        "DepositionParameters": {},
        "AnnealingConditions": {
          "Temperature": "200°C"
        },
        "FilmThicknessUnit": "nm"
      },
      "Performance": {
        "ElectricalProperties": {},
        "OpticalProperties": {
          "OpticalBandGapUnit": "eV"
        },
        "StructuralProperties": {},
        "OtherPerformanceMetrics": {
          "WorkFunctionUnit": "eV"
        },
        "Resistivity": "3.17×10^-4 Ω·cm",
        "FigureOfMerit": "s/a: 18.75 Ω⁻¹",
        "OpticalTransmittanceDescription": "Average absorption coefficient: 168 cm⁻¹ (400-700 nm)"
      },
      "Application": {
        "DemonstratedInDevice": {}
      }
    }
  },
  {
    "MaterialName": "In2O3:Zn (IZO)",
    "Details": {
      "Design": {
        "HostMaterial": "In2O3",
        "PrimaryDopant": {
          "Element": "Zn"
        },
        "CoDopants": []
      },
      "Fabrication": {
        "DepositionMethod": "Sputtering",
        "DepositionParameters": {
          "DepositionTemperature": "60°C"
        },
        "AnnealingConditions": {},
        "FilmThicknessUnit": "nm"
      },
      "Performance": {
        "ElectricalProperties": {},
        "OpticalProperties": {
          "OpticalBandGapUnit": "eV"
        },
        "StructuralProperties": {},
        "OtherPerformanceMetrics": {
          "WorkFunctionUnit": "eV"
        },
        "Resistivity": "4.0×10^-4 Ω·cm",
        "FigureOfMerit": "s/a: 5.52 Ω⁻¹",
        "OpticalTransmittanceDescription": "Average absorption coefficient: 453 cm⁻¹ (400-700 nm)"
      },
      "Application": {
        "DemonstratedInDevice": {}
      }
    }
  },
  {
    "MaterialName": "In2O3:Sn (ITO) Sputtering",
    "Details": {
      "Design": {
        "HostMaterial": "In2O3",
        "PrimaryDopant": {
          "Element": "Sn"
        },
        "CoDopants": []
      },
      "Fabrication": {
        "DepositionMethod": "Sputtering",
        "DepositionParameters": {
          "DepositionTemperature": "300°C"
        },
        "AnnealingConditions": {},
        "FilmThicknessUnit": "nm"
      },
      "Performance": {
        "ElectricalProperties": {},
        "OpticalProperties": {
          "OpticalBandGapUnit": "eV"
        },
        "StructuralProperties": {},
        "OtherPerformanceMetrics": {
          "WorkFunctionUnit": "eV"
        },
        "Resistivity": "3.33×10^-4 Ω·cm",
        "FigureOfMerit": "s/a: 6.00 Ω⁻¹",
        "OpticalTransmittanceDescription": "Average absorption coefficient: 500 cm⁻¹ (400-700 nm)"
      },
      "Application": {
        "DemonstratedInDevice": {}
      }
    }
  },
  {
    "MaterialName": "In2O3:Sn (ITO) Sputtering + Anneal",
    "Details": {
      "Design": {
        "HostMaterial": "In2O3",
        "PrimaryDopant": {
          "Element": "Sn"
        },
        "CoDopants": []
      },
      "Fabrication": {
        "DepositionMethod": "Sputtering + anneal",
        "DepositionParameters": {},
        "AnnealingConditions": {
          "Temperature": "200°C"
        },
        "FilmThicknessUnit": "nm"
      },
      "Performance": {
        "ElectricalProperties": {},
        "OpticalProperties": {
          "OpticalBandGapUnit": "eV"
        },
        "StructuralProperties": {},
        "OtherPerformanceMetrics": {
          "WorkFunctionUnit": "eV"
        },
        "Resistivity": "1.04×10^-3 Ω·cm",
        "FigureOfMerit": "s/a: 1.09 Ω⁻¹",
        "OpticalTransmittanceDescription": "Average absorption coefficient: 880 cm⁻¹ (400-700 nm)"
      },
      "Application": {
        "DemonstratedInDevice": {}
      }
    }
  },
  {
    "MaterialName": "In2O3:H film deposited at 100℃",
    "Details": {
      "Design": {
        "HostMaterial": "In2O3",
        "PrimaryDopant": {
          "Element": "H"
        },
        "CoDopants": [],
        "MaterialDescriptionSource": "ALD using InCp precursor with O2 + H2O co-reactants"
      },
      "Fabrication": {
        "DepositionMethod": "Atomic Layer Deposition (ALD)",
        "SubstrateMaterial": "Glass/Quartz/Sapphire/Si",
        "DepositionParameters": {
          "DepositionTemperature": "100℃",
          "GasAtmosphere": "Ar (20 sccm) + O2"
        },
        "AnnealingConditions": {},
        "FilmThicknessUnit": "nm",
        "FilmThicknessText": "~180 nm (1500 cycles)"
      },
      "Performance": {
        "ElectricalProperties": {},
        "OpticalProperties": {
          "OpticalBandGapUnit": "eV"
        },
        "StructuralProperties": {},
        "OtherPerformanceMetrics": {
          "WorkFunctionUnit": "eV"
        },
        "HallMobility": "30.18 cm²/Vs",
        "CarrierConcentration": "High (textual reference)",
        "AverageTransmittance": "80% at 4 μm",
        "CrystalStructure": "Amorphous"
      },
      "Application": {
        "DemonstratedInDevice": {}
      }
    }
  },
  {
    "MaterialName": "In2O3:H film deposited at 150℃",
    "Details": {
      "Design": {
        "HostMaterial": "In2O3",
        "PrimaryDopant": {
          "Element": "H"
        },
        "CoDopants": [],
        "MaterialDescriptionSource": "ALD using InCp precursor with O2 + H2O co-reactants"
      },
      "Fabrication": {
        "DepositionMethod": "Atomic Layer Deposition (ALD)",
        "SubstrateMaterial": "Glass/Quartz/Sapphire/Si",
        "DepositionParameters": {
          "DepositionTemperature": "150℃",
          "GasAtmosphere": "Ar (20 sccm) + O2"
        },
        "AnnealingConditions": {},
        "FilmThicknessUnit": "nm",
        "FilmThicknessText": "Stable growth rate: 0.1 nm/cycle"
      },
      "Performance": {
        "ElectricalProperties": {},
        "OpticalProperties": {
          "OpticalBandGapUnit": "eV"
        },
        "StructuralProperties": {},
        "OtherPerformanceMetrics": {
          "WorkFunctionUnit": "eV"
        },
        "HallMobility": "64.05 cm²/Vs",
        "CarrierConcentration": "Decreased compared to 100℃",
        "CrystalStructure": "Crystalline cubic bixbyite",
        "OpticalTransmittanceDescription": "Slightly reduced due to crystallinity"
      },
      "Application": {
        "DemonstratedInDevice": {}
      }
    }
  },
  {
    "MaterialName": "In2O3:H film with 1500 cycles deposition",
    "Details": {
      "Design": {
        "HostMaterial": "In2O3",
        "PrimaryDopant": {
          "Element": "H"
        },
        "CoDopants": [],
        "MaterialDescriptionSource": "ALD using InCp precursor with O2 + H2O co-reactants"
      },
      "Fabrication": {
        "DepositionMethod": "Atomic Layer Deposition (ALD)",
        "SubstrateMaterial": "Si",
        "DepositionParameters": {
          "DepositionTemperature": "150℃",
          "GasAtmosphere": "Ar (20 sccm) + O2"
        },
        "AnnealingConditions": {},
        "FilmThicknessUnit": "nm",
        "FilmThicknessText": "220 nm"
      },
      "Performance": {
        "ElectricalProperties": {},
        "OpticalProperties": {
          "OpticalBandGapUnit": "eV"
        },
        "StructuralProperties": {},
        "OtherPerformanceMetrics": {
          "WorkFunctionUnit": "eV"
        },
        "HallMobility": ">80 cm²/Vs",
        "AverageTransmittance": "39.5% at 4 μm",
        "CrystalStructure": "Crystalline with (222) orientation"
      },
      "Application": {
        "DemonstratedInDevice": {}
      }
    }
  },
  {
    "MaterialName": "In2O3:H film annealed at 200℃ in N2",
    "Details": {
      "Design": {
        "HostMaterial": "In2O3",
        "PrimaryDopant": {
          "Element": "H"
        },
        "CoDopants": [],
        "MaterialDescriptionSource": "Post-annealing of ALD-deposited film"
      },
      "Fabrication": {
        "DepositionParameters": {},
        "AnnealingConditions": {
          "Temperature": "200℃",
          "Atmosphere": "N2",
          "Duration": "1 hour"
        },
        "FilmThicknessUnit": "nm"
      },
      "Performance": {
        "ElectricalProperties": {},
        "OpticalProperties": {
          "OpticalBandGapUnit": "eV"
        },
        "StructuralProperties": {},
        "OtherPerformanceMetrics": {
          "WorkFunctionUnit": "eV"
        },
        "HallMobility": "90 cm²/Vs",
        "CarrierConcentration": "Reduced to ~10¹⁹ cm⁻³",
        "AverageTransmittance": "70% at 4 μm",
        "CrystalStructure": "Enhanced crystallinity"
      },
      "Application": {
        "PotentialApplicationArea": "Infrared transparent electrodes with high conductivity",
        "DemonstratedInDevice": {}
      }
    }
  },
  {
    "MaterialName": "In2O3:H film annealed in air",
    "Details": {
      "Design": {
        "HostMaterial": "In2O3",
        "PrimaryDopant": {
          "Element": "H"
        },
        "CoDopants": [],
        "MaterialDescriptionSource": "Post-annealing in oxidative atmosphere"
      },
      "Fabrication": {
        "DepositionParameters": {},
        "AnnealingConditions": {
          "Temperature": "200-250℃",
          "Atmosphere": "Air",
          "Duration": "1 hour"
        },
        "FilmThicknessUnit": "nm"
      },
      "Performance": {
        "ElectricalProperties": {},
        "OpticalProperties": {
          "OpticalBandGapUnit": "eV"
        },
        "StructuralProperties": {},
        "OtherPerformanceMetrics": {
          "WorkFunctionUnit": "eV"
        },
        "CarrierConcentration": "10¹⁹ cm⁻³",
        "AverageTransmittance": "83% at 4 μm",
        "OpticalTransmittanceDescription": "Improved IR transparency due to reduced oxygen vacancies"
      },
      "Application": {
        "DemonstratedInDevice": {}
      }
    }
  },
  {
    "MaterialName": "Poly-In2O3:W (WO3: 1 wt.%)",
    "Details": {
      "Design": {
        "HostMaterial": "In2O3",
        "PrimaryDopant": {
          "Element": "W",
          "Concentration_text": "WO3: 1 wt.%"
        },
        "CoDopants": [],
