Repository: kevin3998/in2o3_tco

File: data/extracted_json/pydantic/material_data_only.json (part 15 of 16)
[
        "HallMobility": "104 cm²/Vs",
        "OpticalTransmittance": "Average absorptance <2% in visible range (400-700 nm)"
      },
      "Application": {
        "PotentialApplicationArea": "Transparent electrodes for broadband solar cells, flexible touch screens",
        "DemonstratedInDevice": {}
      }
    }
  },
  {
    "MaterialName": "Zr-doped In2O3 annealed in H2 (25 nm)",
    "Details": {
      "Design": {
        "HostMaterial": "In2O3",
        "PrimaryDopant": {
          "Element": "Zr",
          "Concentration_text": "2 wt% ZrO2"
        },
        "CoDopants": [],
        "TargetStoichiometry": "Target: 98 wt% In2O3, 2 wt% ZrO2"
      },
      "Fabrication": {
        "DepositionMethod": "RF Magnetron Sputtering",
        "SubstrateMaterial": "aluminoborosilicate glass",
        "TargetMaterialText": "98/2 wt% In2O3/ZrO2 target",
        "DepositionParameters": {
          "BasePressure": "1.0 × 10^-6 mbar",
          "DepositionTemperature": "room temperature",
          "RF power density": "0.95 W/cm²",
          "O2/(Ar + O2) flow ratio": "0.3%"
        },
        "AnnealingConditions": {
          "Temperature": "200°C",
          "Atmosphere": "H2",
          "Duration": "30 min"
        },
        "FilmThicknessUnit": "nm",
        "FilmThicknessText": "25 nm"
      },
      "Performance": {
        "ElectricalProperties": {},
        "OpticalProperties": {
          "OpticalBandGapUnit": "eV"
        },
        "StructuralProperties": {},
        "OtherPerformanceMetrics": {
          "WorkFunctionUnit": "eV"
        },
        "Resistivity": "5.05 × 10^-4 Ω·cm",
        "SheetResistance": "200 Ω/sq",
        "CarrierConcentration": "2 × 10^20 cm⁻³ (n-type)",
        "HallMobility": "~40 cm²/Vs",
        "OpticalTransmittance": "Absorptance close to bare glass substrate"
      },
      "Application": {
        "DemonstratedInDevice": {}
      }
    }
  },
  {
    "MaterialName": "Zr-doped In2O3 annealed in N2 (50 nm)",
    "Details": {
      "Design": {
        "HostMaterial": "In2O3",
        "PrimaryDopant": {
          "Element": "Zr",
          "Concentration_text": "2 wt% ZrO2"
        },
        "CoDopants": [],
        "TargetStoichiometry": "Target: 98 wt% In2O3, 2 wt% ZrO2"
      },
      "Fabrication": {
        "DepositionMethod": "RF Magnetron Sputtering",
        "SubstrateMaterial": "aluminoborosilicate glass",
        "TargetMaterialText": "98/2 wt% In2O3/ZrO2 target",
        "DepositionParameters": {
          "BasePressure": "1.0 × 10^-6 mbar",
          "DepositionTemperature": "room temperature",
          "RF power density": "0.95 W/cm²",
          "O2/(Ar + O2) flow ratio": "0.3%"
        },
        "AnnealingConditions": {
          "Temperature": "200°C",
          "Atmosphere": "N2",
          "Duration": "30 min"
        },
        "FilmThicknessUnit": "nm",
        "FilmThicknessText": "50 nm"
      },
      "Performance": {
        "ElectricalProperties": {},
        "OpticalProperties": {
          "OpticalBandGapUnit": "eV"
        },
        "StructuralProperties": {},
        "OtherPerformanceMetrics": {
          "WorkFunctionUnit": "eV"
        },
        "SheetResistance": "100 Ω/sq",
        "CarrierConcentration": "Intermediate between H2 and air-annealed",
        "HallMobility": "Intermediate between H2 and air-annealed"
      },
      "Application": {
        "DemonstratedInDevice": {}
      }
    }
  },
  {
    "MaterialName": "Ce-doped In2O3 (ICO) with 3 wt% CeO2",
    "Details": {
      "Design": {
        "HostMaterial": "In2O3",
        "PrimaryDopant": {
          "Element": "Ce",
          "Concentration_text": "3 wt% CeO2"
        },
        "CoDopants": [],
        "TargetStoichiometry": "3 wt% CeO2 doped In2O3"
      },
      "Fabrication": {
        "DepositionMethod": "Reactive Plasma Deposition (RPD)",
        "SubstrateMaterial": "Quartz",
        "TargetMaterialText": "3 wt% CeO2 doped In2O3",
        "DepositionParameters": {},
        "DepositionParametersTextSummary": "Oxygen partial pressure set at ~1×10^-4 Torr; substrate carrier speed varied from 2 to 200 mm/min to modulate thickness",
        "AnnealingConditions": {},
        "FilmThicknessUnit": "nm",
        "FilmThicknessText": "5 nm to 300 nm (confirmed by variable angle spectroscopic ellipsometry)"
      },
      "Performance": {
        "ElectricalProperties": {},
        "OpticalProperties": {
          "OpticalBandGapUnit": "eV"
        },
        "StructuralProperties": {},
        "OtherPerformanceMetrics": {
          "WorkFunctionUnit": "eV"
        },
        "Resistivity": "2.2×10^-4 Ω·cm (30 nm thickness) to 37×10^-4 Ω·cm (5 nm thickness)",
        "CarrierConcentration": "0.5×10^20 cm⁻³ (5 nm) to 2.1×10^20 cm⁻³ (300 nm)",
        "HallMobility": "35.1 cm²/Vs (5 nm) to 153.7 cm²/Vs (30 nm), decreasing to 121.5 cm²/Vs (300 nm)",
        "CrystalStructure": "Main (123) plane of In2O3 for thin films; (111) plane appears at 50 nm thickness",
        "GrainSize": "28-32 nm (from XRD analysis)",
        "SurfaceRoughnessRMS": "0.5 nm (10 nm film) to 0.7 nm (300 nm film) over 2×2 μm² area"
      },
      "Application": {
        "PotentialApplicationArea": "Silicon heterojunction solar cells, advanced photoelectronic devices",
        "DemonstratedInDevice": {},
        "DevicePerformance": "Conversion efficiency over 23.5% in industrial silicon heterojunction solar cells (based on prior 23.1% efficiency)"
      }
    }
  },
  {
    "MaterialName": "In2O3:Ce:H (ICO)",
    "Details": {
      "Design": {
        "HostMaterial": "In2O3",
        "PrimaryDopant": {
          "Element": "Ce"
        },
        "CoDopants": [
          {
            "Element": "H",
            "Concentration_text": "H-doped via anneal"
          }
        ]
      },
      "Fabrication": {
        "DepositionMethod": "Sputtering + anneal",
        "DepositionParameters": {},
        "DepositionParametersTextSummary": "Max processing temperature: 200°C",
        "AnnealingConditions": {
          "Temperature": "200°C"
        },
        "FilmThicknessUnit": "nm"
      },
      "Performance": {
        "ElectricalProperties": {},
        "OpticalProperties": {
          "OpticalBandGapUnit": "eV"
        },
        "StructuralProperties": {},
        "OtherPerformanceMetrics": {
          "WorkFunctionUnit": "eV"
        },
        "Conductivity": "2700 S cm⁻¹",
        "OpticalAbsorptionCoefficient": "132 cm⁻¹",
        "FigureOfMerit": "s/a: 20.45 Ω⁻¹"
      },
      "Application": {
        "DemonstratedInDevice": {}
      }
    }
  },
  {
    "MaterialName": "In2O3:H (IOH) via ALD",
    "Details": {
      "Design": {
        "HostMaterial": "In2O3",
        "PrimaryDopant": {
          "Element": "H"
        },
        "CoDopants": []
      },
      "Fabrication": {
        "DepositionMethod": "Atomic layer deposition (ALD)",
        "DepositionParameters": {
          "DepositionTemperature": "100°C"
        },
        "AnnealingConditions": {},
        "FilmThicknessUnit": "nm"
      },
      "Performance": {
        "ElectricalProperties": {},
        "OpticalProperties": {
          "OpticalBandGapUnit": "eV"
        },
        "StructuralProperties": {},
        "OtherPerformanceMetrics": {
          "WorkFunctionUnit": "eV"
        },
        "Conductivity": "2860 S cm⁻¹",
        "OpticalAbsorptionCoefficient": "514 cm⁻¹",
        "FigureOfMerit": "s/a: 5.56 Ω⁻¹"
      },
      "Application": {
        "DemonstratedInDevice": {}
      }
    }
  },
  {
    "MaterialName": "In2O3:H (IOH) via Sputtering",
    "Details": {
      "Design": {
        "HostMaterial": "In2O3",
        "PrimaryDopant": {
          "Element": "H"
        },
        "CoDopants": []
      },
      "Fabrication": {
        "DepositionMethod": "Sputtering + anneal",
        "DepositionParameters": {},
        "DepositionParametersTextSummary": "Max processing temperature: 200°C",
        "AnnealingConditions": {
          "Temperature": "200°C"
        },
        "FilmThicknessUnit": "nm"
      },
      "Performance": {
        "ElectricalProperties": {},
        "OpticalProperties": {
          "OpticalBandGapUnit": "eV"
        },
        "StructuralProperties": {},
        "OtherPerformanceMetrics": {
          "WorkFunctionUnit": "eV"
        },
        "Conductivity": "3150 S cm⁻¹",
        "OpticalAbsorptionCoefficient": "168 cm⁻¹",
        "FigureOfMerit": "s/a: 18.75 Ω⁻¹"
      },
      "Application": {
        "DemonstratedInDevice": {}
      }
    }
  },
  {
    "MaterialName": "In2O3:Zn (IZO)",
    "Details": {
      "Design": {
        "HostMaterial": "In2O3",
        "PrimaryDopant": {
          "Element": "Zn"
        },
        "CoDopants": []
      },
      "Fabrication": {
        "DepositionMethod": "Sputtering",
        "DepositionParameters": {
          "DepositionTemperature": "60°C"
        },
        "AnnealingConditions": {},
        "FilmThicknessUnit": "nm"
      },
      "Performance": {
        "ElectricalProperties": {},
        "OpticalProperties": {
          "OpticalBandGapUnit": "eV"
        },
        "StructuralProperties": {},
        "OtherPerformanceMetrics": {
          "WorkFunctionUnit": "eV"
        },
        "Conductivity": "2500 S cm⁻¹",
        "OpticalAbsorptionCoefficient": "453 cm⁻¹",
        "FigureOfMerit": "s/a: 5.52 Ω⁻¹"
      },
      "Application": {
        "DemonstratedInDevice": {}
      }
    }
  },
  {
    "MaterialName": "In2O3:Sn (ITO) Sputtered",
    "Details": {
      "Design": {
        "HostMaterial": "In2O3",
        "PrimaryDopant": {
          "Element": "Sn"
        },
        "CoDopants": []
      },
      "Fabrication": {
        "DepositionMethod": "Sputtering",
        "DepositionParameters": {
          "DepositionTemperature": "300°C"
        },
        "AnnealingConditions": {},
        "FilmThicknessUnit": "nm"
      },
      "Performance": {
        "ElectricalProperties": {},
        "OpticalProperties": {
          "OpticalBandGapUnit": "eV"
        },
        "StructuralProperties": {},
        "OtherPerformanceMetrics": {
          "WorkFunctionUnit": "eV"
        },
        "Conductivity": "3000 S cm⁻¹",
        "OpticalAbsorptionCoefficient": "500 cm⁻¹",
        "FigureOfMerit": "s/a: 6.00 Ω⁻¹"
      },
      "Application": {
        "DemonstratedInDevice": {}
      }
    }
  },
  {
    "MaterialName": "In2O3:Sn (ITO) Annealed",
    "Details": {
      "Design": {
        "HostMaterial": "In2O3",
        "PrimaryDopant": {
          "Element": "Sn"
        },
        "CoDopants": []
      },
      "Fabrication": {
        "DepositionMethod": "Sputtering + anneal",
        "DepositionParameters": {},
        "DepositionParametersTextSummary": "Max processing temperature: 200°C",
        "AnnealingConditions": {
          "Temperature": "200°C"
        },
        "FilmThicknessUnit": "nm"
      },
      "Performance": {
        "ElectricalProperties": {},
        "OpticalProperties": {
          "OpticalBandGapUnit": "eV"
        },
        "StructuralProperties": {},
        "OtherPerformanceMetrics": {
          "WorkFunctionUnit": "eV"
        },
        "Conductivity": "960 S cm⁻¹",
        "OpticalAbsorptionCoefficient": "880 cm⁻¹",
        "FigureOfMerit": "s/a: 1.09 Ω⁻¹"
      },
      "Application": {
        "DemonstratedInDevice": {}
      }
    }
  },
  {
    "MaterialName": "TiO2:Nb",
    "Details": {
      "Design": {
        "HostMaterial": "TiO2",
        "PrimaryDopant": {
          "Element": "Nb"
        },
        "CoDopants": []
      },
      "Fabrication": {
        "DepositionMethod": "Pulsed Laser Deposition (PLD)",
        "DepositionParameters": {
          "DepositionTemperature": "500°C"
        },
        "AnnealingConditions": {},
        "FilmThicknessUnit": "nm"
      },
      "Performance": {
        "ElectricalProperties": {},
        "OpticalProperties": {
          "OpticalBandGapUnit": "eV"
        },
        "StructuralProperties": {},
        "OtherPerformanceMetrics": {
          "WorkFunctionUnit": "eV"
        },
        "Conductivity": "2170 S cm⁻¹",
        "OpticalAbsorptionCoefficient": "875 cm⁻¹",
        "FigureOfMerit": "s/a: 2.48 Ω⁻¹"
      },
      "Application": {
        "DemonstratedInDevice": {}
      }
    }
  },
  {
    "MaterialName": "In2O3:H (100℃ deposited)",
    "Details": {
      "Design": {
        "HostMaterial": "In2O3",
        "PrimaryDopant": {
          "Element": "H",
          "Concentration_text": "Interstitial doping via ALD process"
        },
        "CoDopants": [],
        "TargetStoichiometry": "Hydrogen-doped In2O3"
      },
      "Fabrication": {
        "DepositionMethod": "Atomic Layer Deposition (ALD)",
        "SubstrateMaterial": "Si, Quartz, or Sapphire",
        "DepositionParameters": {
          "DepositionTemperature": "100℃"
        },
        "DepositionParametersTextSummary": "Incomplete reaction occurs with slow growth rate",
        "AnnealingConditions": {},
        "FilmThicknessUnit": "nm",
        "FilmThicknessText": "Varies with cycles (e.g., ~3nm at 50 cycles)"
      },
      "Performance": {
        "ElectricalProperties": {},
        "OpticalProperties": {
          "OpticalBandGapUnit": "eV"
        },
        "StructuralProperties": {},
        "OtherPerformanceMetrics": {
          "WorkFunctionUnit": "eV"
        },
        "HallMobility": "30.18 cm²/Vs",
        "CarrierConcentration": "High (n-type, ~10²⁰ cm⁻³ implied)",
        "OpticalTransmittance": "80% at 4 μm wavelength",
        "CrystalStructure": "Amorphous"
      },
      "Application": {
        "PotentialApplicationArea": "Infrared-transparent conductive coatings",
        "DemonstratedInDevice": {}
      }
    }
  },
  {
    "MaterialName": "In2O3:H (150-300℃ deposited)",
    "Details": {
      "Design": {
        "HostMaterial": "In2O3",
        "PrimaryDopant": {
          "Element": "H",
          "Concentration_text": "Interstitial doping via ALD process"
        },
        "CoDopants": [],
        "TargetStoichiometry": "Hydrogen-doped In2O3"
      },
      "Fabrication": {
        "DepositionMethod": "Atomic Layer Deposition (ALD)",
        "SubstrateMaterial": "Si, Quartz, or Sapphire",
        "DepositionParameters": {
          "DepositionTemperature": "150-300℃",
          "GrowthRate": "0.1 nm/cycle (stable above 150℃)"
        },
        "AnnealingConditions": {},
        "FilmThicknessUnit": "nm",
        "FilmThicknessText": "200 nm (1500 cycles at 150℃)"
      },
      "Performance": {
        "ElectricalProperties": {},
        "OpticalProperties": {
          "OpticalBandGapUnit": "eV"
        },
        "StructuralProperties": {},
        "OtherPerformanceMetrics": {
          "WorkFunctionUnit": "eV"
        },
        "HallMobility": "Up to 64.05 cm²/Vs (crystalline phase)",
        "CarrierConcentration": "Decreases with crystallization",
        "OpticalTransmittance": "Reduced compared to 100℃ films due to crystallinity",
        "CrystalStructure": "Crystalline cubic bixbyite (preferred (222) orientation)",
        "GrainSize": "21 nm (max at 150℃)"
      },
      "Application": {
        "PotentialApplicationArea": "High-mobility transparent electrodes",
        "DemonstratedInDevice": {}
      }
    }
  },
  {
    "MaterialName": "In2O3:H (200℃ post-annealed in N₂)",
    "Details": {
      "Design": {
        "HostMaterial": "In2O3",
        "PrimaryDopant": {
          "Element": "H",
          "Concentration_text": "Interstitial doping"
        },
        "CoDopants": []
      },
      "Fabrication": {
        "DepositionMethod": "ALD + Post-Annealing",
        "DepositionParameters": {},
        "AnnealingConditions": {
          "Temperature": "200℃",
          "Atmosphere": "N₂",
          "Duration": "1 hour"
        },
        "FilmThicknessUnit": "nm"
      },
      "Performance": {
        "ElectricalProperties": {},
        "OpticalProperties": {
          "OpticalBandGapUnit": "eV"
        },
        "StructuralProperties": {},
        "OtherPerformanceMetrics": {
          "WorkFunctionUnit": "eV"
        },
        "HallMobility": "90 cm²/Vs",
        "CarrierConcentration": "Reduced to ~10¹⁹ cm⁻³",
        "OpticalTransmittance": "70% at 4 μm",
        "CrystalStructure": "Enhanced (222) crystallinity"
      },
      "Application": {
        "PotentialApplicationArea": "Optimized IR-transparent conductive films",
        "DemonstratedInDevice": {}
      }
    }
  },
  {
    "MaterialName": "In2O3:H (Air-annealed)",
    "Details": {
      "Design": {
        "HostMaterial": "In2O3",
        "PrimaryDopant": {
          "Element": "H",
          "Concentration_text": "Interstitial doping"
        },
        "CoDopants": []
      },
      "Fabrication": {
        "DepositionMethod": "ALD + Post-Annealing",
        "DepositionParameters": {},
        "AnnealingConditions": {
          "Temperature": "200-250℃",
          "Atmosphere": "Air",
          "Duration": "1 hour"
        },
        "FilmThicknessUnit": "nm"
      },
      "Performance": {
        "ElectricalProperties": {},
        "OpticalProperties": {
          "OpticalBandGapUnit": "eV"
        },
        "StructuralProperties": {},
        "OtherPerformanceMetrics": {
          "WorkFunctionUnit": "eV"
        },
        "CarrierConcentration": "10¹⁹ cm⁻³",
        "OpticalTransmittance": "83% at 4 μm",
        "CrystalStructure": "Fine-grained crystalline structure"
      },
      "Application": {
        "PotentialApplicationArea": "High IR-transmittance electromagnetic shielding",
        "DemonstratedInDevice": {}
      }
    }
  },
  {
    "MaterialName": "poly-In2O3:W (1 wt.% WO3)",
    "Details": {
      "Design": {
        "HostMaterial": "In2O3",
        "PrimaryDopant": {
          "Element": "W",
          "Concentration_text": "1 wt.% WO3"
        },
        "CoDopants": [],
        "TargetStoichiometry": "In2O3 with 1 wt.% WO3"
      },
      "Fabrication": {
        "DepositionMethod": "Reactive Plasma Deposition (RPD)",
        "SubstrateMaterial": "glass",
        "DepositionParameters": {
          "WorkingPressure": "0.4 Pa",
          "GasAtmosphere": "Ar, O2, H2O",
          "SubstrateTemperature": "200°C",
          "PH2O": "1e-5 to 5e-4 Pa"
        },
        "AnnealingConditions": {
          "Temperature": "300°C",
          "Atmosphere": "Vacuum"
        },
        "FilmThicknessUnit": "nm",
        "FilmThicknessText": "220 nm"
      },
      "Performance": {
        "ElectricalProperties": {},
        "OpticalProperties": {
          "OpticalBandGapUnit": "eV"
        },
        "StructuralProperties": {},
        "OtherPerformanceMetrics": {
          "WorkFunctionUnit": "eV"
        },
        "Resistivity": "1.5e-4 Ω·cm",
        "CarrierConcentration": "1.5e20 cm⁻³",
        "HallMobility": "90 cm²/Vs"
      },
      "Application": {
        "PotentialApplicationArea": "Solar cells and optoelectronic devices",
        "DemonstratedInDevice": {}
      }
    }
  },
  {
    "MaterialName": "spc-In2O3:H (Hydrogen-doped)",
    "Details": {
      "Design": {
        "HostMaterial": "In2O3",
        "PrimaryDopant": {
          "Element": "H",
          "Concentration_text": "Interstitial doping via H2O vapor"
        },
        "CoDopants": []
      },
      "Fabrication": {
        "DepositionMethod": "Reactive Plasma Deposition (RPD)",
        "SubstrateMaterial": "glass",
        "DepositionParameters": {
          "SubstrateTemperature": "<60°C",
          "PH2O": "2e-5 to 5e-5 Pa"
        },
        "AnnealingConditions": {
          "Temperature": "250°C",
          "Atmosphere": "Vacuum"
        },
        "FilmThicknessUnit": "nm",
        "FilmThicknessText": "220 nm"
      },
      "Performance": {
        "ElectricalProperties": {},
        "OpticalProperties": {
          "OpticalBandGapUnit": "eV"
        },
        "StructuralProperties": {},
        "OtherPerformanceMetrics": {
          "WorkFunctionUnit": "eV"
        },
        "Resistivity": "1.1e-4 Ω·cm",
        "CarrierConcentration": "1.5e20 cm⁻³",
        "HallMobility": "160 cm²/Vs",
        "OpticalTransmittance": "High transparency in visible/NIR regions"
      },
      "Application": {
        "PotentialApplicationArea": "High-efficiency solar cells",
        "DemonstratedInDevice": {}
      }
    }
  },
  {
    "MaterialName": "spc-In2O3:Ce,H (1 wt.% CeO2)",
    "Details": {
      "Design": {
        "HostMaterial": "In2O3",
        "PrimaryDopant": {
          "Element": "Ce",
          "Concentration_text": "1 wt.% CeO2"
        },
        "CoDopants": [
          {
            "Element": "H",
            "Concentration_text": "Interstitial doping via H2O vapor"
          }
        ],
        "TargetStoichiometry": "In2O3 with 1 wt.% CeO2"
      },
      "Fabrication": {
        "DepositionMethod": "Reactive Plasma Deposition (RPD)",
        "SubstrateMaterial": "glass",
        "DepositionParameters": {
          "SubstrateTemperature": "<60°C",
          "PH2O": "2e-5 Pa"
        },
        "AnnealingConditions": {
          "Temperature": "250°C",
          "Atmosphere": "Vacuum"
        },
        "FilmThicknessUnit": "nm",
        "FilmThicknessText": "220 nm"
      },
      "Performance": {
        "ElectricalProperties": {},
        "OpticalProperties": {
          "OpticalBandGapUnit": "eV"
        },
        "StructuralProperties": {},
        "OtherPerformanceMetrics": {
          "WorkFunctionUnit": "eV"
        },
        "Resistivity": "1.7e-4 Ω·cm",
        "CarrierConcentration": "2.1e20 cm⁻³",
        "HallMobility": "160 cm²/Vs"
      },
      "Application": {
        "DemonstratedInDevice": {}
      }
    }
  },
  {
    "MaterialName": "spc-In2O3:Ce,H (3 wt.% CeO2)",
    "Details": {
      "Design": {
        "HostMaterial": "In2O3",
        "PrimaryDopant": {
          "Element": "Ce",
          "Concentration_text": "3 wt.% CeO2"
        },
        "CoDopants": [
          {
            "Element": "H",
            "Concentration_text": "Interstitial doping via H2O vapor"
          }
        ],
        "TargetStoichiometry": "In2O3 with 3 wt.% CeO2"
      },
      "Fabrication": {
        "DepositionMethod": "Reactive Plasma Deposition (RPD)",
        "SubstrateMaterial": "glass",
        "DepositionParameters": {
          "SubstrateTemperature": "<60°C",
          "PH2O": "5e-5 Pa"
        },
        "AnnealingConditions": {
          "Temperature": "250°C",
          "Atmosphere": "Vacuum"
        },
        "FilmThicknessUnit": "nm",
        "FilmThicknessText": "220 nm"
      },
      "Performance": {
        "ElectricalProperties": {},
        "OpticalProperties": {
          "OpticalBandGapUnit": "eV"
        },
        "StructuralProperties": {},
        "OtherPerformanceMetrics": {
          "WorkFunctionUnit": "eV"
        },
        "Resistivity": "1.81e-4 Ω·cm",
        "CarrierConcentration": "2.24e20 cm⁻³",
        "HallMobility": "154 cm²/Vs"
      },
      "Application": {
        "DemonstratedInDevice": {}
      }
    }
  },
  {
    "MaterialName": "spc-In2O3:W,H (1 wt.% WO3)",
    "Details": {
      "Design": {
        "HostMaterial": "In2O3",
        "PrimaryDopant": {
          "Element": "W",
          "Concentration_text": "1 wt.% WO3"
        },
        "CoDopants": [
          {
            "Element": "H",
            "Concentration_text": "Interstitial doping via H2O vapor"
          }
        ],
        "TargetStoichiometry": "In2O3 with 1 wt.% WO3"
      },
      "Fabrication": {
        "DepositionMethod": "Reactive Plasma Deposition (RPD)",
        "SubstrateMaterial": "glass",
        "DepositionParameters": {
          "SubstrateTemperature": "<60°C",
          "PH2O": "5e-5 Pa"
        },
        "AnnealingConditions": {
          "Temperature": "250°C",
          "Atmosphere": "Vacuum"
        },
        "FilmThicknessUnit": "nm",
        "FilmThicknessText": "220 nm"
      },
      "Performance": {
        "ElectricalProperties": {},
        "OpticalProperties": {
          "OpticalBandGapUnit": "eV"
        },
        "StructuralProperties": {},
        "OtherPerformanceMetrics": {
          "WorkFunctionUnit": "eV"
        },
        "Resistivity": "2.0e-4 Ω·cm",
        "CarrierConcentration": "2.4e20 cm⁻³",
        "HallMobility": "84 cm²/Vs"
      },
      "Application": {
        "DemonstratedInDevice": {}
      }
    }
  },
  {
    "MaterialName": "Sn-doped In2O3 (ITO) via RF magnetron sputtering (7% O2)",
    "Details": {
      "Design": {
        "HostMaterial": "In2O3",
        "PrimaryDopant": {
          "Element": "Sn",
          "Concentration_text": "SnO2 doping"
        },
        "CoDopants": [],
        "TargetStoichiometry": "In2O3:Sn (SnO2)"
      },
      "Fabrication": {
        "DepositionMethod": "RF Magnetron Sputtering",
        "SubstrateMaterial": "Glass and silicon substrates",
        "DepositionParameters": {
          "GasAtmosphere": "Ar/O2 mix",
          "OxygenPercentage": "7%"
        },
        "AnnealingConditions": {},
        "FilmThicknessUnit": "nm"
      },
      "Performance": {
        "ElectricalProperties": {},
        "OpticalProperties": {
          "OpticalBandGapUnit": "eV"
        },
        "StructuralProperties": {},
        "OtherPerformanceMetrics": {
          "WorkFunctionUnit": "eV"
        },
        "Resistivity": "3.58×10^-5 Ω·cm",
        "OpticalTransmittance": "Increased with oxygen content"
      },
      "Application": {
        "PotentialApplicationArea": "LEDs, displays, solar cells",
        "DemonstratedInDevice": {}
      }
    }
  },
  {
    "MaterialName": "Sn-doped In2O3 (ITO) via electron beam evaporation (500°C)",
    "Details": {
      "Design": {
        "HostMaterial": "In2O3",
        "PrimaryDopant": {
          "Element": "Sn",
          "Concentration_text": "SnO2 doping"
        },
        "CoDopants": []
      },
      "Fabrication": {
        "DepositionMethod": "Electron Beam Evaporation",
        "SubstrateMaterial": "Glass",
        "DepositionParameters": {
          "DepositionTemperature": "500°C"
        },
        "AnnealingConditions": {},
        "FilmThicknessUnit": "nm"
      },
      "Performance": {
        "ElectricalProperties": {},
        "OpticalProperties": {
          "OpticalBandGapUnit": "eV"
        },
        "StructuralProperties": {},
        "OtherPerformanceMetrics": {
          "WorkFunctionUnit": "eV"
        },
        "Resistivity": "3.6×10^-4 Ω·cm",
        "OpticalTransmittance": "Increased with substrate temperature"
      },
      "Application": {
        "DemonstratedInDevice": {}
      }
    }
  },
  {
    "MaterialName": "Mo-doped In2O3 (IMO) via activated reactive evaporation (3% Mo)",
    "Details": {
      "Design": {
        "HostMaterial": "In2O3",
        "PrimaryDopant": {
          "Element": "Mo",
          "Concentration_text": "3%"
        },
        "CoDopants": []
      },
      "Fabrication": {
        "DepositionMethod": "Activated Reactive Evaporation",
        "SubstrateMaterial": "Glass",
        "DepositionParameters": {
          "DepositionTemperature": "573 K"
        },
        "AnnealingConditions": {},
        "FilmThicknessUnit": "nm"
      },
      "Performance": {
        "ElectricalProperties": {},
        "OpticalProperties": {
          "OpticalBandGapUnit": "eV"
        },
        "StructuralProperties": {},
        "OtherPerformanceMetrics": {
          "WorkFunctionUnit": "eV"
        },
        "Resistivity": "5.2×10^-4 Ω·cm",
        "OpticalTransmittance": "90% in visible range",
        "OpticalBandGapText": "3.68 eV"
      },
      "Application": {
        "PotentialApplicationArea": "Solar cells with high IR transparency",
        "DemonstratedInDevice": {}
      }
    }
  },
  {
    "MaterialName": "Mo-doped In2O3 (IMO) via RF co-sputtering (0.05% Mo)",
    "Details": {
      "Design": {
        "HostMaterial": "In2O3",
        "PrimaryDopant": {
          "Element": "Mo",
          "Concentration_text": "0.05%"
        },
        "CoDopants": []
      },
      "Fabrication": {
        "DepositionMethod": "RF Magnetron Co-sputtering",
        "DepositionParameters": {
          "SubstrateTemperature": "100°C"
        },
        "AnnealingConditions": {},
        "FilmThicknessUnit": "nm"
      },
      "Performance": {
        "ElectricalProperties": {},
        "OpticalProperties": {
          "OpticalBandGapUnit": "eV"
        },
        "StructuralProperties": {},
        "OtherPerformanceMetrics": {
          "WorkFunctionUnit": "eV"
        },
        "Resistivity": "1.18×10^-3 Ω·cm",
        "OpticalTransmittance": "92.8% in visible range"
      },
      "Application": {
        "DemonstratedInDevice": {}
      }
    }
  },
  {
    "MaterialName": "W-doped In2O3 (IWO) via DC magnetron sputtering (0.24 Pa O2)",
    "Details": {
      "Design": {
        "HostMaterial": "In2O3",
        "PrimaryDopant": {
          "Element": "W",
          "Concentration_text": "Not specified"
        },
        "CoDopants": []
      },
      "Fabrication": {
        "DepositionMethod": "DC Magnetron Sputtering",
        "DepositionParameters": {
          "WorkingPressure": "0.24 Pa"
        },
        "AnnealingConditions": {},
        "FilmThicknessUnit": "nm"
      },
      "Performance": {
        "ElectricalProperties": {},
        "OpticalProperties": {
          "OpticalBandGapUnit": "eV"
        },
        "StructuralProperties": {},
        "OtherPerformanceMetrics": {
          "WorkFunctionUnit": "eV"
        },
        "Resistivity": "6.3×10^-4 Ω·cm",
        "OpticalTransmittance": "85% visible, 80% near-IR"
      },
      "Application": {
        "DemonstratedInDevice": {}
      }
    }
  },
  {
    "MaterialName": "W-doped In2O3 (IWO) via DC sputtering (40 W, 225°C)",
    "Details": {
      "Design": {
        "HostMaterial": "In2O3",
        "PrimaryDopant": {
          "Element": "W",
          "Concentration_text": "Not specified"
        },
        "CoDopants": []
      },
      "Fabrication": {
        "DepositionMethod": "DC Magnetron Sputtering",
        "DepositionParameters": {
          "DepositionTemperature": "225°C",
          "DepositionPower": "40 W"
        },
        "AnnealingConditions": {},
        "FilmThicknessUnit": "nm"
      },
      "Performance": {
        "ElectricalProperties": {},
        "OpticalProperties": {
          "OpticalBandGapUnit": "eV"
        },
        "StructuralProperties": {},
        "OtherPerformanceMetrics": {
          "WorkFunctionUnit": "eV"
        },
        "Resistivity": "6.4×10^-4 Ω·cm",
        "HallMobility": "33 cm²/Vs",
        "OpticalTransmittance": "87% visible, 81% near-IR"
      },
      "Application": {
        "DemonstratedInDevice": {}
      }
    }
  },
  {
    "MaterialName": "Ti-doped In2O3 (InTiO) via RF sputtering (300 W, 2 Pa)",
    "Details": {
      "Design": {
        "HostMaterial": "In2O3",
        "PrimaryDopant": {
          "Element": "Ti",
          "Concentration_text": "Not specified"
        },
        "CoDopants": []
      },
      "Fabrication": {
        "DepositionMethod": "RF Magnetron Sputtering",
        "DepositionParameters": {
          "WorkingPressure": "2 Pa",
          "DepositionPower": "300 W"
        },
        "AnnealingConditions": {},
        "FilmThicknessUnit": "nm"
      },
      "Performance": {
        "ElectricalProperties": {},
        "OpticalProperties": {
          "OpticalBandGapUnit": "eV"
        },
        "StructuralProperties": {},
        "OtherPerformanceMetrics": {
          "WorkFunctionUnit": "eV"
        },
        "Resistivity": "1.2×10^-4 Ω·cm",
        "OpticalTransmittance": "80% visible"
      },
      "Application": {
        "PotentialApplicationArea": "Touch screen displays",
        "DemonstratedInDevice": {}
      }
    }
  },
  {
    "MaterialName": "Hf-doped In2O3 (InHfO) via RF sputtering",
    "Details": {
      "Design": {
        "HostMaterial": "In2O3",
        "PrimaryDopant": {
          "Element": "Hf",
          "Concentration_text": "Not specified"
        },
        "CoDopants": []
      },
      "Fabrication": {
        "DepositionMethod": "RF Magnetron Sputtering",
        "DepositionParameters": {},
        "AnnealingConditions": {},
        "FilmThicknessUnit": "nm"
      },
      "Performance": {
        "ElectricalProperties": {},
        "OpticalProperties": {
          "OpticalBandGapUnit": "eV"
        },
        "StructuralProperties": {},
        "OtherPerformanceMetrics": {
          "WorkFunctionUnit": "eV"
        },
        "Resistivity": "3.76×10^-4 Ω·cm",
        "OpticalTransmittance": "83% (300-1500 nm)"
      },
      "Application": {
        "DemonstratedInDevice": {}
      }
    }
  },
  {
    "MaterialName": "V-doped In2O3 (IVO) via electron beam evaporation",
    "Details": {
      "Design": {
        "HostMaterial": "In2O3",
        "PrimaryDopant": {
          "Element": "V",
          "Concentration_text": "Not specified"
        },
        "CoDopants": []
      },
      "Fabrication": {
        "DepositionMethod": "Electron Beam Evaporation",
        "DepositionParameters": {},
        "AnnealingConditions": {
          "Temperature": "200°C",
          "Duration": "2 h"
        },
        "FilmThicknessUnit": "nm"
      },
      "Performance": {
        "ElectricalProperties": {},
        "OpticalProperties": {
          "OpticalBandGapUnit": "eV"
        },
        "StructuralProperties": {},
        "OtherPerformanceMetrics": {
          "WorkFunctionUnit": "eV"
        },
        "Resistivity": "6.22×10^-3 Ω·cm",
        "OpticalTransmittance": "84%"
      },
      "Application": {
        "DemonstratedInDevice": {}
      }
    }
  },
  {
    "MaterialName": "ITO (In2O3:SnO2=97:3wt%)",
    "Details": {
      "Design": {
        "HostMaterial": "In2O3",
        "PrimaryDopant": {
          "Element": "Sn",
          "Concentration_text": "3 wt% SnO2"
        },
        "CoDopants": [],
        "TargetStoichiometry": "In2O3:SnO2=97:3wt%"
      },
      "Fabrication": {
        "DepositionMethod": "DC Magnetron Sputtering",
        "SubstrateMaterial": "Glass",
        "DepositionParameters": {
          "SubstrateTemperature": "200°C",
          "OxygenContent": "2%",
          "HydrogenContent": "0%",
          "Pressure": "0.7 Pa",
          "TotalGasFlow": "200 sccm"
        },
        "AnnealingConditions": {
          "Temperature": "200°C",
          "Atmosphere": "Air",
          "Duration": "30 min"
        },
        "FilmThicknessUnit": "nm",
        "FilmThicknessText": "~110 nm"
      },
      "Performance": {
        "ElectricalProperties": {},
        "OpticalProperties": {
          "OpticalBandGapUnit": "eV"
        },
        "StructuralProperties": {},
        "OtherPerformanceMetrics": {
          "WorkFunctionUnit": "eV"
        },
        "Resistivity": "5.925×10^-4 Ω·cm",
        "CarrierConcentration": "3.09×10^20 cm⁻³ (n-type)",
        "HallMobility": "36.35 cm²/Vs",
        "OpticalTransmittance": ">90% in visible range (380-780 nm)"
      },
      "Application": {
        "PotentialApplicationArea": "Window layer for HJT solar cells",
        "DemonstratedInDevice": {}
      }
    }
  },
  {
    "MaterialName": "ITO (In2O3:SnO2=97:3wt%) with 3% O2",
    "Details": {
      "Design": {
        "HostMaterial": "In2O3",
        "PrimaryDopant": {
          "Element": "Sn",
          "Concentration_text": "3 wt% SnO2"
        },
        "CoDopants": [],
        "TargetStoichiometry": "In2O3:SnO2=97:3wt%"
      },
      "Fabrication": {
        "DepositionMethod": "DC Magnetron Sputtering",
        "SubstrateMaterial": "Glass",
        "DepositionParameters": {
          "SubstrateTemperature": "200°C",
          "OxygenContent": "3%",
          "HydrogenContent": "0%",
          "Pressure": "0.7 Pa",
          "TotalGasFlow": "200 sccm"
        },
        "AnnealingConditions": {},
        "FilmThicknessUnit": "nm"
      },
      "Performance": {
        "ElectricalProperties": {},
        "OpticalProperties": {
          "OpticalBandGapUnit": "eV"
        },
        "StructuralProperties": {},
        "OtherPerformanceMetrics": {
          "WorkFunctionUnit": "eV"
        },
        "Resistivity": "1.2×10^-2 Ω·cm",
        "OpticalTransmittance": "Lower than 2% O2 sample"
      },
      "Application": {
        "PotentialApplicationArea": "HJT solar cells",
        "DemonstratedInDevice": {}
      }
    }
  },
  {
    "MaterialName": "ITO (In2O3:SnO2=90:10wt%)",
    "Details": {
      "Design": {
        "HostMaterial": "In2O3",
        "PrimaryDopant": {
          "Element": "Sn",
          "Concentration_text": "10 wt% SnO2"
        },
        "CoDopants": [],
        "TargetStoichiometry": "In2O3:SnO2=90:10wt%"
      },
      "Fabrication": {
        "DepositionMethod": "DC Magnetron Sputtering",
        "SubstrateMaterial": "Glass",
        "DepositionParameters": {
          "SubstrateTemperature": "200°C",
          "OxygenContent": "2%",
          "HydrogenContent": "0%",
          "Pressure": "0.7 Pa",
          "TotalGasFlow": "200 sccm"
        },
        "AnnealingConditions": {
          "Temperature": "200°C",
          "Atmosphere": "Air",
          "Duration": "30 min"
        },
        "FilmThicknessUnit": "nm",
        "FilmThicknessText": "~110 nm"
      },
      "Performance": {
        "ElectricalProperties": {},
        "OpticalProperties": {
          "OpticalBandGapUnit": "eV"
        },
        "StructuralProperties": {},
        "OtherPerformanceMetrics": {
          "WorkFunctionUnit": "eV"
        },
        "Resistivity": "4.011×10^-4 Ω·cm",
        "CarrierConcentration": "3.271×10^20 cm⁻³ (n-type)",
        "HallMobility": "39.01 cm²/Vs",
        "OpticalTransmittance": ">88% in visible range"
      },
      "Application": {
        "PotentialApplicationArea": "Window layer for HJT solar cells",
        "DemonstratedInDevice": {}
      }
    }
  },
  {
    "MaterialName": "ITO (In2O3:SnO2=90:10wt%) with 2% H2",
    "Details": {
      "Design": {
        "HostMaterial": "In2O3",
        "PrimaryDopant": {
          "Element": "Sn",
          "Concentration_text": "10 wt% SnO2"
        },
        "CoDopants": [
          {
            "Element": "H",
            "Concentration_text": "2% H2"
          }
        ],
        "TargetStoichiometry": "In2O3:SnO2=90:10wt%"
      },
      "Fabrication": {
        "DepositionMethod": "DC Magnetron Sputtering",
        "SubstrateMaterial": "Glass",
        "DepositionParameters": {
          "SubstrateTemperature": "200°C",
          "OxygenContent": "2%",
          "HydrogenContent": "2%",
          "Pressure": "0.7 Pa",
          "TotalGasFlow": "200 sccm"
        },
        "AnnealingConditions": {},
        "FilmThicknessUnit": "nm"
      },
      "Performance": {
        "ElectricalProperties": {},
        "OpticalProperties": {
          "OpticalBandGapUnit": "eV"
        },
        "StructuralProperties": {},
        "OtherPerformanceMetrics": {
          "WorkFunctionUnit": "eV"
        },
        "Resistivity": "5.782×10^-4 Ω·cm",
        "CarrierConcentration": "3.207×10^20 cm⁻³ (n-type)",
        "HallMobility": "32.36 cm²/Vs",
        "OpticalTransmittance": "Lower than 0% H2 sample"
      },
      "Application": {
        "PotentialApplicationArea": "HJT solar cells",
        "DemonstratedInDevice": {}
      }
    }
  },
  {
    "MaterialName": "In-Ga-Zn-O (IGZO) ceramic target",
    "Details": {
      "Design": {
        "HostMaterial": "In2O3",
        "PrimaryDopant": {
          "Element": "Ga",
          "Concentration_text": "1:1 molar ratio with In2O3 and ZnO"
        },
        "CoDopants": [
          {
            "Element": "Zn",
            "Concentration_text": "1:1 molar ratio with In2O3 and Ga2O3"
          }
        ],
        "TargetStoichiometry": "In2O3:Ga2O3:ZnO (1:1:1 molar ratio)"
      },
      "Fabrication": {
