Repository: kevin3998/in2o3_tco

File: data/extracted_json/pydantic/material_data_only2.json (part 15 of 15)
[
        "TargetStoichiometry": "In2O3 with 1 wt.% WO3"
      },
      "Fabrication": {
        "DepositionMethod": "Reactive Plasma Deposition (RPD)",
        "SubstrateMaterial": "Glass",
        "DepositionParameters": {
          "WorkingPressure": "0.4 Pa",
          "GasAtmosphere": "Ar, O2",
          "SubstrateTemperature": "200°C"
        },
        "AnnealingConditions": {},
        "FilmThicknessUnit": "nm",
        "FilmThicknessText": "220 nm"
      },
      "Performance": {
        "ElectricalProperties": {},
        "OpticalProperties": {
          "OpticalBandGapUnit": "eV"
        },
        "StructuralProperties": {},
        "OtherPerformanceMetrics": {
          "WorkFunctionUnit": "eV"
        },
        "Resistivity": "1.5 x 10^-4 Ω·cm",
        "CarrierConcentration": "1.5 x 10^20 cm⁻³",
        "HallMobility": "90 cm²/Vs",
        "CrystalStructure": "Polycrystalline cubic bixbyite"
      },
      "Application": {
        "PotentialApplicationArea": "Transparent electrodes for solar cells",
        "DemonstratedInDevice": {}
      }
    }
  },
  {
    "MaterialName": "Poly-In2O3:Ce (CeO2: 1 wt.%)",
    "Details": {
      "Design": {
        "HostMaterial": "In2O3",
        "PrimaryDopant": {
          "Element": "Ce",
          "Concentration_text": "CeO2: 1 wt.%"
        },
        "CoDopants": [],
        "TargetStoichiometry": "In2O3 with 1 wt.% CeO2"
      },
      "Fabrication": {
        "DepositionMethod": "Reactive Plasma Deposition (RPD)",
        "SubstrateMaterial": "Glass",
        "DepositionParameters": {
          "WorkingPressure": "0.4 Pa",
          "GasAtmosphere": "Ar, O2",
          "SubstrateTemperature": "200°C"
        },
        "AnnealingConditions": {},
        "FilmThicknessUnit": "nm",
        "FilmThicknessText": "220 nm"
      },
      "Performance": {
        "ElectricalProperties": {},
        "OpticalProperties": {
          "OpticalBandGapUnit": "eV"
        },
        "StructuralProperties": {},
        "OtherPerformanceMetrics": {
          "WorkFunctionUnit": "eV"
        },
        "Resistivity": "3 x 10^-4 Ω·cm",
        "CarrierConcentration": "9.9 x 10^19 cm⁻³",
        "HallMobility": "74 cm²/Vs",
        "CrystalStructure": "Polycrystalline cubic bixbyite"
      },
      "Application": {
        "PotentialApplicationArea": "Transparent electrodes for solar cells",
        "DemonstratedInDevice": {}
      }
    }
  },
  {
    "MaterialName": "spc-In2O3:H",
    "Details": {
      "Design": {
        "HostMaterial": "In2O3",
        "PrimaryDopant": {
          "Element": "H"
        },
        "CoDopants": [],
        "TargetStoichiometry": "H-doped In2O3"
      },
      "Fabrication": {
        "DepositionMethod": "Reactive Plasma Deposition (RPD)",
        "SubstrateMaterial": "Glass",
        "DepositionParameters": {
          "WorkingPressure": "0.4 Pa",
          "GasAtmosphere": "Ar, O2, H2O vapor",
          "SubstrateTemperature": "<60°C"
        },
        "AnnealingConditions": {
          "Temperature": "250°C",
          "Atmosphere": "Vacuum"
        },
        "FilmThicknessUnit": "nm",
        "FilmThicknessText": "220 nm"
      },
      "Performance": {
        "ElectricalProperties": {},
        "OpticalProperties": {
          "OpticalBandGapUnit": "eV"
        },
        "StructuralProperties": {},
        "OtherPerformanceMetrics": {
          "WorkFunctionUnit": "eV"
        },
        "Resistivity": "1.1 x 10^-4 Ω·cm",
        "CarrierConcentration": "1.5 x 10^20 cm⁻³",
        "HallMobility": "160 cm²/Vs",
        "CrystalStructure": "Polycrystalline cubic bixbyite",
        "OpticalTransmittanceDescription": "High transmittance in visible and near-infrared regions"
      },
      "Application": {
        "PotentialApplicationArea": "Transparent electrodes for solar cells",
        "DemonstratedInDevice": {}
      }
    }
  },
  {
    "MaterialName": "spc-In2O3:Ce,H (CeO2: 3 wt.%)",
    "Details": {
      "Design": {
        "HostMaterial": "In2O3",
        "PrimaryDopant": {
          "Element": "Ce",
          "Concentration_text": "CeO2: 3 wt.%"
        },
        "CoDopants": [
          {
            "Element": "H"
          }
        ],
        "TargetStoichiometry": "In2O3 with 3 wt.% CeO2"
      },
      "Fabrication": {
        "DepositionMethod": "Reactive Plasma Deposition (RPD)",
        "SubstrateMaterial": "Glass",
        "DepositionParameters": {
          "WorkingPressure": "0.4 Pa",
          "GasAtmosphere": "Ar, O2, H2O vapor",
          "SubstrateTemperature": "<60°C"
        },
        "AnnealingConditions": {
          "Temperature": "250°C",
          "Atmosphere": "Vacuum"
        },
        "FilmThicknessUnit": "nm",
        "FilmThicknessText": "220 nm"
      },
      "Performance": {
        "ElectricalProperties": {},
        "OpticalProperties": {
          "OpticalBandGapUnit": "eV"
        },
        "StructuralProperties": {},
        "OtherPerformanceMetrics": {
          "WorkFunctionUnit": "eV"
        },
        "Resistivity": "1.81 x 10^-4 Ω·cm",
        "CarrierConcentration": "2.24 x 10^20 cm⁻³",
        "HallMobility": "154 cm²/Vs",
        "CrystalStructure": "Polycrystalline cubic bixbyite",
        "OpticalTransmittanceDescription": "High transmittance in visible and near-infrared regions"
      },
      "Application": {
        "PotentialApplicationArea": "Transparent electrodes for solar cells",
        "DemonstratedInDevice": {}
      }
    }
  },
  {
    "MaterialName": "Sn-doped In2O3 (ITO) via RF Magnetron Sputtering (7% O2)",
    "Details": {
      "Design": {
        "HostMaterial": "In2O3",
        "PrimaryDopant": {
          "Element": "Sn",
          "Concentration_text": "SnO2 doping"
        },
        "CoDopants": [],
        "TargetStoichiometry": "In2O3:SnO2"
      },
      "Fabrication": {
        "DepositionMethod": "RF Magnetron Sputtering",
        "SubstrateMaterial": "Glass and Silicon",
        "DepositionParameters": {
          "GasAtmosphere": "Oxygen content 7%"
        },
        "AnnealingConditions": {},
        "FilmThicknessUnit": "nm"
      },
      "Performance": {
        "ElectricalProperties": {},
        "OpticalProperties": {
          "OpticalBandGapUnit": "eV"
        },
        "StructuralProperties": {},
        "OtherPerformanceMetrics": {
          "WorkFunctionUnit": "eV"
        },
        "Resistivity": "3.58×10^−5 Ω·cm",
        "AverageTransmittance": "Increased with oxygen flow",
        "OpticalBandGapText": "3.85 eV"
      },
      "Application": {
        "PotentialApplicationArea": "LEDs, Displays, Solar Cells",
        "DemonstratedInDevice": {}
      }
    }
  },
  {
    "MaterialName": "Sn-doped In2O3 (ITO) via Electron Beam Evaporation (500°C)",
    "Details": {
      "Design": {
        "HostMaterial": "In2O3",
        "PrimaryDopant": {
          "Element": "Sn",
          "Concentration_text": "SnO2 doping"
        },
        "CoDopants": []
      },
      "Fabrication": {
        "DepositionMethod": "Electron Beam Evaporation",
        "SubstrateMaterial": "Glass",
        "DepositionParameters": {
          "DepositionTemperature": "500°C"
        },
        "AnnealingConditions": {},
        "FilmThicknessUnit": "nm"
      },
      "Performance": {
        "ElectricalProperties": {},
        "OpticalProperties": {
          "OpticalBandGapUnit": "eV"
        },
        "StructuralProperties": {},
        "OtherPerformanceMetrics": {
          "WorkFunctionUnit": "eV"
        },
        "Resistivity": "3.6×10^−4 Ω·cm",
        "AverageTransmittance": "Increased with substrate temperature"
      },
      "Application": {
        "PotentialApplicationArea": "Solar Cells",
        "DemonstratedInDevice": {}
      }
    }
  },
  {
    "MaterialName": "Mo-doped In2O3 (IMO) via Activated Reactive Evaporation (3% Mo)",
    "Details": {
      "Design": {
        "HostMaterial": "In2O3",
        "PrimaryDopant": {
          "Element": "Mo",
          "Concentration_text": "3%"
        },
        "CoDopants": []
      },
      "Fabrication": {
        "DepositionMethod": "Activated Reactive Evaporation",
        "SubstrateMaterial": "Glass",
        "DepositionParameters": {
          "DepositionTemperature": "573 K"
        },
        "AnnealingConditions": {},
        "FilmThicknessUnit": "nm"
      },
      "Performance": {
        "ElectricalProperties": {},
        "OpticalProperties": {
          "OpticalBandGapUnit": "eV"
        },
        "StructuralProperties": {},
        "OtherPerformanceMetrics": {
          "WorkFunctionUnit": "eV"
        },
        "Resistivity": "5.2×10^−4 Ω·cm",
        "AverageTransmittance": "90% (visible range)",
        "OpticalBandGapText": "3.68 eV"
      },
      "Application": {
        "DemonstratedInDevice": {}
      }
    }
  },
  {
    "MaterialName": "W-doped In2O3 (IWO) via DC Magnetron Sputtering (0.24 Pa O2)",
    "Details": {
      "Design": {
        "HostMaterial": "In2O3",
        "PrimaryDopant": {
          "Element": "W",
          "Concentration_text": "Optimal doping"
        },
        "CoDopants": []
      },
      "Fabrication": {
        "DepositionMethod": "DC Magnetron Sputtering",
        "SubstrateMaterial": "Glass",
        "DepositionParameters": {
          "WorkingPressure": "0.24 Pa"
        },
        "AnnealingConditions": {},
        "FilmThicknessUnit": "nm"
      },
      "Performance": {
        "ElectricalProperties": {},
        "OpticalProperties": {
          "OpticalBandGapUnit": "eV"
        },
        "StructuralProperties": {},
        "OtherPerformanceMetrics": {
          "WorkFunctionUnit": "eV"
        },
        "Resistivity": "6.3×10^−4 Ω·cm",
        "AverageTransmittance": "85% (visible), 80% (NIR)"
      },
      "Application": {
        "DemonstratedInDevice": {}
      }
    }
  },
  {
    "MaterialName": "Ti-doped In2O3 (InTiO) via RF Magnetron Sputtering (300 W)",
    "Details": {
      "Design": {
        "HostMaterial": "In2O3",
        "PrimaryDopant": {
          "Element": "Ti",
          "Concentration_text": "Optimal doping"
        },
        "CoDopants": []
      },
      "Fabrication": {
        "DepositionMethod": "RF Magnetron Sputtering",
        "DepositionParameters": {
          "WorkingPressure": "2 Pa",
          "DepositionPower": "300 W"
        },
        "AnnealingConditions": {},
        "FilmThicknessUnit": "nm"
      },
      "Performance": {
        "ElectricalProperties": {},
        "OpticalProperties": {
          "OpticalBandGapUnit": "eV"
        },
        "StructuralProperties": {},
        "OtherPerformanceMetrics": {
          "WorkFunctionUnit": "eV"
        },
        "Resistivity": "1.2×10^−4 Ω·cm",
        "AverageTransmittance": "80% (visible)"
      },
      "Application": {
        "DemonstratedInDevice": {}
      }
    }
  },
  {
    "MaterialName": "Hf-doped In2O3 (InHfO) via RF Magnetron Sputtering",
    "Details": {
      "Design": {
        "HostMaterial": "In2O3",
        "PrimaryDopant": {
          "Element": "Hf",
          "Concentration_text": "Optimal doping"
        },
        "CoDopants": []
      },
      "Fabrication": {
        "DepositionMethod": "RF Magnetron Sputtering",
        "DepositionParameters": {},
        "AnnealingConditions": {},
        "FilmThicknessUnit": "nm"
      },
      "Performance": {
        "ElectricalProperties": {},
        "OpticalProperties": {
          "OpticalBandGapUnit": "eV"
        },
        "StructuralProperties": {},
        "OtherPerformanceMetrics": {
          "WorkFunctionUnit": "eV"
        },
        "Resistivity": "3.76×10^−4 Ω·cm",
        "AverageTransmittance": "83% (300–1500 nm)"
      },
      "Application": {
        "DemonstratedInDevice": {}
      }
    }
  },
  {
    "MaterialName": "ITO (In2O3:SnO2=90:10wt%) - Optimal Parameters",
    "Details": {
      "Design": {
        "HostMaterial": "In2O3",
        "PrimaryDopant": {
          "Element": "Sn",
          "Concentration_text": "10 wt.% SnO2 in target"
        },
        "CoDopants": [],
        "TargetStoichiometry": "In2O3:SnO2=90:10wt%"
      },
      "Fabrication": {
        "DepositionMethod": "DC Magnetron Sputtering",
        "SubstrateMaterial": "Glass",
        "TargetMaterialText": "In2O3:SnO2=90:10wt% ceramic target",
        "DepositionParameters": {
          "WorkingPressure": "0.7 Pa",
          "DepositionTemperature": "200°C",
          "GasAtmosphere": "Ar + 2% O2",
          "GasFlowRates": "Total 200 sccm"
        },
        "AnnealingConditions": {
          "Temperature": "200°C",
          "Atmosphere": "Air (oven annealing)",
          "Duration": "30 minutes"
        },
        "FilmThicknessUnit": "nm",
        "FilmThicknessText": "~110 nm (calculated from λ/4n)"
      },
      "Performance": {
        "ElectricalProperties": {},
        "OpticalProperties": {
          "OpticalBandGapUnit": "eV"
        },
        "StructuralProperties": {},
        "OtherPerformanceMetrics": {
          "WorkFunctionUnit": "eV"
        },
        "Resistivity": "4.011×10^-4 Ω·cm",
        "CarrierConcentration": "3.271×10^20 cm⁻³",
        "HallMobility": "39.01 cm²/Vs",
        "AverageTransmittance": ">90% (380-780 nm)",
        "CrystalStructure": "Polycrystalline cubic bixbyite"
      },
      "Application": {
        "PotentialApplicationArea": "HJT solar cell window layer",
        "DemonstratedInDevice": {},
        "DevicePerformance": "Solar cell efficiency: 23.6%"
      }
    }
  },
  {
    "MaterialName": "ITO (In2O3:SnO2=97:3wt%) - Optimal Parameters",
    "Details": {
      "Design": {
        "HostMaterial": "In2O3",
        "PrimaryDopant": {
          "Element": "Sn",
          "Concentration_text": "3 wt.% SnO2 in target"
        },
        "CoDopants": [],
        "TargetStoichiometry": "In2O3:SnO2=97:3wt%"
      },
      "Fabrication": {
        "DepositionMethod": "DC Magnetron Sputtering",
        "SubstrateMaterial": "Glass",
        "TargetMaterialText": "In2O3:SnO2=97:3wt% ceramic target",
        "DepositionParameters": {
          "WorkingPressure": "0.7 Pa",
          "DepositionTemperature": "200°C",
          "GasAtmosphere": "Ar + 2% O2",
          "GasFlowRates": "Total 200 sccm"
        },
        "AnnealingConditions": {
          "Temperature": "200°C",
          "Atmosphere": "Air (oven annealing)",
          "Duration": "30 minutes"
        },
        "FilmThicknessUnit": "nm",
        "FilmThicknessText": "~110 nm (calculated from λ/4n)"
      },
      "Performance": {
        "ElectricalProperties": {},
        "OpticalProperties": {
          "OpticalBandGapUnit": "eV"
        },
        "StructuralProperties": {},
        "OtherPerformanceMetrics": {
          "WorkFunctionUnit": "eV"
        },
        "Resistivity": "5.925×10^-4 Ω·cm",
        "CarrierConcentration": "2.898×10^20 cm⁻³",
        "HallMobility": "36.35 cm²/Vs",
        "AverageTransmittance": ">90% (380-780 nm)",
        "CrystalStructure": "Polycrystalline cubic bixbyite"
      },
      "Application": {
        "PotentialApplicationArea": "HJT solar cell window layer",
        "DemonstratedInDevice": {}
      }
    }
  },
  {
    "MaterialName": "High Oxygen Content ITO (3% O2)",
    "Details": {
      "Design": {
        "HostMaterial": "In2O3",
        "PrimaryDopant": {
          "Element": "Sn",
          "Concentration_text": "3 wt.% SnO2 in target"
        },
        "CoDopants": []
      },
      "Fabrication": {
        "DepositionMethod": "DC Magnetron Sputtering",
        "DepositionParameters": {
          "DepositionTemperature": "200°C",
          "GasAtmosphere": "Ar + 3% O2"
        },
        "AnnealingConditions": {},
        "FilmThicknessUnit": "nm"
      },
      "Performance": {
        "ElectricalProperties": {},
        "OpticalProperties": {
          "OpticalBandGapUnit": "eV"
        },
        "StructuralProperties": {},
        "OtherPerformanceMetrics": {
          "WorkFunctionUnit": "eV"
        },
        "Resistivity": "Increased sharply",
        "OpticalTransmittanceDescription": "Reduced sputtering damage at O2 ≤2%, increased damage at 3% O2"
      },
      "Application": {
        "DemonstratedInDevice": {}
      }
    }
  },
  {
    "MaterialName": "ITO with Hot-Plate Annealing",
    "Details": {
      "Design": {
        "HostMaterial": "In2O3",
        "PrimaryDopant": {},
        "CoDopants": []
      },
      "Fabrication": {
        "DepositionParameters": {},
        "AnnealingConditions": {},
        "AnnealingConditionsTextSummary": "Hot-plate annealing showed inferior electrical performance compared to oven annealing",
        "FilmThicknessUnit": "nm"
      },
      "Performance": {
        "ElectricalProperties": {},
        "OpticalProperties": {
          "OpticalBandGapUnit": "eV"
        },
        "StructuralProperties": {},
        "OtherPerformanceMetrics": {
          "WorkFunctionUnit": "eV"
        },
        "Resistivity": "2.86×10^-2 Ω·cm (25°C deposited)",
        "HallMobility": "5.027 cm²/Vs (25°C deposited)"
      },
      "Application": {
        "DemonstratedInDevice": {}
      }
    }
  },
  {
    "MaterialName": "IGZO Ceramic Target (In2O3:Ga2O3:ZnO 1:1:1)",
    "Details": {
      "Design": {
        "HostMaterial": "In2O3",
        "PrimaryDopant": {},
        "CoDopants": [
          {
            "Element": "Ga",
            "Concentration_text": "1:1 molar ratio with In2O3 and ZnO"
          },
          {
            "Element": "Zn",
            "Concentration_text": "1:1 molar ratio with In2O3 and Ga2O3"
          }
        ],
        "TargetStoichiometry": "In2O3:Ga2O3:ZnO = 1:1:1 molar ratio",
        "MaterialDescriptionSource": "IGZO ceramic target prepared by atmospheric sintering method"
      },
      "Fabrication": {
        "DepositionMethod": "Magnetron Sputtering",
        "TargetMaterialText": "IGZO ceramic target (In2O3:Ga2O3:ZnO = 1:1:1 molar ratio)",
        "DepositionParameters": {
          "WorkingPressure": "0.55 Pa",
          "GasAtmosphere": "Pure Ar",
          "GasFlowRates": "40 sccm",
          "DepositionPower": "80 W"
        },
        "AnnealingConditions": {},
        "FilmThicknessUnit": "nm"
      },
      "Performance": {
        "ElectricalProperties": {},
        "OpticalProperties": {
          "OpticalBandGapUnit": "eV"
        },
        "StructuralProperties": {},
        "OtherPerformanceMetrics": {
          "WorkFunctionUnit": "eV"
        }
      },
      "Application": {
        "PotentialApplicationArea": "Thin-film transistors for display technology",
        "DemonstratedInDevice": {}
      }
    }
  },
  {
    "MaterialName": "Ce-doped In2O3 (ICO) films (0-9 at.% Ce)",
    "Details": {
      "Design": {
        "HostMaterial": "In2O3",
        "PrimaryDopant": {
          "Element": "Ce",
          "Concentration_text": "0-9 at.%"
        },
        "CoDopants": [],
        "TargetStoichiometry": "In2O3-CeO2 composite",
        "MaterialDescriptionSource": "Ceramic target (99.99% purity)"
      },
      "Fabrication": {
        "DepositionMethod": "DC Magnetron Sputtering",
        "SubstrateMaterial": "Corning glass",
        "TargetMaterialText": "Ceramic target of In2O3-CeO2 composite with Ce doping level 0-9 at.%",
        "DepositionParameters": {
          "WorkingPressure": "10 Pa",
          "DepositionTemperature": "473 K",
          "GasAtmosphere": "Ar",
          "DepositionPower": "10 W"
        },
        "AnnealingConditions": {},
        "FilmThicknessUnit": "nm",
        "FilmThicknessText": "~100 nm"
      },
      "Performance": {
        "ElectricalProperties": {},
        "OpticalProperties": {
          "OpticalBandGapUnit": "eV"
        },
        "StructuralProperties": {},
        "OtherPerformanceMetrics": {
          "WorkFunctionUnit": "eV"
        },
        "Resistivity": "120 S/cm (lowest at 3 at.% Ce)",
        "CarrierConcentration": "Varies with Ce content (data shown for 0-9 at.%)",
        "HallMobility": "Varies with Ce content",
        "AverageTransmittance": ">80% in visible light region (400-780 nm)",
        "CrystalStructure": "Polycrystalline cubic structure",
        "FigureOfMerit": "Power factor: 0.7 µW/cmK² (at 3 at.% Ce)"
      },
      "Application": {
        "PotentialApplicationArea": "Thermoelectric materials",
        "DemonstratedInDevice": {}
      }
    }
  },
  {
    "MaterialName": "Pure In2O3",
    "Details": {
      "Design": {
        "HostMaterial": "In2O3",
        "PrimaryDopant": {},
        "CoDopants": [],
        "TargetStoichiometry": "In2O3",
        "MaterialDescriptionSource": "In(NO3)·H2O precursor"
      },
      "Fabrication": {
        "DepositionMethod": "Sol-gel spin coating",
        "SubstrateMaterial": "Soda lime glass",
        "PrecursorMaterialsText": "In(NO3)·H2O dissolved in ethanol/acetylacetone",
        "DepositionParameters": {},
        "DepositionParametersTextSummary": "Spin-coated at 1500 rpm for 30 s, dried at 70°C for 20 min",
        "AnnealingConditions": {
          "Temperature": "500°C",
          "Duration": "30 min"
        },
        "FilmThicknessUnit": "nm",
        "FilmThicknessText": "93.4 nm (FESEM cross-section)"
      },
      "Performance": {
        "ElectricalProperties": {},
        "OpticalProperties": {
          "OpticalBandGapUnit": "eV"
        },
        "StructuralProperties": {},
        "OtherPerformanceMetrics": {
          "WorkFunctionUnit": "eV"
        },
        "Resistivity": "0.29 Ω·cm",
        "CarrierConcentration": "9.8 × 10^18 cm⁻³",
        "CarrierType": "n-type",
        "HallMobility": "2.16 cm²/Vs",
        "AverageTransmittance": "93% (400-800 nm)",
        "OpticalBandGapText": "3.76 eV (Tauc plot)",
        "CrystalStructure": "Cubic bixbyite (preferred (222) orientation)",
        "GrainSize": "12.1 nm (XRD)",
        "SurfaceRoughnessRMS": "2 nm"
      },
      "Application": {
        "PotentialApplicationArea": "Sensors and transparent oxide applications",
        "DemonstratedInDevice": {}
      }
    }
  },
  {
    "MaterialName": "Cr-doped In2O3 (x=0.025)",
    "Details": {
      "Design": {
        "HostMaterial": "In2O3",
        "PrimaryDopant": {
          "Element": "Cr",
          "Concentration_text": "1.25 at.%"
        },
        "CoDopants": [],
        "TargetStoichiometry": "In2xCrxO3 (x=0.025)",
        "MaterialDescriptionSource": "In(NO3)·H2O and CrCl3·6H2O precursors"
      },
      "Fabrication": {
        "DepositionMethod": "Sol-gel spin coating",
        "SubstrateMaterial": "Soda lime glass",
        "PrecursorMaterialsText": "In(NO3)·H2O and CrCl3·6H2O dissolved in ethanol/acetylacetone",
        "DepositionParameters": {},
        "DepositionParametersTextSummary": "Spin-coated at 1500 rpm for 30 s, dried at 70°C for 20 min",
        "AnnealingConditions": {
          "Temperature": "500°C",
          "Duration": "30 min"
        },
        "FilmThicknessUnit": "nm",
        "FilmThicknessText": "87.84 nm (FESEM cross-section)"
      },
      "Performance": {
        "ElectricalProperties": {},
        "OpticalProperties": {
          "OpticalBandGapUnit": "eV"
        },
        "StructuralProperties": {},
        "OtherPerformanceMetrics": {
          "WorkFunctionUnit": "eV"
        },
        "OpticalBandGapText": "3.75 eV (Tauc plot)",
        "CrystalStructure": "Cubic bixbyite (preferred (222) orientation)",
        "GrainSize": "13.3 nm (XRD)",
        "SurfaceRoughnessRMS": "1.755 nm"
      },
      "Application": {
        "PotentialApplicationArea": "Sensors and transparent oxide applications",
        "DemonstratedInDevice": {}
      }
    }
  },
  {
    "MaterialName": "Cr-doped In2O3 (x=0.05)",
    "Details": {
      "Design": {
        "HostMaterial": "In2O3",
        "PrimaryDopant": {
          "Element": "Cr",
          "Concentration_text": "2.5 at.%"
        },
        "CoDopants": [],
        "TargetStoichiometry": "In2xCrxO3 (x=0.05)",
        "MaterialDescriptionSource": "In(NO3)·H2O and CrCl3·6H2O precursors"
      },
      "Fabrication": {
        "DepositionMethod": "Sol-gel spin coating",
        "SubstrateMaterial": "Soda lime glass",
        "PrecursorMaterialsText": "In(NO3)·H2O and CrCl3·6H2O dissolved in ethanol/acetylacetone",
        "DepositionParameters": {},
        "DepositionParametersTextSummary": "Spin-coated at 1500 rpm for 30 s, dried at 70°C for 20 min",
        "AnnealingConditions": {
          "Temperature": "500°C",
          "Duration": "30 min"
        },
        "FilmThicknessUnit": "nm",
        "FilmThicknessText": "84.8 nm (FESEM cross-section)"
      },
      "Performance": {
        "ElectricalProperties": {},
        "OpticalProperties": {
          "OpticalBandGapUnit": "eV"
        },
        "StructuralProperties": {},
        "OtherPerformanceMetrics": {
          "WorkFunctionUnit": "eV"
        },
        "Resistivity": "3.5 Ω·cm",
        "CarrierConcentration": "1.9 × 10^18 cm⁻³",
        "CarrierType": "n-type",
        "HallMobility": "1.43 cm²/Vs",
        "AverageTransmittance": "98% (400-800 nm)",
        "OpticalBandGapText": "3.76 eV (Tauc plot)",
        "CrystalStructure": "Cubic bixbyite (preferred (222) orientation)",
        "GrainSize": "12 nm (XRD)",
        "SurfaceRoughnessRMS": "3.2 nm"
      },
      "Application": {
        "PotentialApplicationArea": "Sensors and transparent oxide applications",
        "DemonstratedInDevice": {}
      }
    }
  },
  {
    "MaterialName": "Cr-doped In2O3 (x=0.075)",
    "Details": {
      "Design": {
        "HostMaterial": "In2O3",
        "PrimaryDopant": {
          "Element": "Cr",
          "Concentration_text": "3.75 at.%"
        },
        "CoDopants": [],
        "TargetStoichiometry": "In2xCrxO3 (x=0.075)",
        "MaterialDescriptionSource": "In(NO3)·H2O and CrCl3·6H2O precursors"
      },
      "Fabrication": {
        "DepositionMethod": "Sol-gel spin coating",
        "SubstrateMaterial": "Soda lime glass",
        "PrecursorMaterialsText": "In(NO3)·H2O and CrCl3·6H2O dissolved in ethanol/acetylacetone",
        "DepositionParameters": {},
        "DepositionParametersTextSummary": "Spin-coated at 1500 rpm for 30 s, dried at 70°C for 20 min",
        "AnnealingConditions": {
          "Temperature": "500°C",
          "Duration": "30 min"
        },
        "FilmThicknessUnit": "nm",
        "FilmThicknessText": "104.97 nm (FESEM cross-section)"
      },
      "Performance": {
        "ElectricalProperties": {},
        "OpticalProperties": {
          "OpticalBandGapUnit": "eV"
        },
        "StructuralProperties": {},
        "OtherPerformanceMetrics": {
          "WorkFunctionUnit": "eV"
        },
        "OpticalBandGapText": "3.76 eV (Tauc plot)",
        "CrystalStructure": "Cubic bixbyite (preferred (222) orientation)",
        "GrainSize": "12.6 nm (XRD)",
        "SurfaceRoughnessRMS": "2.6 nm"
      },
      "Application": {
        "PotentialApplicationArea": "Sensors and transparent oxide applications",
        "DemonstratedInDevice": {}
      }
    }
  },
  {
    "MaterialName": "Cr-doped In2O3 (x=0.15)",
    "Details": {
      "Design": {
        "HostMaterial": "In2O3",
        "PrimaryDopant": {
          "Element": "Cr",
          "Concentration_text": "7.5 at.%"
        },
        "CoDopants": [],
        "TargetStoichiometry": "In2xCrxO3 (x=0.15)",
        "MaterialDescriptionSource": "In(NO3)·H2O and CrCl3·6H2O precursors"
      },
      "Fabrication": {
        "DepositionMethod": "Sol-gel spin coating",
        "SubstrateMaterial": "Soda lime glass",
        "PrecursorMaterialsText": "In(NO3)·H2O and CrCl3·6H2O dissolved in ethanol/acetylacetone",
        "DepositionParameters": {},
        "DepositionParametersTextSummary": "Spin-coated at 1500 rpm for 30 s, dried at 70°C for 20 min",
        "AnnealingConditions": {
          "Temperature": "500°C",
          "Duration": "30 min"
        },
        "FilmThicknessUnit": "nm",
        "FilmThicknessText": "100.5 nm (FESEM cross-section)"
      },
      "Performance": {
        "ElectricalProperties": {},
        "OpticalProperties": {
          "OpticalBandGapUnit": "eV"
        },
        "StructuralProperties": {},
        "OtherPerformanceMetrics": {
          "WorkFunctionUnit": "eV"
        },
        "OpticalBandGapText": "3.79 eV (Tauc plot)",
        "CrystalStructure": "Cubic bixbyite (preferred (222) orientation)",
        "GrainSize": "13 nm (XRD)",
        "SurfaceRoughnessRMS": "7 nm"
      },
      "Application": {
        "PotentialApplicationArea": "Sensors and transparent oxide applications",
        "DemonstratedInDevice": {}
      }
    }
  },
  {
    "MaterialName": "Amorphous ITO film (Room Temperature Deposition)",
    "Details": {
      "Design": {
        "HostMaterial": "In2O3",
        "PrimaryDopant": {
          "Element": "Sn"
        },
        "CoDopants": [],
        "TargetStoichiometry": "ITO (In2O3:SnO2)"
      },
      "Fabrication": {
        "DepositionMethod": "Room Temperature Deposition",
        "DepositionParameters": {},
        "DepositionParametersTextSummary": "Deposited as amorphous film at room temperature",
        "AnnealingConditions": {},
        "AnnealingConditionsTextSummary": "Crystallized via post-deposition heat treatments including infrared, laser, flash lamp, or traditional furnace annealing",
        "FilmThicknessUnit": "nm"
      },
      "Performance": {
        "ElectricalProperties": {},
        "OpticalProperties": {
          "OpticalBandGapUnit": "eV"
        },
        "StructuralProperties": {},
        "OtherPerformanceMetrics": {
          "WorkFunctionUnit": "eV"
        },
        "CrystalStructure": "Amorphous (as-deposited), Crystalline (after annealing)"
      },
      "Application": {
        "PotentialApplicationArea": "LCD displays, solar cells, electrochromic windows, aircraft/heated train glass",
        "DemonstratedInDevice": {}
      }
    }
  },
  {
    "MaterialName": "Crystalline ITO film (High Temperature Deposition)",
    "Details": {
      "Design": {
        "HostMaterial": "In2O3",
        "PrimaryDopant": {
          "Element": "Sn"
        },
        "CoDopants": [],
        "TargetStoichiometry": "ITO (In2O3:SnO2)"
      },
      "Fabrication": {
        "DepositionMethod": "High Temperature Deposition",
        "DepositionParameters": {},
        "DepositionParametersTextSummary": "Direct deposition of crystalline films at high temperatures",
        "AnnealingConditions": {},
        "FilmThicknessUnit": "nm"
      },
      "Performance": {
        "ElectricalProperties": {},
        "OpticalProperties": {
          "OpticalBandGapUnit": "eV"
        },
        "StructuralProperties": {},
        "OtherPerformanceMetrics": {
          "WorkFunctionUnit": "eV"
        },
        "CrystalStructure": "Crystalline (as-deposited)"
      },
      "Application": {
        "PotentialApplicationArea": "General TCO applications",
        "DemonstratedInDevice": {}
      }
    }
  },
  {
    "MaterialName": "Sn-doped In2O3 (1 wt% SnO2) with TiO2/SiO2 Sintering Aids (Microwave Sintered)",
    "Details": {
      "Design": {
        "HostMaterial": "In2O3",
        "PrimaryDopant": {
          "Element": "Sn",
          "Concentration_text": "1 wt% SnO2"
        },
        "CoDopants": [
          {
            "Element": "Ti",
            "Concentration_text": "0.25 wt% TiO2"
          },
          {
            "Element": "Si",
            "Concentration_text": "0.02 wt% SiO2"
          }
        ],
        "TargetStoichiometry": "In2O3 with 1 wt% SnO2, 0.25 wt% TiO2, 0.02 wt% SiO2"
      },
      "Fabrication": {
        "DepositionMethod": "Microwave Sintering",
        "TargetMaterialText": "ITO ceramic target (In2O3 with 1 wt% SnO2, 0.25 wt% TiO2, 0.02 wt% SiO2)",
        "DepositionParameters": {
          "GasAtmosphere": "O2",
          "Temperature": "1550°C",
          "Duration": "120 min"
        },
        "AnnealingConditions": {},
        "FilmThicknessUnit": "nm"
      },
      "Performance": {
        "ElectricalProperties": {},
        "OpticalProperties": {
          "OpticalBandGapUnit": "eV"
        },
        "StructuralProperties": {},
        "OtherPerformanceMetrics": {
          "WorkFunctionUnit": "eV"
        },
        "Resistivity": "3.4×10^-4 Ω·cm",
        "CrystalStructure": "Cubic In2O3",
        "GrainSize": "1.3 μm"
      },
      "Application": {
        "PotentialApplicationArea": "Transparent electrodes for heterojunction solar cells",
        "DemonstratedInDevice": {}
      }
    }
  },
  {
    "MaterialName": "Sn-doped In2O3 (2 wt% SnO2) with TiO2/SiO2 Sintering Aids (Microwave Sintered)",
    "Details": {
      "Design": {
        "HostMaterial": "In2O3",
        "PrimaryDopant": {
          "Element": "Sn",
          "Concentration_text": "2 wt% SnO2"
        },
        "CoDopants": [
          {
            "Element": "Ti",
            "Concentration_text": "0.25 wt% TiO2"
          },
          {
            "Element": "Si",
            "Concentration_text": "0.02 wt% SiO2"
          }
        ],
        "TargetStoichiometry": "In2O3 with 2 wt% SnO2, 0.25 wt% TiO2, 0.02 wt% SiO2"
      },
      "Fabrication": {
        "DepositionMethod": "Microwave Sintering",
        "TargetMaterialText": "ITO ceramic target (In2O3 with 2 wt% SnO2, 0.25 wt% TiO2, 0.02 wt% SiO2)",
        "DepositionParameters": {
          "GasAtmosphere": "O2",
          "Temperature": "1550°C",
          "Duration": "120 min"
        },
        "AnnealingConditions": {},
        "FilmThicknessUnit": "nm"
      },
      "Performance": {
        "ElectricalProperties": {},
        "OpticalProperties": {
          "OpticalBandGapUnit": "eV"
        },
        "StructuralProperties": {},
        "OtherPerformanceMetrics": {
          "WorkFunctionUnit": "eV"
        },
        "Resistivity": "2.69×10^-4 Ω·cm",
        "CrystalStructure": "Cubic In2O3",
        "GrainSize": "1.3 μm"
      },
      "Application": {
        "PotentialApplicationArea": "Transparent electrodes for heterojunction solar cells",
        "DemonstratedInDevice": {}
      }
    }
  },
  {
    "MaterialName": "Sn-doped In2O3 (3 wt% SnO2) with TiO2/SiO2 Sintering Aids (Microwave Sintered)",
    "Details": {
      "Design": {
        "HostMaterial": "In2O3",
        "PrimaryDopant": {
          "Element": "Sn",
          "Concentration_text": "3 wt% SnO2"
        },
        "CoDopants": [
          {
            "Element": "Ti",
            "Concentration_text": "0.25 wt% TiO2"
          },
          {
            "Element": "Si",
            "Concentration_text": "0.02 wt% SiO2"
          }
        ],
        "TargetStoichiometry": "In2O3 with 3 wt% SnO2, 0.25 wt% TiO2, 0.02 wt% SiO2"
      },
      "Fabrication": {
        "DepositionMethod": "Microwave Sintering",
        "TargetMaterialText": "ITO ceramic target (In2O3 with 3 wt% SnO2, 0.25 wt% TiO2, 0.02 wt% SiO2)",
        "DepositionParameters": {
          "GasAtmosphere": "O2",
          "Temperature": "1550°C",
          "Duration": "120 min"
        },
        "AnnealingConditions": {},
        "FilmThicknessUnit": "nm"
      },
      "Performance": {
        "ElectricalProperties": {},
        "OpticalProperties": {
          "OpticalBandGapUnit": "eV"
        },
        "StructuralProperties": {},
        "OtherPerformanceMetrics": {
          "WorkFunctionUnit": "eV"
        },
        "Resistivity": "1.26×10^-4 Ω·cm",
        "CrystalStructure": "Cubic In2O3",
        "GrainSize": "1.3 μm"
      },
      "Application": {
        "PotentialApplicationArea": "Transparent electrodes for heterojunction solar cells",
        "DemonstratedInDevice": {}
      }
    }
  },
  {
    "MaterialName": "Sn-doped In2O3 (1 wt% SnO2) with Cold Sintering and Microwave Sintering",
    "Details": {
      "Design": {
        "HostMaterial": "In2O3",
        "PrimaryDopant": {
          "Element": "Sn",
          "Concentration_text": "1 wt% SnO2"
        },
        "CoDopants": [
          {
            "Element": "Ti",
            "Concentration_text": "0.25 wt% TiO2"
          },
          {
            "Element": "Si",
            "Concentration_text": "0.02 wt% SiO2"
          }
        ],
        "TargetStoichiometry": "In2O3 with 1 wt% SnO2, 0.25 wt% TiO2, 0.02 wt% SiO2"
      },
      "Fabrication": {
        "DepositionMethod": "Cold Sintering + Microwave Sintering",
        "DepositionParameters": {
          "ColdSintering": {
            "Pressure": "200 MPa",
            "Temperature": "400°C",
            "Duration": "120 min"
          },
          "MicrowaveSintering": {
            "Temperature": "1450°C",
            "Duration": "120 min",
            "GasAtmosphere": "O2"
          }
        },
        "AnnealingConditions": {},
        "FilmThicknessUnit": "nm"
      },
      "Performance": {
        "ElectricalProperties": {},
        "OpticalProperties": {
          "OpticalBandGapUnit": "eV"
        },
        "StructuralProperties": {},
        "OtherPerformanceMetrics": {
          "WorkFunctionUnit": "eV"
        },
        "Resistivity": "4.87×10^-4 Ω·cm",
        "CrystalStructure": "Cubic In2O3",
        "GrainSize": "0.98-1.56 μm"
      },
      "Application": {
        "PotentialApplicationArea": "Transparent electrodes for heterojunction solar cells",
        "DemonstratedInDevice": {}
      }
    }
  },
  {
    "MaterialName": "Sn-doped In2O3 (2 wt% SnO2) with Cold Sintering and Microwave Sintering",
    "Details": {
      "Design": {
        "HostMaterial": "In2O3",
        "PrimaryDopant": {
          "Element": "Sn",
          "Concentration_text": "2 wt% SnO2"
        },
        "CoDopants": [
          {
            "Element": "Ti",
            "Concentration_text": "0.25 wt% TiO2"
          },
          {
            "Element": "Si",
            "Concentration_text": "0.02 wt% SiO2"
          }
        ],
        "TargetStoichiometry": "In2O3 with 2 wt% SnO2, 0.25 wt% TiO2, 0.02 wt% SiO2"
      },
      "Fabrication": {
        "DepositionMethod": "Cold Sintering + Microwave Sintering",
        "DepositionParameters": {
          "ColdSintering": {
            "Pressure": "200 MPa",
            "Temperature": "400°C",
            "Duration": "120 min"
          },
          "MicrowaveSintering": {
            "Temperature": "1450°C",
            "Duration": "120 min",
            "GasAtmosphere": "O2"
          }
        },
        "AnnealingConditions": {},
        "FilmThicknessUnit": "nm"
      },
      "Performance": {
        "ElectricalProperties": {},
        "OpticalProperties": {
          "OpticalBandGapUnit": "eV"
        },
        "StructuralProperties": {},
        "OtherPerformanceMetrics": {
          "WorkFunctionUnit": "eV"
        },
        "Resistivity": "4.26×10^-4 Ω·cm",
        "CrystalStructure": "Cubic In2O3",
        "GrainSize": "0.99-1.58 μm"
      },
      "Application": {
        "PotentialApplicationArea": "Transparent electrodes for heterojunction solar cells",
        "DemonstratedInDevice": {}
      }
    }
  },
  {
    "MaterialName": "Sn-doped In2O3 (3 wt% SnO2) with Cold Sintering and Microwave Sintering",
    "Details": {
      "Design": {
        "HostMaterial": "In2O3",
        "PrimaryDopant": {
          "Element": "Sn",
          "Concentration_text": "3 wt% SnO2"
        },
        "CoDopants": [
          {
            "Element": "Ti",
            "Concentration_text": "0.25 wt% TiO2"
          },
          {
            "Element": "Si",
            "Concentration_text": "0.02 wt% SiO2"
          }
        ],
        "TargetStoichiometry": "In2O3 with 3 wt% SnO2, 0.25 wt% TiO2, 0.02 wt% SiO2"
      },
      "Fabrication": {
        "DepositionMethod": "Cold Sintering + Microwave Sintering",
        "DepositionParameters": {
          "ColdSintering": {
            "Pressure": "200 MPa",
            "Temperature": "400°C",
            "Duration": "120 min"
          },
          "MicrowaveSintering": {
            "Temperature": "1450°C",
            "Duration": "120 min",
            "GasAtmosphere": "O2"
          }
        },
        "AnnealingConditions": {},
        "FilmThicknessUnit": "nm"
      },
      "Performance": {
        "ElectricalProperties": {},
        "OpticalProperties": {
          "OpticalBandGapUnit": "eV"
        },
        "StructuralProperties": {},
        "OtherPerformanceMetrics": {
          "WorkFunctionUnit": "eV"
        },
        "Resistivity": "3.73×10^-4 Ω·cm",
        "CrystalStructure": "Cubic In2O3",
        "GrainSize": "1.10-1.66 μm"
      },
      "Application": {
        "PotentialApplicationArea": "Transparent electrodes for heterojunction solar cells",
        "DemonstratedInDevice": {}
      }
    }
  },
  {
    "MaterialName": "Ta and Ti co-doped In2O3 (0.5 wt% Ta2O5, 0.5 wt% TiO2)",
    "Details": {
      "Design": {
        "HostMaterial": "In2O3",
        "PrimaryDopant": {
          "Element": "Ta",
          "Concentration_text": "0.5 wt% Ta2O5"
        },
        "CoDopants": [
          {
            "Element": "Ti",
            "Concentration_text": "0.5 wt% TiO2"
          }
        ],
        "TargetStoichiometry": "In2O3 with 0.5 wt% Ta2O5, 0.5 wt% TiO2"
      },
      "Fabrication": {
        "DepositionMethod": "Atmospheric Pressure Sintering",
        "DepositionParameters": {
          "GasAtmosphere": "O2",
          "Temperature": "1550°C",
          "Duration": "3 h"
        },
        "AnnealingConditions": {},
        "FilmThicknessUnit": "nm"
      },
      "Performance": {
        "ElectricalProperties": {},
        "OpticalProperties": {
          "OpticalBandGapUnit": "eV"
        },
        "StructuralProperties": {},
        "OtherPerformanceMetrics": {
          "WorkFunctionUnit": "eV"
        },
        "Resistivity": "2.234×10^-4 Ω·cm",
        "CrystalStructure": "Cubic In2O3"
      },
      "Application": {
        "PotentialApplicationArea": "Transparent electrodes for heterojunction solar cells",
        "DemonstratedInDevice": {}
      }
    }
  },
  {
    "MaterialName": "Ta and Ti co-doped In2O3 (0.6 wt% Ta2O5, 0.4 wt% TiO2)",
    "Details": {
      "Design": {
        "HostMaterial": "In2O3",
        "PrimaryDopant": {
          "Element": "Ta",
          "Concentration_text": "0.6 wt% Ta2O5"
        },
        "CoDopants": [
          {
            "Element": "Ti",
            "Concentration_text": "0.4 wt% TiO2"
          }
        ],
        "TargetStoichiometry": "In2O3 with 0.6 wt% Ta2O5, 0.4 wt% TiO2"
      },
      "Fabrication": {
        "DepositionMethod": "Atmospheric Pressure Sintering",
        "DepositionParameters": {
          "GasAtmosphere": "O2",
          "Temperature": "1550°C",
          "Duration": "3 h"
        },
        "AnnealingConditions": {},
        "FilmThicknessUnit": "nm"
      },
      "Performance": {
        "ElectricalProperties": {},
        "OpticalProperties": {
          "OpticalBandGapUnit": "eV"
        },
        "StructuralProperties": {},
        "OtherPerformanceMetrics": {
          "WorkFunctionUnit": "eV"
        },
        "Resistivity": "2.812×10^-4 Ω·cm",
        "CrystalStructure": "Cubic In2O3"
      },
      "Application": {
        "PotentialApplicationArea": "Transparent electrodes for heterojunction solar cells",
        "DemonstratedInDevice": {}
      }
    }
  },
  {
    "MaterialName": "Ta, Ti, and Ce co-doped In2O3 (0.5 wt% Ta2O5, 0.2 wt% TiO2, 0.3 wt% CeO2)",
    "Details": {
      "Design": {
        "HostMaterial": "In2O3",
        "PrimaryDopant": {
          "Element": "Ta",
          "Concentration_text": "0.5 wt% Ta2O5"
        },
        "CoDopants": [
          {
            "Element": "Ti",
            "Concentration_text": "0.2 wt% TiO2"
          },
          {
            "Element": "Ce",
            "Concentration_text": "0.3 wt% CeO2"
          }
        ],
        "TargetStoichiometry": "In2O3 with 0.5 wt% Ta2O5, 0.2 wt% TiO2, 0.3 wt% CeO2"
      },
      "Fabrication": {
        "DepositionMethod": "Atmospheric Pressure Sintering",
        "DepositionParameters": {
          "GasAtmosphere": "O2",
          "Temperature": "1550°C",
          "Duration": "3 h"
        },
        "AnnealingConditions": {},
        "FilmThicknessUnit": "nm"
      },
      "Performance": {
        "ElectricalProperties": {},
        "OpticalProperties": {
          "OpticalBandGapUnit": "eV"
        },
        "StructuralProperties": {},
        "OtherPerformanceMetrics": {
          "WorkFunctionUnit": "eV"
        },
        "Resistivity": "2.289×10^-4 Ω·cm",
        "CrystalStructure": "Cubic In2O3"
      },
      "Application": {
        "PotentialApplicationArea": "Transparent electrodes for heterojunction solar cells",
        "DemonstratedInDevice": {}
      }
    }
  },
  {
    "MaterialName": "Ti-doped In2O3 (T100)",
    "Details": {
      "Design": {
        "HostMaterial": "In2O3",
        "PrimaryDopant": {
          "Element": "Ti"
        },
        "CoDopants": [],
        "TargetStoichiometry": "Ti-doped In2O3",
        "MaterialDescriptionSource": "Newly Ti-doped In2O3 rotary target"
      },
      "Fabrication": {
        "DepositionMethod": "Magnetron Sputtering",
        "TargetMaterialText": "Ti-doped In2O3 rotary target",
        "DepositionParameters": {},
        "DepositionParametersTextSummary": "Films deposited with various O2 contents",
        "AnnealingConditions": {},
        "FilmThicknessUnit": "nm"
      },
      "Performance": {
        "ElectricalProperties": {},
        "OpticalProperties": {
          "OpticalBandGapUnit": "eV"
        },
        "StructuralProperties": {},
        "OtherPerformanceMetrics": {
          "WorkFunctionUnit": "eV"
        },
        "HallMobility": "75.6 cm²·(V·s)−1",
        "OpticalTransmittanceDescription": "High transparency",
        "CrystalStructure": "Columnar structure"
      },
      "Application": {
        "PotentialApplicationArea": "Amorphous/crystalline silicon heterojunction solar cells",
        "DemonstratedInDevice": {},
        "DevicePerformance": "Cell conversion efficiency improves by 0.26% compared to ITO"
      }
    }
  },
  {
    "MaterialName": "Mo-doped In2O3 (IMO)",
    "Details": {
      "Design": {
        "HostMaterial": "In2O3",
        "PrimaryDopant": {
          "Element": "Mo",
          "Concentration_text": "1–7 mol% (precursor range)"
        },
        "CoDopants": [],
        "TargetStoichiometry": "In2O3:Mo (3.125% cation concentration in DFT model)"
      },
      "Fabrication": {
        "DepositionMethod": "Aerosol-Assisted Chemical Vapor Deposition (AACVD)",
        "SubstrateMaterial": "SiO2-coated soda-lime glass",
        "PrecursorMaterialsText": "InCl3·H2O + (NH4)6Mo7O24·4H2O in methanol",
        "DepositionParameters": {
          "GasFlowRates": "N2 carrier gas at 0.6 L/min",
          "SubstrateTemperature": "450°C"
        },
        "AnnealingConditions": {
          "Temperature": "300°C",
          "Atmosphere": "Vacuum",
          "Duration": "2 hours"
        },
        "FilmThicknessUnit": "nm",
        "FilmThicknessText": "670–800 nm (cross-sectional SEM)"
      },
      "Performance": {
        "ElectricalProperties": {},
        "OpticalProperties": {
          "OpticalBandGapUnit": "eV"
        },
        "StructuralProperties": {},
        "OtherPerformanceMetrics": {
          "WorkFunctionUnit": "eV"
        },
        "Resistivity": "0.8 × 10^-4 Ω·cm (minimum)",
        "CarrierConcentration": "5.0 × 10^20 cm⁻³ (SIMS-calibrated)",
        "CarrierType": "n-type",
        "HallMobility": "150 cm²/Vs (maximum)",
        "TransmittanceAt550nm": "Higher than ITO at equivalent conductivity",
        "OpticalBandGapText": "Similar to ITO (~3.85 eV via Dolgonos method)",
        "CrystalStructure": "Cubic bixbyite (XRD-confirmed)",
        "SurfaceRoughnessRMS": "Comparable durability to commercial ITO"
      },
      "Application": {
        "PotentialApplicationArea": "Transparent electrodes for displays/solar cells",
        "DemonstratedInDevice": {},
        "DevicePerformance": "Enables 50% indium reduction vs ITO at equivalent performance"
      }
    }
  },
  {
    "MaterialName": "Sn-doped In2O3 (ITO)",
    "Details": {
      "Design": {
        "HostMaterial": "In2O3",
        "PrimaryDopant": {
          "Element": "Sn",
          "Concentration_text": "0.5–5 mol% (precursor range)"
        },
        "CoDopants": []
      },
      "Fabrication": {
        "DepositionMethod": "Aerosol-Assisted Chemical Vapor Deposition (AACVD)",
        "SubstrateMaterial": "SiO2-coated soda-lime glass",
        "PrecursorMaterialsText": "InCl3·H2O + C4H9SnCl3 in methanol",
        "DepositionParameters": {},
        "AnnealingConditions": {},
        "FilmThicknessUnit": "nm",
        "FilmThicknessText": "700–1600 nm (cross-sectional SEM)"
      },
      "Performance": {
        "ElectricalProperties": {},
        "OpticalProperties": {
          "OpticalBandGapUnit": "eV"
        },
        "StructuralProperties": {},
        "OtherPerformanceMetrics": {
          "WorkFunctionUnit": "eV"
        },
        "Resistivity": "1.4 × 10^-4 Ω·cm",
        "CarrierConcentration": "6.3 × 10^20 cm⁻³",
        "CarrierType": "n-type",
        "HallMobility": "80 cm²/Vs (maximum)",
        "OpticalTransmittanceDescription": "Lower infrared transparency vs IMO at equivalent conductivity",
        "CrystalStructure": "Cubic bixbyite (XRD-confirmed)"
      },
      "Application": {
        "DemonstratedInDevice": {}
      }
    }
  }
]
