Repository: kevin3998/in2o3_tco

File: data/extracted_json/pydantic/material_data_only.json (part 16 of 16)
[
        "DepositionMethod": "Magnetron Sputtering",
        "TargetMaterialText": "In2O3:Ga2O3:ZnO (1:1:1 molar ratio) ceramic target prepared by atmospheric sintering",
        "DepositionParameters": {
          "WorkingPressure": "0.55 Pa",
          "GasAtmosphere": "Ar",
          "GasFlowRates": "40 sccm",
          "DepositionPower": "80 W"
        },
        "AnnealingConditions": {},
        "FilmThicknessUnit": "nm"
      },
      "Performance": {
        "ElectricalProperties": {},
        "OpticalProperties": {
          "OpticalBandGapUnit": "eV"
        },
        "StructuralProperties": {},
        "OtherPerformanceMetrics": {
          "WorkFunctionUnit": "eV"
        }
      },
      "Application": {
        "PotentialApplicationArea": "Thin film transistors, display technology",
        "DemonstratedInDevice": {}
      }
    }
  },
  {
    "MaterialName": "Ce-doped In2O3 (3 at.%)",
    "Details": {
      "Design": {
        "HostMaterial": "In2O3",
        "PrimaryDopant": {
          "Element": "Ce",
          "Concentration_text": "3 at.%"
        },
        "CoDopants": [],
        "TargetStoichiometry": "In2O3-CeO2 composite with Ce doping level 3 at.%"
      },
      "Fabrication": {
        "DepositionMethod": "dc magnetron sputtering",
        "SubstrateMaterial": "Corning glass substrates kept at 473 K",
        "TargetMaterialText": "ceramic target of In2O3-CeO2 composite (99.99% purity)",
        "DepositionParameters": {
          "WorkingPressure": "10 Pa",
          "GasAtmosphere": "Ar",
          "DepositionPower": "10 W",
          "DepositionTime": "1 hour"
        },
        "AnnealingConditions": {},
        "FilmThicknessUnit": "nm",
        "FilmThicknessText": "approximately 100 nm"
      },
      "Performance": {
        "ElectricalProperties": {},
        "OpticalProperties": {
          "OpticalBandGapUnit": "eV"
        },
        "StructuralProperties": {},
        "OtherPerformanceMetrics": {
          "WorkFunctionUnit": "eV"
        },
        "Resistivity": "8.33 × 10⁻³ Ω·cm",
        "OpticalTransmittance": "80-90% averaged over 400-780 nm",
        "FigureOfMerit": "Power factor P300: 0.7 µW/cmK²",
        "CrystalStructure": "Polycrystalline cubic structure"
      },
      "Application": {
        "PotentialApplicationArea": "Thermoelectric materials",
        "DemonstratedInDevice": {}
      }
    }
  },
  {
    "MaterialName": "Undoped In2O3",
    "Details": {
      "Design": {
        "HostMaterial": "In2O3",
        "PrimaryDopant": {},
        "CoDopants": [],
        "TargetStoichiometry": "In2O3"
      },
      "Fabrication": {
        "DepositionMethod": "Sol–gel spin coating",
        "SubstrateMaterial": "Soda lime glass",
        "PrecursorMaterialsText": "Indium nitrate hydrate, absolute ethanol, acetylacetone",
        "DepositionParameters": {
          "SpinSpeed": "1500 rpm",
          "SpinTime": "30 s",
          "DryingTemperature": "70°C",
          "DryingDuration": "20 min"
        },
        "AnnealingConditions": {
          "Temperature": "500°C",
          "Duration": "30 min"
        },
        "FilmThicknessUnit": "nm",
        "FilmThicknessText": "93.4 nm"
      },
      "Performance": {
        "ElectricalProperties": {},
        "OpticalProperties": {
          "OpticalBandGapUnit": "eV"
        },
        "StructuralProperties": {},
        "OtherPerformanceMetrics": {
          "WorkFunctionUnit": "eV"
        },
        "Resistivity": "0.29 Ω·cm",
        "CarrierConcentration": "1 × 10^19 cm⁻³ (n-type)",
        "HallMobility": "2.1 cm²/Vs",
        "OpticalTransmittance": ">90%",
        "OpticalBandGapText": "3.76 eV",
        "SurfaceRoughnessRMS": "2 nm (from AFM)",
        "CrystalStructure": "Cubic bixbyite (Ia-3) with preferred (222) orientation"
      },
      "Application": {
        "PotentialApplicationArea": "Sensors, transparent oxide applications",
        "DemonstratedInDevice": {}
      }
    }
  },
  {
    "MaterialName": "Cr-doped In2O3 (x=0.025)",
    "Details": {
      "Design": {
        "HostMaterial": "In2O3",
        "PrimaryDopant": {
          "Element": "Cr",
          "Concentration_text": "1.25 at.%"
        },
        "CoDopants": [],
        "TargetStoichiometry": "In2−xCrxO3 with x=0.025"
      },
      "Fabrication": {
        "DepositionMethod": "Sol–gel spin coating",
        "SubstrateMaterial": "Soda lime glass",
        "PrecursorMaterialsText": "Indium nitrate hydrate, chromium chloride hexahydrate, absolute ethanol, acetylacetone",
        "DepositionParameters": {
          "SpinSpeed": "1500 rpm",
          "SpinTime": "30 s",
          "DryingTemperature": "70°C",
          "DryingDuration": "20 min"
        },
        "AnnealingConditions": {
          "Temperature": "500°C",
          "Duration": "30 min"
        },
        "FilmThicknessUnit": "nm",
        "FilmThicknessText": "87.84 nm"
      },
      "Performance": {
        "ElectricalProperties": {},
        "OpticalProperties": {
          "OpticalBandGapUnit": "eV"
        },
        "StructuralProperties": {},
        "OtherPerformanceMetrics": {
          "WorkFunctionUnit": "eV"
        },
        "Resistivity": "Increased value (see Fig. 5)",
        "CarrierConcentration": "5.5 × 10^18 cm⁻³ (n-type)",
        "HallMobility": "Increased value (see Fig. 5)",
        "OpticalTransmittance": ">90%",
        "OpticalBandGapText": "3.75 eV",
        "SurfaceRoughnessRMS": "1.7 nm (from AFM)",
        "CrystalStructure": "Cubic bixbyite (Ia-3) with preferred (222) orientation"
      },
      "Application": {
        "PotentialApplicationArea": "Sensors, transparent oxide applications",
        "DemonstratedInDevice": {}
      }
    }
  },
  {
    "MaterialName": "Cr-doped In2O3 (x=0.05)",
    "Details": {
      "Design": {
        "HostMaterial": "In2O3",
        "PrimaryDopant": {
          "Element": "Cr",
          "Concentration_text": "2.5 at.%"
        },
        "CoDopants": [],
        "TargetStoichiometry": "In2−xCrxO3 with x=0.05"
      },
      "Fabrication": {
        "DepositionMethod": "Sol–gel spin coating",
        "SubstrateMaterial": "Soda lime glass",
        "PrecursorMaterialsText": "Indium nitrate hydrate, chromium chloride hexahydrate, absolute ethanol, acetylacetone",
        "DepositionParameters": {
          "SpinSpeed": "1500 rpm",
          "SpinTime": "30 s",
          "DryingTemperature": "70°C",
          "DryingDuration": "20 min"
        },
        "AnnealingConditions": {
          "Temperature": "500°C",
          "Duration": "30 min"
        },
        "FilmThicknessUnit": "nm",
        "FilmThicknessText": "84.8 nm"
      },
      "Performance": {
        "ElectricalProperties": {},
        "OpticalProperties": {
          "OpticalBandGapUnit": "eV"
        },
        "StructuralProperties": {},
        "OtherPerformanceMetrics": {
          "WorkFunctionUnit": "eV"
        },
        "Resistivity": "3.5 Ω·cm",
        "CarrierConcentration": "1.9 × 10^18 cm⁻³ (n-type)",
        "HallMobility": "1.43 cm²/Vs",
        "OpticalTransmittance": "98% at 800 nm",
        "OpticalBandGapText": "3.76 eV",
        "SurfaceRoughnessRMS": "3.2 nm (from AFM)",
        "CrystalStructure": "Cubic bixbyite (Ia-3) with preferred (222) orientation"
      },
      "Application": {
        "PotentialApplicationArea": "Sensors, transparent oxide applications",
        "DemonstratedInDevice": {}
      }
    }
  },
  {
    "MaterialName": "Cr-doped In2O3 (x=0.075)",
    "Details": {
      "Design": {
        "HostMaterial": "In2O3",
        "PrimaryDopant": {
          "Element": "Cr",
          "Concentration_text": "3.75 at.%"
        },
        "CoDopants": [],
        "TargetStoichiometry": "In2−xCrxO3 with x=0.075"
      },
      "Fabrication": {
        "DepositionMethod": "Sol–gel spin coating",
        "SubstrateMaterial": "Soda lime glass",
        "PrecursorMaterialsText": "Indium nitrate hydrate, chromium chloride hexahydrate, absolute ethanol, acetylacetone",
        "DepositionParameters": {
          "SpinSpeed": "1500 rpm",
          "SpinTime": "30 s",
          "DryingTemperature": "70°C",
          "DryingDuration": "20 min"
        },
        "AnnealingConditions": {
          "Temperature": "500°C",
          "Duration": "30 min"
        },
        "FilmThicknessUnit": "nm",
        "FilmThicknessText": "104.97 nm"
      },
      "Performance": {
        "ElectricalProperties": {},
        "OpticalProperties": {
          "OpticalBandGapUnit": "eV"
        },
        "StructuralProperties": {},
        "OtherPerformanceMetrics": {
          "WorkFunctionUnit": "eV"
        },
        "Resistivity": "Increased value (see Fig. 5)",
        "CarrierConcentration": "1.4 × 10^18 cm⁻³ (n-type)",
        "HallMobility": "Decreased value (see Fig. 5)",
        "OpticalTransmittance": "Decreased from peak (see Fig. 9a)",
        "OpticalBandGapText": "3.76 eV",
        "SurfaceRoughnessRMS": "2.6 nm (from AFM)",
        "CrystalStructure": "Cubic bixbyite (Ia-3) with preferred (222) orientation"
      },
      "Application": {
        "PotentialApplicationArea": "Sensors, transparent oxide applications",
        "DemonstratedInDevice": {}
      }
    }
  },
  {
    "MaterialName": "Cr-doped In2O3 (x=0.15)",
    "Details": {
      "Design": {
        "HostMaterial": "In2O3",
        "PrimaryDopant": {
          "Element": "Cr",
          "Concentration_text": "7.5 at.%"
        },
        "CoDopants": [],
        "TargetStoichiometry": "In2−xCrxO3 with x=0.15"
      },
      "Fabrication": {
        "DepositionMethod": "Sol–gel spin coating",
        "SubstrateMaterial": "Soda lime glass",
        "PrecursorMaterialsText": "Indium nitrate hydrate, chromium chloride hexahydrate, absolute ethanol, acetylacetone",
        "DepositionParameters": {
          "SpinSpeed": "1500 rpm",
          "SpinTime": "30 s",
          "DryingTemperature": "70°C",
          "DryingDuration": "20 min"
        },
        "AnnealingConditions": {
          "Temperature": "500°C",
          "Duration": "30 min"
        },
        "FilmThicknessUnit": "nm",
        "FilmThicknessText": "100.5 nm"
      },
      "Performance": {
        "ElectricalProperties": {},
        "OpticalProperties": {
          "OpticalBandGapUnit": "eV"
        },
        "StructuralProperties": {},
        "OtherPerformanceMetrics": {
          "WorkFunctionUnit": "eV"
        },
        "Resistivity": "Highest value (see Fig. 5)",
        "CarrierConcentration": "Lowest value (see Fig. 5)",
        "OpticalTransmittance": "Decreased from peak (see Fig. 9a)",
        "OpticalBandGapText": "3.79 eV",
        "SurfaceRoughnessRMS": "7 nm (from AFM)",
        "CrystalStructure": "Cubic bixbyite (Ia-3) with preferred (222) orientation"
      },
      "Application": {
        "PotentialApplicationArea": "Sensors, transparent oxide applications",
        "DemonstratedInDevice": {}
      }
    }
  },
  {
    "MaterialName": "Amorphous ITO film crystallized via traditional furnace annealing",
    "Details": {
      "Design": {
        "HostMaterial": "In2O3",
        "PrimaryDopant": {
          "Element": "Sn"
        },
        "CoDopants": [],
        "TargetStoichiometry": "ITO (In2O3:Sn)"
      },
      "Fabrication": {
        "DepositionParameters": {},
        "DepositionParametersTextSummary": "Room temperature deposition of amorphous films",
        "AnnealingConditions": {},
        "AnnealingConditionsTextSummary": "Traditional furnace annealing method with prolonged heating leading to higher substrate temperatures",
        "FilmThicknessUnit": "nm"
      },
      "Performance": {
        "ElectricalProperties": {},
        "OpticalProperties": {
          "OpticalBandGapUnit": "eV"
        },
        "StructuralProperties": {},
        "OtherPerformanceMetrics": {
          "WorkFunctionUnit": "eV"
        }
      },
      "Application": {
        "PotentialApplicationArea": "Liquid crystal displays, solar cells, electrochromic windows, gas sensors, aircraft/High-speed train thermal glass",
        "DemonstratedInDevice": {}
      }
    }
  },
  {
    "MaterialName": "Amorphous ITO film crystallized via infrared annealing",
    "Details": {
      "Design": {
        "HostMaterial": "In2O3",
        "PrimaryDopant": {
          "Element": "Sn"
        },
        "CoDopants": [],
        "TargetStoichiometry": "ITO (In2O3:Sn)"
      },
      "Fabrication": {
        "DepositionParameters": {},
        "DepositionParametersTextSummary": "Room temperature deposition of amorphous films",
        "AnnealingConditions": {},
        "AnnealingConditionsTextSummary": "Infrared crystallization method enabling rapid processing with substrate temperature lower than film temperature",
        "FilmThicknessUnit": "nm"
      },
      "Performance": {
        "ElectricalProperties": {},
        "OpticalProperties": {
          "OpticalBandGapUnit": "eV"
        },
        "StructuralProperties": {},
        "OtherPerformanceMetrics": {
          "WorkFunctionUnit": "eV"
        }
      },
      "Application": {
        "PotentialApplicationArea": "High-performance TCOs for heat-sensitive substrates",
        "DemonstratedInDevice": {}
      }
    }
  },
  {
    "MaterialName": "Amorphous ITO film crystallized via laser annealing",
    "Details": {
      "Design": {
        "HostMaterial": "In2O3",
        "PrimaryDopant": {
          "Element": "Sn"
        },
        "CoDopants": [],
        "TargetStoichiometry": "ITO (In2O3:Sn)"
      },
      "Fabrication": {
        "DepositionParameters": {},
        "DepositionParametersTextSummary": "Room temperature deposition of amorphous films",
        "AnnealingConditions": {},
        "AnnealingConditionsTextSummary": "Laser crystallization method enabling localized heating with minimal substrate temperature rise",
        "FilmThicknessUnit": "nm"
      },
      "Performance": {
        "ElectricalProperties": {},
        "OpticalProperties": {
          "OpticalBandGapUnit": "eV"
        },
        "StructuralProperties": {},
        "OtherPerformanceMetrics": {
          "WorkFunctionUnit": "eV"
        }
      },
      "Application": {
        "PotentialApplicationArea": "Precision TCO patterning for advanced optoelectronics",
        "DemonstratedInDevice": {}
      }
    }
  },
  {
    "MaterialName": "Amorphous ITO film crystallized via flash lamp annealing",
    "Details": {
      "Design": {
        "HostMaterial": "In2O3",
        "PrimaryDopant": {
          "Element": "Sn"
        },
        "CoDopants": [],
        "TargetStoichiometry": "ITO (In2O3:Sn)"
      },
      "Fabrication": {
        "DepositionParameters": {},
        "DepositionParametersTextSummary": "Room temperature deposition of amorphous films",
        "AnnealingConditions": {},
        "AnnealingConditionsTextSummary": "Flash lamp crystallization enabling ultra-rapid processing with controlled thermal profile",
        "FilmThicknessUnit": "nm"
      },
      "Performance": {
        "ElectricalProperties": {},
        "OpticalProperties": {
          "OpticalBandGapUnit": "eV"
        },
        "StructuralProperties": {},
        "OtherPerformanceMetrics": {
          "WorkFunctionUnit": "eV"
        }
      },
      "Application": {
        "PotentialApplicationArea": "Large-area TCO production with high throughput",
        "DemonstratedInDevice": {}
      }
    }
  },
  {
    "MaterialName": "ITO (1 wt% SnO2 with TiO2/SiO2 sintering aids)",
    "Details": {
      "Design": {
        "HostMaterial": "In2O3",
        "PrimaryDopant": {
          "Element": "Sn",
          "Concentration_text": "1 wt% SnO2"
        },
        "CoDopants": [
          {
            "Element": "Ti",
            "Concentration_text": "0.25 wt% TiO2"
          },
          {
            "Element": "Si",
            "Concentration_text": "0.02 wt% SiO2"
          }
        ],
        "TargetStoichiometry": "In2O3:SnO2 (99:1 wt%) with 0.25 wt% TiO2 and 0.02 wt% SiO2"
      },
      "Fabrication": {
        "DepositionMethod": "Mold pressing + Microwave sintering",
        "DepositionParameters": {
          "SinteringTemperature": "1550°C",
          "SinteringAtmosphere": "Oxygen",
          "HoldingTime": "120 min"
        },
        "AnnealingConditions": {},
        "FilmThicknessUnit": "nm",
        "FilmThicknessText": "N/A (Bulk target)"
      },
      "Performance": {
        "ElectricalProperties": {},
        "OpticalProperties": {
          "OpticalBandGapUnit": "eV"
        },
        "StructuralProperties": {},
        "OtherPerformanceMetrics": {
          "WorkFunctionUnit": "eV"
        },
        "Resistivity": "3.4×10^-4 Ω·cm",
        "RelativeDensity": ">99%",
        "CrystalStructure": "Cubic In2O3 single phase",
        "GrainSize": "Average ~1.3 μm"
      },
      "Application": {
        "PotentialApplicationArea": "Transparent conductive electrodes for heterojunction solar cells",
        "DemonstratedInDevice": {}
      }
    }
  },
  {
    "MaterialName": "ITO (2 wt% SnO2 with TiO2/SiO2 sintering aids)",
    "Details": {
      "Design": {
        "HostMaterial": "In2O3",
        "PrimaryDopant": {
          "Element": "Sn",
          "Concentration_text": "2 wt% SnO2"
        },
        "CoDopants": [
          {
            "Element": "Ti",
            "Concentration_text": "0.25 wt% TiO2"
          },
          {
            "Element": "Si",
            "Concentration_text": "0.02 wt% SiO2"
          }
        ],
        "TargetStoichiometry": "In2O3:SnO2 (98:2 wt%) with 0.25 wt% TiO2 and 0.02 wt% SiO2"
      },
      "Fabrication": {
        "DepositionMethod": "Mold pressing + Microwave sintering",
        "DepositionParameters": {
          "SinteringTemperature": "1550°C",
          "SinteringAtmosphere": "Oxygen",
          "HoldingTime": "120 min"
        },
        "AnnealingConditions": {},
        "FilmThicknessUnit": "nm",
        "FilmThicknessText": "N/A (Bulk target)"
      },
      "Performance": {
        "ElectricalProperties": {},
        "OpticalProperties": {
          "OpticalBandGapUnit": "eV"
        },
        "StructuralProperties": {},
        "OtherPerformanceMetrics": {
          "WorkFunctionUnit": "eV"
        },
        "Resistivity": "2.69×10^-4 Ω·cm",
        "RelativeDensity": "99.16%",
        "CrystalStructure": "Cubic In2O3 single phase",
        "GrainSize": "Average ~1.3 μm"
      },
      "Application": {
        "PotentialApplicationArea": "Transparent conductive electrodes for heterojunction solar cells",
        "DemonstratedInDevice": {}
      }
    }
  },
  {
    "MaterialName": "ITO (3 wt% SnO2 with TiO2/SiO2 sintering aids)",
    "Details": {
      "Design": {
        "HostMaterial": "In2O3",
        "PrimaryDopant": {
          "Element": "Sn",
          "Concentration_text": "3 wt% SnO2"
        },
        "CoDopants": [
          {
            "Element": "Ti",
            "Concentration_text": "0.25 wt% TiO2"
          },
          {
            "Element": "Si",
            "Concentration_text": "0.02 wt% SiO2"
          }
        ],
        "TargetStoichiometry": "In2O3:SnO2 (97:3 wt%) with 0.25 wt% TiO2 and 0.02 wt% SiO2"
      },
      "Fabrication": {
        "DepositionMethod": "Mold pressing + Microwave sintering",
        "DepositionParameters": {
          "SinteringTemperature": "1550°C",
          "SinteringAtmosphere": "Oxygen",
          "HoldingTime": "120 min"
        },
        "AnnealingConditions": {},
        "FilmThicknessUnit": "nm",
        "FilmThicknessText": "N/A (Bulk target)"
      },
      "Performance": {
        "ElectricalProperties": {},
        "OpticalProperties": {
          "OpticalBandGapUnit": "eV"
        },
        "StructuralProperties": {},
        "OtherPerformanceMetrics": {
          "WorkFunctionUnit": "eV"
        },
        "Resistivity": "1.26×10^-4 Ω·cm",
        "RelativeDensity": "99.84%",
        "CrystalStructure": "Cubic In2O3 single phase",
        "GrainSize": "Average ~1.3 μm"
      },
      "Application": {
        "PotentialApplicationArea": "Transparent conductive electrodes for heterojunction solar cells",
        "DemonstratedInDevice": {}
      }
    }
  },
  {
    "MaterialName": "Cold-sintered ITO (1 wt% SnO2)",
    "Details": {
      "Design": {
        "HostMaterial": "In2O3",
        "PrimaryDopant": {
          "Element": "Sn",
          "Concentration_text": "1 wt% SnO2"
        },
        "CoDopants": [],
        "TargetStoichiometry": "In2O3:SnO2 (99:1 wt%)"
      },
      "Fabrication": {
        "DepositionMethod": "Cold sintering + Microwave sintering",
        "DepositionParameters": {
          "ColdSinteringPressure": "200 MPa",
          "ColdSinteringTemperature": "400°C",
          "ColdSinteringTime": "120 min",
          "MicrowaveSinteringTemperature": "1450°C",
          "MicrowaveHoldingTime": "120 min"
        },
        "AnnealingConditions": {},
        "FilmThicknessUnit": "nm",
        "FilmThicknessText": "N/A (Bulk target)"
      },
      "Performance": {
        "ElectricalProperties": {},
        "OpticalProperties": {
          "OpticalBandGapUnit": "eV"
        },
        "StructuralProperties": {},
        "OtherPerformanceMetrics": {
          "WorkFunctionUnit": "eV"
        },
        "Resistivity": "4.87×10^-4 Ω·cm",
        "RelativeDensity": "99.01%",
        "CrystalStructure": "Cubic In2O3 single phase",
        "GrainSize": "Average ~1.5 μm"
      },
      "Application": {
        "PotentialApplicationArea": "Transparent conductive electrodes for flexible electronics",
        "DemonstratedInDevice": {}
      }
    }
  },
  {
    "MaterialName": "In2O3:Ta2O5:TiO2 (99:0.5:0.5 wt%)",
    "Details": {
      "Design": {
        "HostMaterial": "In2O3",
        "PrimaryDopant": {
          "Element": "Ta",
          "Concentration_text": "0.5 wt% Ta2O5"
        },
        "CoDopants": [
          {
            "Element": "Ti",
            "Concentration_text": "0.5 wt% TiO2"
          }
        ],
        "TargetStoichiometry": "In2O3:Ta2O5:TiO2 (99:0.5:0.5 wt%)"
      },
      "Fabrication": {
        "DepositionMethod": "Mold pressing + Atmospheric sintering",
        "DepositionParameters": {
          "SinteringTemperature": "1550°C",
          "SinteringAtmosphere": "Oxygen",
          "HoldingTime": "3 h"
        },
        "AnnealingConditions": {},
        "FilmThicknessUnit": "nm",
        "FilmThicknessText": "N/A (Bulk target)"
      },
      "Performance": {
        "ElectricalProperties": {},
        "OpticalProperties": {
          "OpticalBandGapUnit": "eV"
        },
        "StructuralProperties": {},
        "OtherPerformanceMetrics": {
          "WorkFunctionUnit": "eV"
        },
        "Resistivity": "2.234×10^-4 Ω·cm",
        "RelativeDensity": "99.24%",
        "CrystalStructure": "Cubic In2O3 single phase"
      },
      "Application": {
        "PotentialApplicationArea": "High-mobility TCO films for solar cells",
        "DemonstratedInDevice": {}
      }
    }
  },
  {
    "MaterialName": "In2O3:Ta2O5:TiO2:CeO2 (99:0.5:0.2:0.3 wt%)",
    "Details": {
      "Design": {
        "HostMaterial": "In2O3",
        "PrimaryDopant": {
          "Element": "Ta",
          "Concentration_text": "0.5 wt% Ta2O5"
        },
        "CoDopants": [
          {
            "Element": "Ti",
            "Concentration_text": "0.2 wt% TiO2"
          },
          {
            "Element": "Ce",
            "Concentration_text": "0.3 wt% CeO2"
          }
        ],
        "TargetStoichiometry": "In2O3:Ta2O5:TiO2:CeO2 (99:0.5:0.2:0.3 wt%)"
      },
      "Fabrication": {
        "DepositionMethod": "Mold pressing + Atmospheric sintering",
        "DepositionParameters": {
          "SinteringTemperature": "1550°C",
          "SinteringAtmosphere": "Oxygen",
          "HoldingTime": "3 h"
        },
        "AnnealingConditions": {},
        "FilmThicknessUnit": "nm",
        "FilmThicknessText": "N/A (Bulk target)"
      },
      "Performance": {
        "ElectricalProperties": {},
        "OpticalProperties": {
          "OpticalBandGapUnit": "eV"
        },
        "StructuralProperties": {},
        "OtherPerformanceMetrics": {
          "WorkFunctionUnit": "eV"
        },
        "Resistivity": "2.289×10^-4 Ω·cm",
        "RelativeDensity": "99.08%",
        "CrystalStructure": "Cubic In2O3 single phase"
      },
      "Application": {
        "PotentialApplicationArea": "High-mobility TCO films for solar cells",
        "DemonstratedInDevice": {}
      }
    }
  },
  {
    "MaterialName": "Ti-doped In2O3 (T100)",
    "Details": {
      "Design": {
        "HostMaterial": "In2O3",
        "PrimaryDopant": {
          "Element": "Ti"
        },
        "CoDopants": [],
        "TargetStoichiometry": "Ti-doped In2O3 (T100)"
      },
      "Fabrication": {
        "DepositionMethod": "Sputtering",
        "TargetMaterialText": "Ti-doped In2O3 rotary target",
        "DepositionParameters": {},
        "DepositionParametersTextSummary": "Deposited with various O2 contents",
        "AnnealingConditions": {},
        "FilmThicknessUnit": "nm"
      },
      "Performance": {
        "ElectricalProperties": {},
        "OpticalProperties": {
          "OpticalBandGapUnit": "eV"
        },
        "StructuralProperties": {},
        "OtherPerformanceMetrics": {
          "WorkFunctionUnit": "eV"
        },
        "HallMobility": "75.6 cm²·(V·s)−1",
        "OpticalTransmittance": "High transparency",
        "CrystalStructure": "Columnar structure"
      },
      "Application": {
        "PotentialApplicationArea": "Amorphous/crystalline silicon heterojunction solar cells",
        "DemonstratedInDevice": {},
        "DevicePerformance": "Cell conversion efficiency improves by 0.26% compared to ITO films"
      }
    }
  },
  {
    "MaterialName": "Mo-doped In2O3 (IMO)",
    "Details": {
      "Design": {
        "HostMaterial": "In2O3",
        "PrimaryDopant": {
          "Element": "Mo",
          "Concentration_text": "1–7 mol%"
        },
        "CoDopants": [],
        "TargetStoichiometry": "In2O3 with Mo doping via (NH4)6Mo7O24·4H2O precursor"
      },
      "Fabrication": {
        "DepositionMethod": "Aerosol-Assisted Chemical Vapor Deposition (AACVD)",
        "SubstrateMaterial": "SiO2-coated soda-lime glass",
        "PrecursorMaterialsText": "InCl3·H2O and (NH4)6Mo7O24·4H2O dissolved in methanol",
        "DepositionParameters": {
          "SubstrateTemperature": "450°C",
          "CarrierGasFlow": "0.6 L/min N2"
        },
        "AnnealingConditions": {},
        "FilmThicknessUnit": "nm",
        "FilmThicknessText": "670–800 nm (determined by cross-sectional SEM)"
      },
      "Performance": {
        "ElectricalProperties": {},
        "OpticalProperties": {
          "OpticalBandGapUnit": "eV"
        },
        "StructuralProperties": {},
        "OtherPerformanceMetrics": {
          "WorkFunctionUnit": "eV"
        },
        "Resistivity": "0.8 × 10^-4 Ω·cm",
        "HallMobility": "Up to 150 cm²/V·s",
        "CarrierConcentration": "5.0 × 10^20 cm⁻³ (n-type)",
        "OpticalTransmittance": "Enhanced infrared transparency compared to ITO, plasma edges at lower energies",
        "OpticalBandGapText": "Similar to ITO but with reduced effective mass",
        "CrystalStructure": "Cubic bixbyite structure confirmed by XRD"
      },
      "Application": {
        "PotentialApplicationArea": "Transparent conductive electrodes with reduced indium usage",
        "DemonstratedInDevice": {},
        "DevicePerformance": "Sheet resistance as low as 2 Ω/sq for 670–800 nm films"
      }
    }
  },
  {
    "MaterialName": "Sn-doped In2O3 (ITO)",
    "Details": {
      "Design": {
        "HostMaterial": "In2O3",
        "PrimaryDopant": {
          "Element": "Sn",
          "Concentration_text": "0.5–5 mol%"
        },
        "CoDopants": [],
        "TargetStoichiometry": "In2O3 with Sn doping via C4H9SnCl3 precursor"
      },
      "Fabrication": {
        "DepositionMethod": "Aerosol-Assisted Chemical Vapor Deposition (AACVD)",
        "SubstrateMaterial": "SiO2-coated soda-lime glass",
        "PrecursorMaterialsText": "InCl3·H2O and C4H9SnCl3 dissolved in methanol",
        "DepositionParameters": {
          "SubstrateTemperature": "450°C",
          "CarrierGasFlow": "0.6 L/min N2"
        },
        "AnnealingConditions": {},
        "FilmThicknessUnit": "nm",
        "FilmThicknessText": "700–1600 nm (determined by cross-sectional SEM)"
      },
      "Performance": {
        "ElectricalProperties": {},
        "OpticalProperties": {
          "OpticalBandGapUnit": "eV"
        },
        "StructuralProperties": {},
        "OtherPerformanceMetrics": {
          "WorkFunctionUnit": "eV"
        },
        "Resistivity": "1.4 × 10^-4 Ω·cm",
        "HallMobility": "Up to 80 cm²/V·s",
        "CarrierConcentration": "6.3 × 10^20 cm⁻³ (n-type)",
        "OpticalTransmittance": "Lower infrared transparency compared to IMO",
        "CrystalStructure": "Cubic bixbyite structure confirmed by XRD"
      },
      "Application": {
        "PotentialApplicationArea": "Industry-standard transparent conductive electrodes",
        "DemonstratedInDevice": {}
      }
    }
  }
]
