Repository: kevin3998/in2o3_tco

File: data/generated_qa_pairs/qa_pairs.jsonl (part 1 of 51)
{"source_doi": "local.1694769443.1784051.cf272d63", "material_name": "ITO (Sn-doped In2O3)", "context": "Regarding the material 'ITO (Sn-doped In2O3)', specifically its Design.", "question": "What is the host material in the design of ITO (Sn-doped In2O3)?", "answer": "In2O3"}
{"source_doi": "local.1694769443.1784051.cf272d63", "material_name": "ITO (Sn-doped In2O3)", "context": "Regarding the material 'ITO (Sn-doped In2O3)', specifically its Design -> PrimaryDopant.", "question": "Which element is used as the primary dopant in the design of ITO (Sn-doped In2O3)?", "answer": "Sn"}
{"source_doi": "local.1694769443.1784051.cf272d63", "material_name": "ITO (Sn-doped In2O3)", "context": "Regarding the material 'ITO (Sn-doped In2O3)', specifically its Design -> PrimaryDopant.", "question": "How is the dopant concentration described for the primary dopant in ITO (Sn-doped In2O3)?", "answer": "Sn-doped"}
{"source_doi": "local.1694769443.1784051.cf272d63", "material_name": "ITO (Sn-doped In2O3)", "context": "Regarding the material 'ITO (Sn-doped In2O3)', specifically its Design.", "question": "What is the target stoichiometry specified in the design of ITO (Sn-doped In2O3)?", "answer": "In2O3:Sn"}
{"source_doi": "local.1694769443.1784051.cf272d63", "material_name": "ITO (Sn-doped In2O3)", "context": "Regarding the material 'ITO (Sn-doped In2O3)', specifically its Design.", "question": "What source is referenced for the material description in the design of ITO (Sn-doped In2O3)?", "answer": "Commercial ITO target"}
{"source_doi": "local.1694769443.1784051.cf272d63", "material_name": "ITO (Sn-doped In2O3)", "context": "Regarding the material 'ITO (Sn-doped In2O3)', specifically its Fabrication.", "question": "What deposition method is used for fabricating ITO (Sn-doped In2O3) films?", "answer": "Sputtering"}
{"source_doi": "local.1694769443.1784051.cf272d63", "material_name": "ITO (Sn-doped In2O3)", "context": "Regarding the material 'ITO (Sn-doped In2O3)', specifically its Fabrication.", "question": "What approximate thickness range is reported for ITO (Sn-doped In2O3) films during fabrication?", "answer": "approx. 100-200 nm"}
{"source_doi": "local.1694769443.1784051.cf272d63", "material_name": "ITO (Sn-doped In2O3)", "context": "Regarding the material 'ITO (Sn-doped In2O3)', specifically its Performance -> ElectricalProperties.", "question": "What electrical resistivity value is measured for ITO (Sn-doped In2O3) in its performance characteristics?", "answer": "3.5 x 10^-4 Ω·cm"}
{"source_doi": "local.1694769443.1784051.cf272d63", "material_name": "ITO (Sn-doped In2O3)", "context": "Regarding the material 'ITO (Sn-doped In2O3)', specifically its Performance -> ElectricalProperties.", "question": "What sheet resistance value is reported for ITO (Sn-doped In2O3) in electrical performance?", "answer": "30 Ω/sq"}
{"source_doi": "local.1694769443.1784051.cf272d63", "material_name": "ITO (Sn-doped In2O3)", "context": "Regarding the material 'ITO (Sn-doped In2O3)', specifically its Performance -> ElectricalProperties.", "question": "What carrier concentration is observed in ITO (Sn-doped In2O3) according to its electrical properties?", "answer": "~1 x 10^21 cm⁻³"}
{"source_doi": "local.1694769443.1784051.cf272d63", "material_name": "ITO (Sn-doped In2O3)", "context": "Regarding the material 'ITO (Sn-doped In2O3)', specifically its Performance -> ElectricalProperties.", "question": "What type of charge carriers dominate in ITO (Sn-doped In2O3) based on electrical performance data?", "answer": "n-type"}
{"source_doi": "local.1694769443.1784051.cf272d63", "material_name": "ITO (Sn-doped In2O3)", "context": "Regarding the material 'ITO (Sn-doped In2O3)', specifically its Performance -> ElectricalProperties.", "question": "What Hall mobility value is recorded for ITO (Sn-doped In2O3) in electrical performance measurements?", "answer": "40 cm²/Vs"}
{"source_doi": "local.1694769443.1784051.cf272d63", "material_name": "ITO (Sn-doped In2O3)", "context": "Regarding the material 'ITO (Sn-doped In2O3)', specifically its Performance -> OpticalProperties.", "question": "What average transmittance percentage does ITO (Sn-doped In2O3) achieve in the visible spectrum for optical performance?", "answer": ">90% in visible range"}
{"source_doi": "local.1694769443.1784051.cf272d63", "material_name": "ITO (Sn-doped In2O3)", "context": "Regarding the material 'ITO (Sn-doped In2O3)', specifically its Performance -> OpticalProperties.", "question": "What specific transmittance value at 550 nm wavelength is reported for ITO (Sn-doped In2O3) in optical performance?", "answer": "92% at 550 nm"}
{"source_doi": "local.1694769443.1784051.cf272d63", "material_name": "ITO (Sn-doped In2O3)", "context": "Regarding the material 'ITO (Sn-doped In2O3)', specifically its Performance -> OpticalProperties.", "question": "What optical band gap range is specified for ITO (Sn-doped In2O3) in its optical properties?", "answer": "3.5-3.8 eV"}
{"source_doi": "local.1694769443.1784051.cf272d63", "material_name": "ITO (Sn-doped In2O3)", "context": "Regarding the material 'ITO (Sn-doped In2O3)', specifically its Performance -> StructuralProperties.", "question": "What crystal structure is identified for ITO (Sn-doped In2O3) in structural property analysis?", "answer": "Cubic bixbyite"}
{"source_doi": "local.1694769443.1784051.cf272d63", "material_name": "ITO (Sn-doped In2O3)", "context": "Regarding the material 'ITO (Sn-doped In2O3)', specifically its Application.", "question": "What are the primary application areas proposed for ITO (Sn-doped In2O3) based on its properties?", "answer": "Transparent electrodes for solar cells, OLEDs, and displays"}
{"source_doi": "local.1694769443.1784051.cf272d63", "material_name": "IO:H (Hydrogen-doped In2O3)", "context": "Regarding the material 'IO:H (Hydrogen-doped In2O3)', specifically its Design.", "question": "What is the host material used in the design of IO:H (Hydrogen-doped In2O3)?", "answer": "In2O3"}
{"source_doi": "local.1694769443.1784051.cf272d63", "material_name": "IO:H (Hydrogen-doped In2O3)", "context": "Regarding the material 'IO:H (Hydrogen-doped In2O3)', specifically its Design -> PrimaryDopant.", "question": "Which element is used as the primary dopant in the design of Hydrogen-doped In2O3 (IO:H)?", "answer": "H"}
{"source_doi": "local.1694769443.1784051.cf272d63", "material_name": "IO:H (Hydrogen-doped In2O3)", "context": "Regarding the material 'IO:H (Hydrogen-doped In2O3)', specifically its Design -> PrimaryDopant.", "question": "How is the primary dopant concentration described for the Hydrogen-doped In2O3 (IO:H) material in the design context?", "answer": "H-doped"}
{"source_doi": "local.1694769443.1784051.cf272d63", "material_name": "IO:H (Hydrogen-doped In2O3)", "context": "Regarding the material 'IO:H (Hydrogen-doped In2O3)', specifically its Design.", "question": "What is the target stoichiometry specified for IO:H (Hydrogen-doped In2O3) in its design?", "answer": "In2O3:H"}
{"source_doi": "local.1694769443.1784051.cf272d63", "material_name": "IO:H (Hydrogen-doped In2O3)", "context": "Regarding the material 'IO:H (Hydrogen-doped In2O3)', specifically its Design.", "question": "From which fabrication method is the material description of IO:H (Hydrogen-doped In2O3) derived in the design specifications?", "answer": "Sputtered with hydrogen incorporation"}
{"source_doi": "local.1694769443.1784051.cf272d63", "material_name": "IO:H (Hydrogen-doped In2O3)", "context": "Regarding the material 'IO:H (Hydrogen-doped In2O3)', specifically its Fabrication.", "question": "What deposition method was employed in the fabrication of IO:H (Hydrogen-doped In2O3) films?", "answer": "Sputtering"}
{"source_doi": "local.1694769443.1784051.cf272d63", "material_name": "IO:H (Hydrogen-doped In2O3)", "context": "Regarding the material 'IO:H (Hydrogen-doped In2O3)', specifically its Fabrication.", "question": "What is the reported film thickness for the fabricated IO:H (Hydrogen-doped In2O3) layers?", "answer": "approx. 150 nm"}
{"source_doi": "local.1694769443.1784051.cf272d63", "material_name": "IO:H (Hydrogen-doped In2O3)", "context": "Regarding the material 'IO:H (Hydrogen-doped In2O3)', specifically its Performance -> ElectricalProperties.", "question": "What range of sheet resistance was measured for the IO:H (Hydrogen-doped In2O3) material in electrical property assessments?", "answer": "30-40 Ω/sq"}
{"source_doi": "local.1694769443.1784051.cf272d63", "material_name": "IO:H (Hydrogen-doped In2O3)", "context": "Regarding the material 'IO:H (Hydrogen-doped In2O3)', specifically its Performance -> ElectricalProperties.", "question": "What is the carrier concentration reported for the n-type IO:H (Hydrogen-doped In2O3) material in electrical property evaluations?", "answer": "<3 x 10^20 cm⁻³"}
{"source_doi": "local.1694769443.1784051.cf272d63", "material_name": "IO:H (Hydrogen-doped In2O3)", "context": "Regarding the material 'IO:H (Hydrogen-doped In2O3)', specifically its Performance -> ElectricalProperties.", "question": "What type of charge carriers are present in the Hydrogen-doped In2O3 (IO:H) material according to its electrical properties?", "answer": "n-type"}
{"source_doi": "local.1694769443.1784051.cf272d63", "material_name": "IO:H (Hydrogen-doped In2O3)", "context": "Regarding the material 'IO:H (Hydrogen-doped In2O3)', specifically its Performance -> ElectricalProperties.", "question": "What hall mobility value was obtained for the IO:H (Hydrogen-doped In2O3) films in electrical characterization?", "answer": "100 cm²/Vs"}
{"source_doi": "local.1694769443.1784051.cf272d63", "material_name": "IO:H (Hydrogen-doped In2O3)", "context": "Regarding the material 'IO:H (Hydrogen-doped In2O3)', specifically its Performance -> OpticalProperties.", "question": "What average transmittance does IO:H (Hydrogen-doped In2O3) exhibit in the visible light spectrum according to its optical properties?", "answer": ">90% in visible range (400-700 nm)"}
{"source_doi": "local.1694769443.1784051.cf272d63", "material_name": "IO:H (Hydrogen-doped In2O3)", "context": "Regarding the material 'IO:H (Hydrogen-doped In2O3)', specifically its Performance -> OpticalProperties.", "question": "What optical band gap range is associated with IO:H (Hydrogen-doped In2O3) based on its optical property measurements?", "answer": "3.5-3.8 eV"}
{"source_doi": "local.1694769443.1784051.cf272d63", "material_name": "IO:H (Hydrogen-doped In2O3)", "context": "Regarding the material 'IO:H (Hydrogen-doped In2O3)', specifically its Performance -> StructuralProperties.", "question": "What crystal structure is reported for IO:H (Hydrogen-doped In2O3) in structural property analyses?", "answer": "Polycrystalline"}
{"source_doi": "local.1694769443.1784051.cf272d63", "material_name": "IO:H (Hydrogen-doped In2O3)", "context": "Regarding the material 'IO:H (Hydrogen-doped In2O3)', specifically its Application.", "question": "In which application areas is IO:H (Hydrogen-doped In2O3) considered to have potential according to its performance characteristics?", "answer": "High-efficiency solar cells (SHJ, CIGS, perovskite)"}
{"source_doi": "local.1694769443.1784051.cf272d63", "material_name": "ICO:H (Ce, H co-doped In2O3)", "context": "Regarding the material 'ICO:H (Ce, H co-doped In2O3)', specifically its Design.", "question": "What is the host material used in the design of ICO:H (Ce, H co-doped In2O3)?", "answer": "In2O3"}
{"source_doi": "local.1694769443.1784051.cf272d63", "material_name": "ICO:H (Ce, H co-doped In2O3)", "context": "Regarding the material 'ICO:H (Ce, H co-doped In2O3)', specifically its Design -> CoDopants (item 1).", "question": "Which element is used as the primary dopant in the design of ICO:H (Ce, H co-doped In2O3)?", "answer": "H"}
{"source_doi": "local.1694769443.1784051.cf272d63", "material_name": "ICO:H (Ce, H co-doped In2O3)", "context": "Regarding the material 'ICO:H (Ce, H co-doped In2O3)', specifically its Design -> CoDopants (item 1).", "question": "How is the concentration of the primary dopant described for ICO:H (Ce, H co-doped In2O3)?", "answer": "H co-doped"}
{"source_doi": "local.1694769443.1784051.cf272d63", "material_name": "ICO:H (Ce, H co-doped In2O3)", "context": "Regarding the material 'ICO:H (Ce, H co-doped In2O3)', specifically its Design -> CoDopants (item 1).", "question": "What element is used as the first co-dopant in the design of ICO:H (Ce, H co-doped In2O3)?", "answer": "H"}
{"source_doi": "local.1694769443.1784051.cf272d63", "material_name": "ICO:H (Ce, H co-doped In2O3)", "context": "Regarding the material 'ICO:H (Ce, H co-doped In2O3)', specifically its Design -> CoDopants (item 1).", "question": "How is the concentration of the first co-dopant described in ICO:H (Ce, H co-doped In2O3)?", "answer": "H co-doped"}
{"source_doi": "local.1694769443.1784051.cf272d63", "material_name": "ICO:H (Ce, H co-doped In2O3)", "context": "Regarding the material 'ICO:H (Ce, H co-doped In2O3)', specifically its Design.", "question": "What is the target stoichiometry for ICO:H (Ce, H co-doped In2O3) in its design?", "answer": "In2O3:Ce,H"}
{"source_doi": "local.1694769443.1784051.cf272d63", "material_name": "ICO:H (Ce, H co-doped In2O3)", "context": "Regarding the material 'ICO:H (Ce, H co-doped In2O3)', specifically its Design.", "question": "According to the design specifications, how is the material description of ICO:H (Ce, H co-doped In2O3) sourced?", "answer": "Sputtered with Ce and H incorporation"}
{"source_doi": "local.1694769443.1784051.cf272d63", "material_name": "ICO:H (Ce, H co-doped In2O3)", "context": "Regarding the material 'ICO:H (Ce, H co-doped In2O3)', specifically its Fabrication.", "question": "What deposition method was used to fabricate the ICO:H (Ce, H co-doped In2O3) films?", "answer": "Sputtering"}
{"source_doi": "local.1694769443.1784051.cf272d63", "material_name": "ICO:H (Ce, H co-doped In2O3)", "context": "Regarding the material 'ICO:H (Ce, H co-doped In2O3)', specifically its Fabrication.", "question": "What is the approximate film thickness of the ICO:H (Ce, H co-doped In2O3) as stated in the fabrication details?", "answer": "approx. 150 nm"}
{"source_doi": "local.1694769443.1784051.cf272d63", "material_name": "ICO:H (Ce, H co-doped In2O3)", "context": "Regarding the material 'ICO:H (Ce, H co-doped In2O3)', specifically its Performance -> ElectricalProperties.", "question": "What is the sheet resistance range reported for ICO:H (Ce, H co-doped In2O3) in its electrical properties?", "answer": "30-40 Ω/sq"}
{"source_doi": "local.1694769443.1784051.cf272d63", "material_name": "ICO:H (Ce, H co-doped In2O3)", "context": "Regarding the material 'ICO:H (Ce, H co-doped In2O3)', specifically its Performance -> ElectricalProperties.", "question": "What is the carrier concentration of ICO:H (Ce, H co-doped In2O3) according to its electrical properties?", "answer": "<3 x 10^20 cm⁻³"}
{"source_doi": "local.1694769443.1784051.cf272d63", "material_name": "ICO:H (Ce, H co-doped In2O3)", "context": "Regarding the material 'ICO:H (Ce, H co-doped In2O3)', specifically its Performance -> ElectricalProperties.", "question": "What type of carriers are present in ICO:H (Ce, H co-doped In2O3) as per its electrical properties?", "answer": "n-type"}
{"source_doi": "local.1694769443.1784051.cf272d63", "material_name": "ICO:H (Ce, H co-doped In2O3)", "context": "Regarding the material 'ICO:H (Ce, H co-doped In2O3)', specifically its Performance -> ElectricalProperties.", "question": "What hall mobility was measured for ICO:H (Ce, H co-doped In2O3) in its electrical performance?", "answer": "140 cm²/Vs"}
{"source_doi": "local.1694769443.1784051.cf272d63", "material_name": "ICO:H (Ce, H co-doped In2O3)", "context": "Regarding the material 'ICO:H (Ce, H co-doped In2O3)', specifically its Performance -> OpticalProperties.", "question": "What is the average transmittance of ICO:H (Ce, H co-doped In2O3) in the visible range according to its optical properties?", "answer": ">90% in visible range"}
{"source_doi": "local.1694769443.1784051.cf272d63", "material_name": "ICO:H (Ce, H co-doped In2O3)", "context": "Regarding the material 'ICO:H (Ce, H co-doped In2O3)', specifically its Performance -> OpticalProperties.", "question": "What optical band gap range is reported for ICO:H (Ce, H co-doped In2O3) in its optical properties?", "answer": "3.5-3.8 eV"}
{"source_doi": "local.1694769443.1784051.cf272d63", "material_name": "ICO:H (Ce, H co-doped In2O3)", "context": "Regarding the material 'ICO:H (Ce, H co-doped In2O3)', specifically its Application.", "question": "In which application area is ICO:H (Ce, H co-doped In2O3) potentially used?", "answer": "Silicon heterojunction (SHJ) solar cells"}
{"source_doi": "local.1694769443.1784051.cf272d63", "material_name": "IWO:H (W, H co-doped In2O3)", "context": "Regarding the material 'IWO:H (W, H co-doped In2O3)', specifically its Design.", "question": "What is the host material used in the design of IWO:H (W, H co-doped In2O3)?", "answer": "In2O3"}
{"source_doi": "local.1694769443.1784051.cf272d63", "material_name": "IWO:H (W, H co-doped In2O3)", "context": "Regarding the material 'IWO:H (W, H co-doped In2O3)', specifically its Design -> CoDopants (item 1).", "question": "Which element is used as the primary dopant in the design of IWO:H (W, H co-doped In2O3)?", "answer": "H"}
{"source_doi": "local.1694769443.1784051.cf272d63", "material_name": "IWO:H (W, H co-doped In2O3)", "context": "Regarding the material 'IWO:H (W, H co-doped In2O3)', specifically its Design -> CoDopants (item 1).", "question": "How is the primary dopant concentration described for IWO:H (W, H co-doped In2O3)?", "answer": "H co-doped"}
{"source_doi": "local.1694769443.1784051.cf272d63", "material_name": "IWO:H (W, H co-doped In2O3)", "context": "Regarding the material 'IWO:H (W, H co-doped In2O3)', specifically its Design -> CoDopants (item 1).", "question": "What element is used as a co-dopant in the design of IWO:H (W, H co-doped In2O3)?", "answer": "H"}
{"source_doi": "local.1694769443.1784051.cf272d63", "material_name": "IWO:H (W, H co-doped In2O3)", "context": "Regarding the material 'IWO:H (W, H co-doped In2O3)', specifically its Design -> CoDopants (item 1).", "question": "How is the co-dopant concentration characterized in IWO:H (W, H co-doped In2O3)?", "answer": "H co-doped"}
{"source_doi": "local.1694769443.1784051.cf272d63", "material_name": "IWO:H (W, H co-doped In2O3)", "context": "Regarding the material 'IWO:H (W, H co-doped In2O3)', specifically its Design.", "question": "What is the target stoichiometry for IWO:H (W, H co-doped In2O3) in its design?", "answer": "In2O3:W,H"}
{"source_doi": "local.1694769443.1784051.cf272d63", "material_name": "IWO:H (W, H co-doped In2O3)", "context": "Regarding the material 'IWO:H (W, H co-doped In2O3)', specifically its Design.", "question": "According to the design specifications, how is IWO:H (W, H co-doped In2O3) described in terms of its fabrication?", "answer": "Sputtered with W and H incorporation"}
{"source_doi": "local.1694769443.1784051.cf272d63", "material_name": "IWO:H (W, H co-doped In2O3)", "context": "Regarding the material 'IWO:H (W, H co-doped In2O3)', specifically its Fabrication.", "question": "What deposition method is used to fabricate IWO:H (W, H co-doped In2O3)?", "answer": "Sputtering"}
{"source_doi": "local.1694769443.1784051.cf272d63", "material_name": "IWO:H (W, H co-doped In2O3)", "context": "Regarding the material 'IWO:H (W, H co-doped In2O3)', specifically its Performance -> ElectricalProperties.", "question": "What is the sheet resistance range of IWO:H (W, H co-doped In2O3) as part of its electrical properties?", "answer": "30-40 Ω/sq"}
{"source_doi": "local.1694769443.1784051.cf272d63", "material_name": "IWO:H (W, H co-doped In2O3)", "context": "Regarding the material 'IWO:H (W, H co-doped In2O3)', specifically its Performance -> ElectricalProperties.", "question": "What type of charge carriers are present in IWO:H (W, H co-doped In2O3) according to its electrical properties?", "answer": "n-type"}
{"source_doi": "local.1694769443.1784051.cf272d63", "material_name": "IWO:H (W, H co-doped In2O3)", "context": "Regarding the material 'IWO:H (W, H co-doped In2O3)', specifically its Performance -> ElectricalProperties.", "question": "What is the Hall mobility reported for IWO:H (W, H co-doped In2O3) in its electrical performance?", "answer": "100 cm²/Vs"}
{"source_doi": "local.1694769443.1784051.cf272d63", "material_name": "IWO:H (W, H co-doped In2O3)", "context": "Regarding the material 'IWO:H (W, H co-doped In2O3)', specifically its Performance -> OpticalProperties.", "question": "What is the average transmittance of IWO:H (W, H co-doped In2O3) in the visible range according to its optical properties?", "answer": ">90% in visible range"}
{"source_doi": "local.1694769443.1784051.cf272d63", "material_name": "IWO:H (W, H co-doped In2O3)", "context": "Regarding the material 'IWO:H (W, H co-doped In2O3)', specifically its Application.", "question": "In which application area is IWO:H (W, H co-doped In2O3) considered to have potential use?", "answer": "High-efficiency solar cells"}
{"source_doi": "local.1694769443.1784051.cf272d63", "material_name": "Amorphous IZO (In-Zn Oxide)", "context": "Regarding the material 'Amorphous IZO (In-Zn Oxide)', specifically its Design.", "question": "What is the host material used in the design of Amorphous IZO (In-Zn Oxide)?", "answer": "In2O3"}
{"source_doi": "local.1694769443.1784051.cf272d63", "material_name": "Amorphous IZO (In-Zn Oxide)", "context": "Regarding the material 'Amorphous IZO (In-Zn Oxide)', specifically its Design -> PrimaryDopant.", "question": "Which element is used as the primary dopant in the design of Amorphous IZO (In-Zn Oxide)?", "answer": "Zn"}
{"source_doi": "local.1694769443.1784051.cf272d63", "material_name": "Amorphous IZO (In-Zn Oxide)", "context": "Regarding the material 'Amorphous IZO (In-Zn Oxide)', specifically its Design -> PrimaryDopant.", "question": "How is the dopant concentration described for the primary dopant in Amorphous IZO (In-Zn Oxide)?", "answer": "Zn-doped"}
{"source_doi": "local.1694769443.1784051.cf272d63", "material_name": "Amorphous IZO (In-Zn Oxide)", "context": "Regarding the material 'Amorphous IZO (In-Zn Oxide)', specifically its Design.", "question": "What is the target stoichiometry for Amorphous IZO (In-Zn Oxide) in its design?", "answer": "In-Zn-O"}
{"source_doi": "local.1694769443.1784051.cf272d63", "material_name": "Amorphous IZO (In-Zn Oxide)", "context": "Regarding the material 'Amorphous IZO (In-Zn Oxide)', specifically its Design.", "question": "What is the source of the material description for Amorphous IZO (In-Zn Oxide) in its design?", "answer": "Amorphous indium zinc oxide"}
{"source_doi": "local.1694769443.1784051.cf272d63", "material_name": "Amorphous IZO (In-Zn Oxide)", "context": "Regarding the material 'Amorphous IZO (In-Zn Oxide)', specifically its Fabrication.", "question": "Which deposition method is used to fabricate Amorphous IZO (In-Zn Oxide) films?", "answer": "Sputtering"}
{"source_doi": "local.1694769443.1784051.cf272d63", "material_name": "Amorphous IZO (In-Zn Oxide)", "context": "Regarding the material 'Amorphous IZO (In-Zn Oxide)', specifically its Performance -> ElectricalProperties.", "question": "What is the sheet resistance of Amorphous IZO (In-Zn Oxide) in terms of its electrical properties?", "answer": "9 Ω/sq"}
{"source_doi": "local.1694769443.1784051.cf272d63", "material_name": "Amorphous IZO (In-Zn Oxide)", "context": "Regarding the material 'Amorphous IZO (In-Zn Oxide)', specifically its Performance -> ElectricalProperties.", "question": "What type of charge carriers are present in Amorphous IZO (In-Zn Oxide) as per its electrical properties?", "answer": "n-type"}
{"source_doi": "local.1694769443.1784051.cf272d63", "material_name": "Amorphous IZO (In-Zn Oxide)", "context": "Regarding the material 'Amorphous IZO (In-Zn Oxide)', specifically its Performance -> ElectricalProperties.", "question": "What is the Hall mobility reported for Amorphous IZO (In-Zn Oxide) in its electrical performance?", "answer": "60 cm²/Vs"}
{"source_doi": "local.1694769443.1784051.cf272d63", "material_name": "Amorphous IZO (In-Zn Oxide)", "context": "Regarding the material 'Amorphous IZO (In-Zn Oxide)', specifically its Performance -> OpticalProperties.", "question": "What is the average transmittance of Amorphous IZO (In-Zn Oxide) in the visible range according to its optical properties?", "answer": ">90% in visible range"}
{"source_doi": "local.1694769443.1784051.cf272d63", "material_name": "Amorphous IZO (In-Zn Oxide)", "context": "Regarding the material 'Amorphous IZO (In-Zn Oxide)', specifically its Performance -> StructuralProperties.", "question": "What crystal structure does Amorphous IZO (In-Zn Oxide) exhibit in its structural properties?", "answer": "Amorphous"}
{"source_doi": "local.1694769443.1784051.cf272d63", "material_name": "Amorphous IZO (In-Zn Oxide)", "context": "Regarding the material 'Amorphous IZO (In-Zn Oxide)', specifically its Application.", "question": "In which potential application area is Amorphous IZO (In-Zn Oxide) utilized?", "answer": "Flexible optoelectronic devices"}
{"source_doi": "local.1689158015.3802135.82547528", "material_name": "poly-In2O3 film (deposited at 200°C)", "context": "Regarding the material 'poly-In2O3 film (deposited at 200°C)', specifically its Design.", "question": "What host material was used in the design of the poly-In2O3 film (deposited at 200°C)?", "answer": "In2O3"}
{"source_doi": "local.1689158015.3802135.82547528", "material_name": "poly-In2O3 film (deposited at 200°C)", "context": "Regarding the material 'poly-In2O3 film (deposited at 200°C)', specifically its Design.", "question": "What was the source of the material description for the poly-In2O3 film (deposited at 200°C) in its design specifications?", "answer": "Ceramic In2O3 target (Sumitomo Metal Mining)"}
{"source_doi": "local.1689158015.3802135.82547528", "material_name": "poly-In2O3 film (deposited at 200°C)", "context": "Regarding the material 'poly-In2O3 film (deposited at 200°C)', specifically its Fabrication.", "question": "Which deposition method was employed during the fabrication of the poly-In2O3 film (deposited at 200°C)?", "answer": "Reactive Plasma Deposition (RPD)"}
{"source_doi": "local.1689158015.3802135.82547528", "material_name": "poly-In2O3 film (deposited at 200°C)", "context": "Regarding the material 'poly-In2O3 film (deposited at 200°C)', specifically its Fabrication.", "question": "What substrate material supported the poly-In2O3 film (deposited at 200°C) during its fabrication?", "answer": "Glass"}
{"source_doi": "local.1689158015.3802135.82547528", "material_name": "poly-In2O3 film (deposited at 200°C)", "context": "Regarding the material 'poly-In2O3 film (deposited at 200°C)', specifically its Fabrication -> DepositionParameters.", "question": "At what temperature was the poly-In2O3 film deposited during its fabrication process?", "answer": "200°C"}
{"source_doi": "local.1689158015.3802135.82547528", "material_name": "poly-In2O3 film (deposited at 200°C)", "context": "Regarding the material 'poly-In2O3 film (deposited at 200°C)', specifically its Fabrication -> DepositionParameters.", "question": "Which gases composed the deposition atmosphere for the poly-In2O3 film (deposited at 200°C)?", "answer": "Ar, O2"}
{"source_doi": "local.1689158015.3802135.82547528", "material_name": "poly-In2O3 film (deposited at 200°C)", "context": "Regarding the material 'poly-In2O3 film (deposited at 200°C)', specifically its Fabrication.", "question": "What thickness was reported for the poly-In2O3 film (deposited at 200°C) in fabrication records?", "answer": "220 nm"}
{"source_doi": "local.1689158015.3802135.82547528", "material_name": "poly-In2O3 film (deposited at 200°C)", "context": "Regarding the material 'poly-In2O3 film (deposited at 200°C)', specifically its Performance -> ElectricalProperties.", "question": "What resistivity value characterizes the electrical properties of the poly-In2O3 film (deposited at 200°C)?", "answer": "3×10^-4 Ω·cm"}
{"source_doi": "local.1689158015.3802135.82547528", "material_name": "poly-In2O3 film (deposited at 200°C)", "context": "Regarding the material 'poly-In2O3 film (deposited at 200°C)', specifically its Performance -> ElectricalProperties.", "question": "What carrier concentration was measured in the poly-In2O3 film (deposited at 200°C) during electrical testing?", "answer": "2.8×10^19 cm⁻³"}
{"source_doi": "local.1689158015.3802135.82547528", "material_name": "poly-In2O3 film (deposited at 200°C)", "context": "Regarding the material 'poly-In2O3 film (deposited at 200°C)', specifically its Performance -> ElectricalProperties.", "question": "What type of charge carriers dominate in the poly-In2O3 film (deposited at 200°C) according to electrical property analysis?", "answer": "n-type"}
{"source_doi": "local.1689158015.3802135.82547528", "material_name": "poly-In2O3 film (deposited at 200°C)", "context": "Regarding the material 'poly-In2O3 film (deposited at 200°C)', specifically its Performance -> ElectricalProperties.", "question": "What Hall mobility value was determined for the poly-In2O3 film (deposited at 200°C) in electrical characterization?", "answer": "30 cm²/Vs"}
{"source_doi": "local.1689158015.3802135.82547528", "material_name": "poly-In2O3 film (deposited at 200°C)", "context": "Regarding the material 'poly-In2O3 film (deposited at 200°C)', specifically its Performance -> StructuralProperties.", "question": "Which crystal structure was identified in the poly-In2O3 film (deposited at 200°C) through structural analysis?", "answer": "Polycrystalline"}
{"source_doi": "local.1689158015.3802135.82547528", "material_name": "poly-In2O3 film (deposited at 200°C)", "context": "Regarding the material 'poly-In2O3 film (deposited at 200°C)', specifically its Performance -> StructuralProperties.", "question": "What grain size was observed in the poly-In2O3 film (deposited at 200°C) during structural property evaluation?", "answer": "50 nm"}
{"source_doi": "local.1689158015.3802135.82547528", "material_name": "In2O3:W film (WO3:1 wt.%)", "context": "Regarding the material 'In2O3:W film (WO3:1 wt.%)', specifically its Design.", "question": "What is the host material used in the In2O3:W film (WO3:1 wt.%)?", "answer": "In2O3"}
{"source_doi": "local.1689158015.3802135.82547528", "material_name": "In2O3:W film (WO3:1 wt.%)", "context": "Regarding the material 'In2O3:W film (WO3:1 wt.%)', specifically its Design -> PrimaryDopant.", "question": "Which element is used as the primary dopant in the In2O3:W film (WO3:1 wt.%)?", "answer": "W"}
{"source_doi": "local.1689158015.3802135.82547528", "material_name": "In2O3:W film (WO3:1 wt.%)", "context": "Regarding the material 'In2O3:W film (WO3:1 wt.%)', specifically its Design -> PrimaryDopant.", "question": "What is the concentration of the primary dopant in the In2O3:W film (WO3:1 wt.%) target?", "answer": "WO3:1 wt.% in target"}
{"source_doi": "local.1689158015.3802135.82547528", "material_name": "In2O3:W film (WO3:1 wt.%)", "context": "Regarding the material 'In2O3:W film (WO3:1 wt.%)', specifically its Design.", "question": "How is the In2O3:W film (WO3:1 wt.%) described in terms of its material source?", "answer": "Ceramic target with 1 wt.% WO3"}
{"source_doi": "local.1689158015.3802135.82547528", "material_name": "In2O3:W film (WO3:1 wt.%)", "context": "Regarding the material 'In2O3:W film (WO3:1 wt.%)', specifically its Fabrication.", "question": "What deposition method was employed to fabricate the In2O3:W film (WO3:1 wt.%)?", "answer": "Reactive Plasma Deposition (RPD)"}
{"source_doi": "local.1689158015.3802135.82547528", "material_name": "In2O3:W film (WO3:1 wt.%)", "context": "Regarding the material 'In2O3:W film (WO3:1 wt.%)', specifically its Fabrication.", "question": "What substrate material was used for depositing the In2O3:W film (WO3:1 wt.%)?", "answer": "Glass"}
{"source_doi": "local.1689158015.3802135.82547528", "material_name": "In2O3:W film (WO3:1 wt.%)", "context": "Regarding the material 'In2O3:W film (WO3:1 wt.%)', specifically its Fabrication -> DepositionParameters.", "question": "At what temperature was the In2O3:W film (WO3:1 wt.%) deposited during the fabrication process?", "answer": "200°C"}
{"source_doi": "local.1689158015.3802135.82547528", "material_name": "In2O3:W film (WO3:1 wt.%)", "context": "Regarding the material 'In2O3:W film (WO3:1 wt.%)', specifically its Fabrication -> DepositionParameters.", "question": "Which gases were used in the deposition atmosphere for the In2O3:W film (WO3:1 wt.%)?", "answer": "Ar, O2"}
{"source_doi": "local.1689158015.3802135.82547528", "material_name": "In2O3:W film (WO3:1 wt.%)", "context": "Regarding the material 'In2O3:W film (WO3:1 wt.%)', specifically its Fabrication.", "question": "What is the thickness of the In2O3:W film (WO3:1 wt.%) fabricated using Reactive Plasma Deposition?", "answer": "220 nm"}
{"source_doi": "local.1689158015.3802135.82547528", "material_name": "In2O3:W film (WO3:1 wt.%)", "context": "Regarding the material 'In2O3:W film (WO3:1 wt.%)', specifically its Performance -> ElectricalProperties.", "question": "What is the electrical resistivity of the In2O3:W film (WO3:1 wt.%)?", "answer": "1.5×10^-4 Ω·cm"}
{"source_doi": "local.1689158015.3802135.82547528", "material_name": "In2O3:W film (WO3:1 wt.%)", "context": "Regarding the material 'In2O3:W film (WO3:1 wt.%)', specifically its Performance -> ElectricalProperties.", "question": "What is the carrier concentration measured in the In2O3:W film (WO3:1 wt.%)?", "answer": "1.5×10^20 cm⁻³"}
{"source_doi": "local.1689158015.3802135.82547528", "material_name": "In2O3:W film (WO3:1 wt.%)", "context": "Regarding the material 'In2O3:W film (WO3:1 wt.%)', specifically its Performance -> ElectricalProperties.", "question": "What type of charge carriers are present in the In2O3:W film (WO3:1 wt.%)?", "answer": "n-type"}
{"source_doi": "local.1689158015.3802135.82547528", "material_name": "In2O3:W film (WO3:1 wt.%)", "context": "Regarding the material 'In2O3:W film (WO3:1 wt.%)', specifically its Performance -> ElectricalProperties.", "question": "What is the Hall mobility of the In2O3:W film (WO3:1 wt.%)?", "answer": "90 cm²/Vs"}
{"source_doi": "local.1689158015.3802135.82547528", "material_name": "In2O3:W film (WO3:1 wt.%)", "context": "Regarding the material 'In2O3:W film (WO3:1 wt.%)', specifically its Performance -> StructuralProperties.", "question": "What crystal structure does the In2O3:W film (WO3:1 wt.%) exhibit?", "answer": "Polycrystalline"}
{"source_doi": "local.1689158015.3802135.82547528", "material_name": "In2O3:W film (WO3:1 wt.%)", "context": "Regarding the material 'In2O3:W film (WO3:1 wt.%)', specifically its Performance -> StructuralProperties.", "question": "What is the average grain size of the polycrystalline In2O3:W film (WO3:1 wt.%)?", "answer": "50 nm"}
{"source_doi": "local.1689158015.3802135.82547528", "material_name": "spc-In2O3:H film (post-annealed at 250°C)", "context": "Regarding the material 'spc-In2O3:H film (post-annealed at 250°C)', specifically its Design.", "question": "What is the host material used in the spc-In2O3:H film (post-annealed at 250°C)?", "answer": "In2O3"}
{"source_doi": "local.1689158015.3802135.82547528", "material_name": "spc-In2O3:H film (post-annealed at 250°C)", "context": "Regarding the material 'spc-In2O3:H film (post-annealed at 250°C)', specifically its Design -> CoDopants (item 1).", "question": "Which element was used as a codopant in the spc-In2O3:H film (post-annealed at 250°C)?", "answer": "H"}
{"source_doi": "local.1689158015.3802135.82547528", "material_name": "spc-In2O3:H film (post-annealed at 250°C)", "context": "Regarding the material 'spc-In2O3:H film (post-annealed at 250°C)', specifically its Design -> CoDopants (item 1).", "question": "What is the hydrogen concentration in the spc-In2O3:H film (post-annealed at 250°C) according to HFS analysis?", "answer": "1.3 at.% (from HFS analysis)"}
{"source_doi": "local.1689158015.3802135.82547528", "material_name": "spc-In2O3:H film (post-annealed at 250°C)", "context": "Regarding the material 'spc-In2O3:H film (post-annealed at 250°C)', specifically its Design.", "question": "What is the source description for the spc-In2O3:H film (post-annealed at 250°C) material?", "answer": "RPD-deposited amorphous In2O3:H"}
{"source_doi": "local.1689158015.3802135.82547528", "material_name": "spc-In2O3:H film (post-annealed at 250°C)", "context": "Regarding the material 'spc-In2O3:H film (post-annealed at 250°C)', specifically its Fabrication.", "question": "Which deposition method was used to create the spc-In2O3:H film (post-annealed at 250°C)?", "answer": "Reactive Plasma Deposition (RPD)"}
{"source_doi": "local.1689158015.3802135.82547528", "material_name": "spc-In2O3:H film (post-annealed at 250°C)", "context": "Regarding the material 'spc-In2O3:H film (post-annealed at 250°C)', specifically its Fabrication.", "question": "What substrate material was used during fabrication of the spc-In2O3:H film (post-annealed at 250°C)?", "answer": "Glass"}
{"source_doi": "local.1689158015.3802135.82547528", "material_name": "spc-In2O3:H film (post-annealed at 250°C)", "context": "Regarding the material 'spc-In2O3:H film (post-annealed at 250°C)', specifically its Fabrication -> DepositionParameters.", "question": "At what temperature was the spc-In2O3:H film (post-annealed at 250°C) deposited?", "answer": "<60°C"}
{"source_doi": "local.1689158015.3802135.82547528", "material_name": "spc-In2O3:H film (post-annealed at 250°C)", "context": "Regarding the material 'spc-In2O3:H film (post-annealed at 250°C)', specifically its Fabrication -> DepositionParameters.", "question": "What gas atmosphere was maintained during deposition of the spc-In2O3:H film (post-annealed at 250°C)?", "answer": "Ar, O2, H2O (PH2O: 2×10^5 - 5×10^5 Pa)"}
{"source_doi": "local.1689158015.3802135.82547528", "material_name": "spc-In2O3:H film (post-annealed at 250°C)", "context": "Regarding the material 'spc-In2O3:H film (post-annealed at 250°C)', specifically its Fabrication -> AnnealingConditions.", "question": "At what temperature was the spc-In2O3:H film post-annealed?", "answer": "250°C"}
{"source_doi": "local.1689158015.3802135.82547528", "material_name": "spc-In2O3:H film (post-annealed at 250°C)", "context": "Regarding the material 'spc-In2O3:H film (post-annealed at 250°C)', specifically its Fabrication -> AnnealingConditions.", "question": "In what atmosphere was the spc-In2O3:H film annealed at 250°C?", "answer": "Vacuum"}
{"source_doi": "local.1689158015.3802135.82547528", "material_name": "spc-In2O3:H film (post-annealed at 250°C)", "context": "Regarding the material 'spc-In2O3:H film (post-annealed at 250°C)', specifically its Fabrication -> AnnealingConditions.", "question": "How long was the spc-In2O3:H film annealed at 250°C?", "answer": "Not specified"}
{"source_doi": "local.1689158015.3802135.82547528", "material_name": "spc-In2O3:H film (post-annealed at 250°C)", "context": "Regarding the material 'spc-In2O3:H film (post-annealed at 250°C)', specifically its Fabrication.", "question": "What is the thickness of the spc-In2O3:H film (post-annealed at 250°C)?", "answer": "220 nm"}
{"source_doi": "local.1689158015.3802135.82547528", "material_name": "spc-In2O3:H film (post-annealed at 250°C)", "context": "Regarding the material 'spc-In2O3:H film (post-annealed at 250°C)', specifically its Performance -> ElectricalProperties.", "question": "What is the electrical resistivity of the spc-In2O3:H film (post-annealed at 250°C)?", "answer": "1.1×10^-4 Ω·cm"}
