Repository: kevin3998/in2o3_tco

File: data/generated_qa_pairs/qa_pairs_FR.jsonl (part 1 of 55)
{"source_doi": "local.1694769443.1784051.cf272d63", "material_name": "ITO (Sn-doped In2O3)", "context": "Regarding the material 'ITO (Sn-doped In2O3)', specifically its Design.", "question": "Identify the host material in ITO (Sn-doped In2O3).", "answer": "In2O3"}
{"source_doi": "local.1694769443.1784051.cf272d63", "material_name": "ITO (Sn-doped In2O3)", "context": "Regarding the material 'ITO (Sn-doped In2O3)', specifically its Design -> PrimaryDopant.", "question": "What element serves as the primary dopant in ITO (Sn-doped In2O3)?", "answer": "Sn"}
{"source_doi": "local.1694769443.1784051.cf272d63", "material_name": "ITO (Sn-doped In2O3)", "context": "Regarding the material 'ITO (Sn-doped In2O3)', specifically its Design -> PrimaryDopant.", "question": "Dopant concentration description for ITO (Sn-doped In2O3)?", "answer": "Sn-doped"}
{"source_doi": "local.1694769443.1784051.cf272d63", "material_name": "ITO (Sn-doped In2O3)", "context": "Regarding the material 'ITO (Sn-doped In2O3)', specifically its Design.", "question": "I need to know the target stoichiometry of ITO (Sn-doped In2O3).", "answer": "In2O3:Sn"}
{"source_doi": "local.1694769443.1784051.cf272d63", "material_name": "ITO (Sn-doped In2O3)", "context": "Regarding the material 'ITO (Sn-doped In2O3)', specifically its Design.", "question": "Find the source of the material description for ITO (Sn-doped In2O3).", "answer": "Commercial ITO target"}
{"source_doi": "local.1694769443.1784051.cf272d63", "material_name": "ITO (Sn-doped In2O3)", "context": "Regarding the material 'ITO (Sn-doped In2O3)', specifically its Fabrication.", "question": "Deposition method used for ITO (Sn-doped In2O3)?", "answer": "Sputtering"}
{"source_doi": "local.1694769443.1784051.cf272d63", "material_name": "ITO (Sn-doped In2O3)", "context": "Regarding the material 'ITO (Sn-doped In2O3)', specifically its Fabrication.", "question": "What is the approximate film thickness range for ITO (Sn-doped In2O3)?", "answer": "approx. 100-200 nm"}
{"source_doi": "local.1694769443.1784051.cf272d63", "material_name": "ITO (Sn-doped In2O3)", "context": "Regarding the material 'ITO (Sn-doped In2O3)', specifically its Performance -> ElectricalProperties.", "question": "Tell me the resistivity value of ITO (Sn-doped In2O3).", "answer": "3.5 x 10^-4 Ω·cm"}
{"source_doi": "local.1694769443.1784051.cf272d63", "material_name": "ITO (Sn-doped In2O3)", "context": "Regarding the material 'ITO (Sn-doped In2O3)', specifically its Performance -> ElectricalProperties.", "question": "Sheet resistance measurement for ITO (Sn-doped In2O3) films?", "answer": "30 Ω/sq"}
{"source_doi": "local.1694769443.1784051.cf272d63", "material_name": "ITO (Sn-doped In2O3)", "context": "Regarding the material 'ITO (Sn-doped In2O3)', specifically its Performance -> ElectricalProperties.", "question": "Determine the carrier concentration in ITO (Sn-doped In2O3).", "answer": "~1 x 10^21 cm⁻³"}
{"source_doi": "local.1694769443.1784051.cf272d63", "material_name": "ITO (Sn-doped In2O3)", "context": "Regarding the material 'ITO (Sn-doped In2O3)', specifically its Performance -> ElectricalProperties.", "question": "What type of charge carriers are present in ITO (Sn-doped In2O3)?", "answer": "n-type"}
{"source_doi": "local.1694769443.1784051.cf272d63", "material_name": "ITO (Sn-doped In2O3)", "context": "Regarding the material 'ITO (Sn-doped In2O3)', specifically its Performance -> ElectricalProperties.", "question": "Hall mobility value for ITO (Sn-doped In2O3)?", "answer": "40 cm²/Vs"}
{"source_doi": "local.1694769443.1784051.cf272d63", "material_name": "ITO (Sn-doped In2O3)", "context": "Regarding the material 'ITO (Sn-doped In2O3)', specifically its Performance -> OpticalProperties.", "question": "I'm looking for the average visible light transmittance of ITO (Sn-doped In2O3).", "answer": ">90% in visible range"}
{"source_doi": "local.1694769443.1784051.cf272d63", "material_name": "ITO (Sn-doped In2O3)", "context": "Regarding the material 'ITO (Sn-doped In2O3)', specifically its Performance -> OpticalProperties.", "question": "Transmittance percentage at 550 nm wavelength for ITO (Sn-doped In2O3)?", "answer": "92% at 550 nm"}
{"source_doi": "local.1694769443.1784051.cf272d63", "material_name": "ITO (Sn-doped In2O3)", "context": "Regarding the material 'ITO (Sn-doped In2O3)', specifically its Performance -> OpticalProperties.", "question": "What optical band gap range is reported for ITO (Sn-doped In2O3)?", "answer": "3.5-3.8 eV"}
{"source_doi": "local.1694769443.1784051.cf272d63", "material_name": "ITO (Sn-doped In2O3)", "context": "Regarding the material 'ITO (Sn-doped In2O3)', specifically its Performance -> StructuralProperties.", "question": "Specify the crystal structure of ITO (Sn-doped In2O3).", "answer": "Cubic bixbyite"}
{"source_doi": "local.1694769443.1784051.cf272d63", "material_name": "ITO (Sn-doped In2O3)", "context": "Regarding the material 'ITO (Sn-doped In2O3)', specifically its Application.", "question": "List the primary applications of ITO (Sn-doped In2O3).", "answer": "Transparent electrodes for solar cells, OLEDs, and displays"}
{"source_doi": "local.1694769443.1784051.cf272d63", "material_name": "IO:H (Hydrogen-doped In2O3)", "context": "Regarding the material 'IO:H (Hydrogen-doped In2O3)', specifically its Design.", "question": "What base material is used in IO:H (Hydrogen-doped In2O3)?", "answer": "In2O3"}
{"source_doi": "local.1694769443.1784051.cf272d63", "material_name": "IO:H (Hydrogen-doped In2O3)", "context": "Regarding the material 'IO:H (Hydrogen-doped In2O3)', specifically its Design -> PrimaryDopant.", "question": "Identify the primary doping element in IO:H.", "answer": "H"}
{"source_doi": "local.1694769443.1784051.cf272d63", "material_name": "IO:H (Hydrogen-doped In2O3)", "context": "Regarding the material 'IO:H (Hydrogen-doped In2O3)', specifically its Design -> PrimaryDopant.", "question": "Tell me the doping concentration format stated for IO:H.", "answer": "H-doped"}
{"source_doi": "local.1694769443.1784051.cf272d63", "material_name": "IO:H (Hydrogen-doped In2O3)", "context": "Regarding the material 'IO:H (Hydrogen-doped In2O3)', specifically its Design.", "question": "Stoichiometric formula target for IO:H?", "answer": "In2O3:H"}
{"source_doi": "local.1694769443.1784051.cf272d63", "material_name": "IO:H (Hydrogen-doped In2O3)", "context": "Regarding the material 'IO:H (Hydrogen-doped In2O3)', specifically its Design.", "question": "How was the IO:H material described in terms of preparation?", "answer": "Sputtered with hydrogen incorporation"}
{"source_doi": "local.1694769443.1784051.cf272d63", "material_name": "IO:H (Hydrogen-doped In2O3)", "context": "Regarding the material 'IO:H (Hydrogen-doped In2O3)', specifically its Fabrication.", "question": "I'm looking for the fabrication technique used to create IO:H films.", "answer": "Sputtering"}
{"source_doi": "local.1694769443.1784051.cf272d63", "material_name": "IO:H (Hydrogen-doped In2O3)", "context": "Regarding the material 'IO:H (Hydrogen-doped In2O3)', specifically its Fabrication.", "question": "What's the approximate thickness of the IO:H layers?", "answer": "approx. 150 nm"}
{"source_doi": "local.1694769443.1784051.cf272d63", "material_name": "IO:H (Hydrogen-doped In2O3)", "context": "Regarding the material 'IO:H (Hydrogen-doped In2O3)', specifically its Performance -> ElectricalProperties.", "question": "Report the sheet resistance range measured for IO:H.", "answer": "30-40 Ω/sq"}
{"source_doi": "local.1694769443.1784051.cf272d63", "material_name": "IO:H (Hydrogen-doped In2O3)", "context": "Regarding the material 'IO:H (Hydrogen-doped In2O3)', specifically its Performance -> ElectricalProperties.", "question": "Carrier concentration levels in IO:H?", "answer": "<3 x 10^20 cm⁻³"}
{"source_doi": "local.1694769443.1784051.cf272d63", "material_name": "IO:H (Hydrogen-doped In2O3)", "context": "Regarding the material 'IO:H (Hydrogen-doped In2O3)', specifically its Performance -> ElectricalProperties.", "question": "What type of electrical carriers dominate in IO:H?", "answer": "n-type"}
{"source_doi": "local.1694769443.1784051.cf272d63", "material_name": "IO:H (Hydrogen-doped In2O3)", "context": "Regarding the material 'IO:H (Hydrogen-doped In2O3)', specifically its Performance -> ElectricalProperties.", "question": "State the Hall mobility value reported for IO:H.", "answer": "100 cm²/Vs"}
{"source_doi": "local.1694769443.1784051.cf272d63", "material_name": "IO:H (Hydrogen-doped In2O3)", "context": "Regarding the material 'IO:H (Hydrogen-doped In2O3)', specifically its Performance -> OpticalProperties.", "question": "How much light does IO:H transmit in the visible spectrum?", "answer": ">90% in visible range (400-700 nm)"}
{"source_doi": "local.1694769443.1784051.cf272d63", "material_name": "IO:H (Hydrogen-doped In2O3)", "context": "Regarding the material 'IO:H (Hydrogen-doped In2O3)', specifically its Performance -> OpticalProperties.", "question": "I need the optical band gap range for IO:H.", "answer": "3.5-3.8 eV"}
{"source_doi": "local.1694769443.1784051.cf272d63", "material_name": "IO:H (Hydrogen-doped In2O3)", "context": "Regarding the material 'IO:H (Hydrogen-doped In2O3)', specifically its Performance -> StructuralProperties.", "question": "Crystalline structure characterization of IO:H?", "answer": "Polycrystalline"}
{"source_doi": "local.1694769443.1784051.cf272d63", "material_name": "IO:H (Hydrogen-doped In2O3)", "context": "Regarding the material 'IO:H (Hydrogen-doped In2O3)', specifically its Application.", "question": "What solar cell technologies could benefit from IO:H?", "answer": "High-efficiency solar cells (SHJ, CIGS, perovskite)"}
{"source_doi": "local.1694769443.1784051.cf272d63", "material_name": "ICO:H (Ce, H co-doped In2O3)", "context": "Regarding the material 'ICO:H (Ce, H co-doped In2O3)', specifically its Design.", "question": "What host material forms the base of ICO:H (Ce, H co-doped In2O3)?", "answer": "In2O3"}
{"source_doi": "local.1694769443.1784051.cf272d63", "material_name": "ICO:H (Ce, H co-doped In2O3)", "context": "Regarding the material 'ICO:H (Ce, H co-doped In2O3)', specifically its Design -> CoDopants (item 1).", "question": "Primary dopant element in ICO:H?", "answer": "H"}
{"source_doi": "local.1694769443.1784051.cf272d63", "material_name": "ICO:H (Ce, H co-doped In2O3)", "context": "Regarding the material 'ICO:H (Ce, H co-doped In2O3)', specifically its Design -> CoDopants (item 1).", "question": "Tell me how the primary dopant concentration is described for ICO:H.", "answer": "H co-doped"}
{"source_doi": "local.1694769443.1784051.cf272d63", "material_name": "ICO:H (Ce, H co-doped In2O3)", "context": "Regarding the material 'ICO:H (Ce, H co-doped In2O3)', specifically its Design -> CoDopants (item 1).", "question": "I need to identify the co-dopant element used alongside Ce in In2O3.", "answer": "H"}
{"source_doi": "local.1694769443.1784051.cf272d63", "material_name": "ICO:H (Ce, H co-doped In2O3)", "context": "Regarding the material 'ICO:H (Ce, H co-doped In2O3)', specifically its Design -> CoDopants (item 1).", "question": "Find the co-doping description for hydrogen in ICO:H.", "answer": "H co-doped"}
{"source_doi": "local.1694769443.1784051.cf272d63", "material_name": "ICO:H (Ce, H co-doped In2O3)", "context": "Regarding the material 'ICO:H (Ce, H co-doped In2O3)', specifically its Design.", "question": "What stoichiometric formula was targeted for ICO:H (Ce, H co-doped In2O3)?", "answer": "In2O3:Ce,H"}
{"source_doi": "local.1694769443.1784051.cf272d63", "material_name": "ICO:H (Ce, H co-doped In2O3)", "context": "Regarding the material 'ICO:H (Ce, H co-doped In2O3)', specifically its Design.", "question": "Source of ICO:H material description?", "answer": "Sputtered with Ce and H incorporation"}
{"source_doi": "local.1694769443.1784051.cf272d63", "material_name": "ICO:H (Ce, H co-doped In2O3)", "context": "Regarding the material 'ICO:H (Ce, H co-doped In2O3)', specifically its Fabrication.", "question": "How were the ICO:H films deposited?", "answer": "Sputtering"}
{"source_doi": "local.1694769443.1784051.cf272d63", "material_name": "ICO:H (Ce, H co-doped In2O3)", "context": "Regarding the material 'ICO:H (Ce, H co-doped In2O3)', specifically its Fabrication.", "question": "Report the approximate film thickness of ICO:H.", "answer": "approx. 150 nm"}
{"source_doi": "local.1694769443.1784051.cf272d63", "material_name": "ICO:H (Ce, H co-doped In2O3)", "context": "Regarding the material 'ICO:H (Ce, H co-doped In2O3)', specifically its Performance -> ElectricalProperties.", "question": "I'm looking for the sheet resistance range of Ce,H co-doped In2O3 films.", "answer": "30-40 Ω/sq"}
{"source_doi": "local.1694769443.1784051.cf272d63", "material_name": "ICO:H (Ce, H co-doped In2O3)", "context": "Regarding the material 'ICO:H (Ce, H co-doped In2O3)', specifically its Performance -> ElectricalProperties.", "question": "What is the maximum carrier concentration in ICO:H?", "answer": "<3 x 10^20 cm⁻³"}
{"source_doi": "local.1694769443.1784051.cf272d63", "material_name": "ICO:H (Ce, H co-doped In2O3)", "context": "Regarding the material 'ICO:H (Ce, H co-doped In2O3)', specifically its Performance -> ElectricalProperties.", "question": "Identify the carrier type in ICO:H (Ce, H co-doped In2O3).", "answer": "n-type"}
{"source_doi": "local.1694769443.1784051.cf272d63", "material_name": "ICO:H (Ce, H co-doped In2O3)", "context": "Regarding the material 'ICO:H (Ce, H co-doped In2O3)', specifically its Performance -> ElectricalProperties.", "question": "Hall mobility value for ICO:H?", "answer": "140 cm²/Vs"}
{"source_doi": "local.1694769443.1784051.cf272d63", "material_name": "ICO:H (Ce, H co-doped In2O3)", "context": "Regarding the material 'ICO:H (Ce, H co-doped In2O3)', specifically its Performance -> OpticalProperties.", "question": "Find the average visible light transmittance percentage of ICO:H films.", "answer": ">90% in visible range"}
{"source_doi": "local.1694769443.1784051.cf272d63", "material_name": "ICO:H (Ce, H co-doped In2O3)", "context": "Regarding the material 'ICO:H (Ce, H co-doped In2O3)', specifically its Performance -> OpticalProperties.", "question": "What optical band gap range was observed in ICO:H?", "answer": "3.5-3.8 eV"}
{"source_doi": "local.1694769443.1784051.cf272d63", "material_name": "ICO:H (Ce, H co-doped In2O3)", "context": "Regarding the material 'ICO:H (Ce, H co-doped In2O3)', specifically its Application.", "question": "Potential solar cell application for ICO:H material?", "answer": "Silicon heterojunction (SHJ) solar cells"}
{"source_doi": "local.1694769443.1784051.cf272d63", "material_name": "IWO:H (W, H co-doped In2O3)", "context": "Regarding the material 'IWO:H (W, H co-doped In2O3)', specifically its Design.", "question": "What is the host material used in IWO:H?", "answer": "In2O3"}
{"source_doi": "local.1694769443.1784051.cf272d63", "material_name": "IWO:H (W, H co-doped In2O3)", "context": "Regarding the material 'IWO:H (W, H co-doped In2O3)', specifically its Design -> CoDopants (item 1).", "question": "I need to know the primary dopant element in IWO:H (W, H co-doped In2O3).", "answer": "H"}
{"source_doi": "local.1694769443.1784051.cf272d63", "material_name": "IWO:H (W, H co-doped In2O3)", "context": "Regarding the material 'IWO:H (W, H co-doped In2O3)', specifically its Design -> CoDopants (item 1).", "question": "How is the primary dopant concentration described for IWO:H?", "answer": "H co-doped"}
{"source_doi": "local.1694769443.1784051.cf272d63", "material_name": "IWO:H (W, H co-doped In2O3)", "context": "Regarding the material 'IWO:H (W, H co-doped In2O3)', specifically its Design -> CoDopants (item 1).", "question": "Co-dopant element in IWO:H?", "answer": "H"}
{"source_doi": "local.1694769443.1784051.cf272d63", "material_name": "IWO:H (W, H co-doped In2O3)", "context": "Regarding the material 'IWO:H (W, H co-doped In2O3)', specifically its Design -> CoDopants (item 1).", "question": "What is the concentration description for the hydrogen co-dopant in IWO:H?", "answer": "H co-doped"}
{"source_doi": "local.1694769443.1784051.cf272d63", "material_name": "IWO:H (W, H co-doped In2O3)", "context": "Regarding the material 'IWO:H (W, H co-doped In2O3)', specifically its Design.", "question": "Tell me the target stoichiometry of the IWO:H material.", "answer": "In2O3:W,H"}
{"source_doi": "local.1694769443.1784051.cf272d63", "material_name": "IWO:H (W, H co-doped In2O3)", "context": "Regarding the material 'IWO:H (W, H co-doped In2O3)', specifically its Design.", "question": "Find the source of the material description for IWO:H (W, H co-doped In2O3).", "answer": "Sputtered with W and H incorporation"}
{"source_doi": "local.1694769443.1784051.cf272d63", "material_name": "IWO:H (W, H co-doped In2O3)", "context": "Regarding the material 'IWO:H (W, H co-doped In2O3)', specifically its Fabrication.", "question": "Which deposition method was used for IWO:H films?", "answer": "Sputtering"}
{"source_doi": "local.1694769443.1784051.cf272d63", "material_name": "IWO:H (W, H co-doped In2O3)", "context": "Regarding the material 'IWO:H (W, H co-doped In2O3)', specifically its Performance -> ElectricalProperties.", "question": "Sheet resistance IWO:H?", "answer": "30-40 Ω/sq"}
{"source_doi": "local.1694769443.1784051.cf272d63", "material_name": "IWO:H (W, H co-doped In2O3)", "context": "Regarding the material 'IWO:H (W, H co-doped In2O3)', specifically its Performance -> ElectricalProperties.", "question": "I'm looking for the carrier type of the IWO:H (W, H co-doped In2O3) material.", "answer": "n-type"}
{"source_doi": "local.1694769443.1784051.cf272d63", "material_name": "IWO:H (W, H co-doped In2O3)", "context": "Regarding the material 'IWO:H (W, H co-doped In2O3)', specifically its Performance -> ElectricalProperties.", "question": "Provide the hall mobility value for IWO:H (W, H co-doped In2O3).", "answer": "100 cm²/Vs"}
{"source_doi": "local.1694769443.1784051.cf272d63", "material_name": "IWO:H (W, H co-doped In2O3)", "context": "Regarding the material 'IWO:H (W, H co-doped In2O3)', specifically its Performance -> OpticalProperties.", "question": "What is the average transmittance of IWO:H in the visible range?", "answer": ">90% in visible range"}
{"source_doi": "local.1694769443.1784051.cf272d63", "material_name": "IWO:H (W, H co-doped In2O3)", "context": "Regarding the material 'IWO:H (W, H co-doped In2O3)', specifically its Application.", "question": "Application area IWO:H?", "answer": "High-efficiency solar cells"}
{"source_doi": "local.1694769443.1784051.cf272d63", "material_name": "Amorphous IZO (In-Zn Oxide)", "context": "Regarding the material 'Amorphous IZO (In-Zn Oxide)', specifically its Design.", "question": "What host material forms the base of Amorphous IZO?", "answer": "In2O3"}
{"source_doi": "local.1694769443.1784051.cf272d63", "material_name": "Amorphous IZO (In-Zn Oxide)", "context": "Regarding the material 'Amorphous IZO (In-Zn Oxide)', specifically its Design -> PrimaryDopant.", "question": "I need to identify the primary dopant element in Amorphous IZO.", "answer": "Zn"}
{"source_doi": "local.1694769443.1784051.cf272d63", "material_name": "Amorphous IZO (In-Zn Oxide)", "context": "Regarding the material 'Amorphous IZO (In-Zn Oxide)', specifically its Design -> PrimaryDopant.", "question": "Primary dopant concentration description for Amorphous IZO?", "answer": "Zn-doped"}
{"source_doi": "local.1694769443.1784051.cf272d63", "material_name": "Amorphous IZO (In-Zn Oxide)", "context": "Regarding the material 'Amorphous IZO (In-Zn Oxide)', specifically its Design.", "question": "State the target stoichiometric composition of Amorphous IZO.", "answer": "In-Zn-O"}
{"source_doi": "local.1694769443.1784051.cf272d63", "material_name": "Amorphous IZO (In-Zn Oxide)", "context": "Regarding the material 'Amorphous IZO (In-Zn Oxide)', specifically its Design.", "question": "What terminology is used to describe Amorphous IZO's composition?", "answer": "Amorphous indium zinc oxide"}
{"source_doi": "local.1694769443.1784051.cf272d63", "material_name": "Amorphous IZO (In-Zn Oxide)", "context": "Regarding the material 'Amorphous IZO (In-Zn Oxide)', specifically its Fabrication.", "question": "Find the fabrication technique used for Amorphous IZO production.", "answer": "Sputtering"}
{"source_doi": "local.1694769443.1784051.cf272d63", "material_name": "Amorphous IZO (In-Zn Oxide)", "context": "Regarding the material 'Amorphous IZO (In-Zn Oxide)', specifically its Performance -> ElectricalProperties.", "question": "Sheet resistance measurement of Amorphous IZO?", "answer": "9 Ω/sq"}
{"source_doi": "local.1694769443.1784051.cf272d63", "material_name": "Amorphous IZO (In-Zn Oxide)", "context": "Regarding the material 'Amorphous IZO (In-Zn Oxide)', specifically its Performance -> ElectricalProperties.", "question": "Declare the dominant charge carrier type in Amorphous IZO.", "answer": "n-type"}
{"source_doi": "local.1694769443.1784051.cf272d63", "material_name": "Amorphous IZO (In-Zn Oxide)", "context": "Regarding the material 'Amorphous IZO (In-Zn Oxide)', specifically its Performance -> ElectricalProperties.", "question": "Report the Hall mobility value for Amorphous IZO.", "answer": "60 cm²/Vs"}
{"source_doi": "local.1694769443.1784051.cf272d63", "material_name": "Amorphous IZO (In-Zn Oxide)", "context": "Regarding the material 'Amorphous IZO (In-Zn Oxide)', specifically its Performance -> OpticalProperties.", "question": "How much visible light does Amorphous IZO transmit on average?", "answer": ">90% in visible range"}
{"source_doi": "local.1694769443.1784051.cf272d63", "material_name": "Amorphous IZO (In-Zn Oxide)", "context": "Regarding the material 'Amorphous IZO (In-Zn Oxide)', specifically its Performance -> StructuralProperties.", "question": "Crystalline arrangement status of Amorphous IZO?", "answer": "Amorphous"}
{"source_doi": "local.1694769443.1784051.cf272d63", "material_name": "Amorphous IZO (In-Zn Oxide)", "context": "Regarding the material 'Amorphous IZO (In-Zn Oxide)', specifically its Application.", "question": "Identify promising uses for Amorphous IZO in technology.", "answer": "Flexible optoelectronic devices"}
{"source_doi": "local.1689158015.3802135.82547528", "material_name": "poly-In2O3 film (deposited at 200°C)", "context": "Regarding the material 'poly-In2O3 film (deposited at 200°C)', specifically its Design.", "question": "I need to know the host material used in the poly-In2O3 film (deposited at 200°C).", "answer": "In2O3"}
{"source_doi": "local.1689158015.3802135.82547528", "material_name": "poly-In2O3 film (deposited at 200°C)", "context": "Regarding the material 'poly-In2O3 film (deposited at 200°C)', specifically its Design.", "question": "Find the source of the material description for the poly-In2O3 film (deposited at 200°C).", "answer": "Ceramic In2O3 target (Sumitomo Metal Mining)"}
{"source_doi": "local.1689158015.3802135.82547528", "material_name": "poly-In2O3 film (deposited at 200°C)", "context": "Regarding the material 'poly-In2O3 film (deposited at 200°C)', specifically its Fabrication.", "question": "What deposition method was used to fabricate the poly-In2O3 film (deposited at 200°C)?", "answer": "Reactive Plasma Deposition (RPD)"}
{"source_doi": "local.1689158015.3802135.82547528", "material_name": "poly-In2O3 film (deposited at 200°C)", "context": "Regarding the material 'poly-In2O3 film (deposited at 200°C)', specifically its Fabrication.", "question": "Substrate material poly-In2O3 film (deposited at 200°C)?", "answer": "Glass"}
{"source_doi": "local.1689158015.3802135.82547528", "material_name": "poly-In2O3 film (deposited at 200°C)", "context": "Regarding the material 'poly-In2O3 film (deposited at 200°C)', specifically its Fabrication -> DepositionParameters.", "question": "Find the deposition temperature for the poly-In2O3 film (deposited at 200°C).", "answer": "200°C"}
{"source_doi": "local.1689158015.3802135.82547528", "material_name": "poly-In2O3 film (deposited at 200°C)", "context": "Regarding the material 'poly-In2O3 film (deposited at 200°C)', specifically its Fabrication -> DepositionParameters.", "question": "Gas atmosphere poly-In2O3 film (deposited at 200°C)?", "answer": "Ar, O2"}
{"source_doi": "local.1689158015.3802135.82547528", "material_name": "poly-In2O3 film (deposited at 200°C)", "context": "Regarding the material 'poly-In2O3 film (deposited at 200°C)', specifically its Fabrication.", "question": "What is the thickness of the poly-In2O3 film (deposited at 200°C)?", "answer": "220 nm"}
{"source_doi": "local.1689158015.3802135.82547528", "material_name": "poly-In2O3 film (deposited at 200°C)", "context": "Regarding the material 'poly-In2O3 film (deposited at 200°C)', specifically its Performance -> ElectricalProperties.", "question": "I'm looking for the resistivity of the poly-In2O3 film (deposited at 200°C).", "answer": "3×10^-4 Ω·cm"}
{"source_doi": "local.1689158015.3802135.82547528", "material_name": "poly-In2O3 film (deposited at 200°C)", "context": "Regarding the material 'poly-In2O3 film (deposited at 200°C)', specifically its Performance -> ElectricalProperties.", "question": "Provide the carrier concentration for the poly-In2O3 film (deposited at 200°C).", "answer": "2.8×10^19 cm⁻³"}
{"source_doi": "local.1689158015.3802135.82547528", "material_name": "poly-In2O3 film (deposited at 200°C)", "context": "Regarding the material 'poly-In2O3 film (deposited at 200°C)', specifically its Performance -> ElectricalProperties.", "question": "Carrier type poly-In2O3 film (deposited at 200°C)?", "answer": "n-type"}
{"source_doi": "local.1689158015.3802135.82547528", "material_name": "poly-In2O3 film (deposited at 200°C)", "context": "Regarding the material 'poly-In2O3 film (deposited at 200°C)', specifically its Performance -> ElectricalProperties.", "question": "What is the Hall mobility of the poly-In2O3 film (deposited at 200°C)?", "answer": "30 cm²/Vs"}
{"source_doi": "local.1689158015.3802135.82547528", "material_name": "poly-In2O3 film (deposited at 200°C)", "context": "Regarding the material 'poly-In2O3 film (deposited at 200°C)', specifically its Performance -> StructuralProperties.", "question": "Tell me the crystal structure of the poly-In2O3 film (deposited at 200°C).", "answer": "Polycrystalline"}
{"source_doi": "local.1689158015.3802135.82547528", "material_name": "poly-In2O3 film (deposited at 200°C)", "context": "Regarding the material 'poly-In2O3 film (deposited at 200°C)', specifically its Performance -> StructuralProperties.", "question": "Find the grain size of the poly-In2O3 film (deposited at 200°C).", "answer": "50 nm"}
{"source_doi": "local.1689158015.3802135.82547528", "material_name": "In2O3:W film (WO3:1 wt.%)", "context": "Regarding the material 'In2O3:W film (WO3:1 wt.%)', specifically its Design.", "question": "Can you tell me what material serves as the host in In2O3:W film (WO3:1 wt.%)?", "answer": "In2O3"}
{"source_doi": "local.1689158015.3802135.82547528", "material_name": "In2O3:W film (WO3:1 wt.%)", "context": "Regarding the material 'In2O3:W film (WO3:1 wt.%)', specifically its Design -> PrimaryDopant.", "question": "Identify the element used as the primary dopant in this material system.", "answer": "W"}
{"source_doi": "local.1689158015.3802135.82547528", "material_name": "In2O3:W film (WO3:1 wt.%)", "context": "Regarding the material 'In2O3:W film (WO3:1 wt.%)', specifically its Design -> PrimaryDopant.", "question": "Primary dopant concentration In2O3:W film?", "answer": "WO3:1 wt.% in target"}
{"source_doi": "local.1689158015.3802135.82547528", "material_name": "In2O3:W film (WO3:1 wt.%)", "context": "Regarding the material 'In2O3:W film (WO3:1 wt.%)', specifically its Design.", "question": "What is the source describing the In2O3:W film's composition?", "answer": "Ceramic target with 1 wt.% WO3"}
{"source_doi": "local.1689158015.3802135.82547528", "material_name": "In2O3:W film (WO3:1 wt.%)", "context": "Regarding the material 'In2O3:W film (WO3:1 wt.%)', specifically its Fabrication.", "question": "Specify the deposition method employed for creating these films.", "answer": "Reactive Plasma Deposition (RPD)"}
{"source_doi": "local.1689158015.3802135.82547528", "material_name": "In2O3:W film (WO3:1 wt.%)", "context": "Regarding the material 'In2O3:W film (WO3:1 wt.%)', specifically its Fabrication.", "question": "Substrate material In2O3:W film?", "answer": "Glass"}
{"source_doi": "local.1689158015.3802135.82547528", "material_name": "In2O3:W film (WO3:1 wt.%)", "context": "Regarding the material 'In2O3:W film (WO3:1 wt.%)', specifically its Fabrication -> DepositionParameters.", "question": "What was the deposition temperature used for the In2O3:W film (WO3:1 wt.%) films?", "answer": "200°C"}
{"source_doi": "local.1689158015.3802135.82547528", "material_name": "In2O3:W film (WO3:1 wt.%)", "context": "Regarding the material 'In2O3:W film (WO3:1 wt.%)', specifically its Fabrication -> DepositionParameters.", "question": "I need to know the gas environment used during deposition of the In2O3:W film.", "answer": "Ar, O2"}
{"source_doi": "local.1689158015.3802135.82547528", "material_name": "In2O3:W film (WO3:1 wt.%)", "context": "Regarding the material 'In2O3:W film (WO3:1 wt.%)', specifically its Fabrication.", "question": "Find the thickness of the fabricated In2O3:W film.", "answer": "220 nm"}
{"source_doi": "local.1689158015.3802135.82547528", "material_name": "In2O3:W film (WO3:1 wt.%)", "context": "Regarding the material 'In2O3:W film (WO3:1 wt.%)', specifically its Performance -> ElectricalProperties.", "question": "Resistivity In2O3:W film?", "answer": "1.5×10^-4 Ω·cm"}
{"source_doi": "local.1689158015.3802135.82547528", "material_name": "In2O3:W film (WO3:1 wt.%)", "context": "Regarding the material 'In2O3:W film (WO3:1 wt.%)', specifically its Performance -> ElectricalProperties.", "question": "What carrier concentration was measured in this tungsten-doped indium oxide film?", "answer": "1.5×10^20 cm⁻³"}
{"source_doi": "local.1689158015.3802135.82547528", "material_name": "In2O3:W film (WO3:1 wt.%)", "context": "Regarding the material 'In2O3:W film (WO3:1 wt.%)', specifically its Performance -> ElectricalProperties.", "question": "Tell me whether the In2O3:W film exhibits p-type or n-type conductivity.", "answer": "n-type"}
{"source_doi": "local.1689158015.3802135.82547528", "material_name": "In2O3:W film (WO3:1 wt.%)", "context": "Regarding the material 'In2O3:W film (WO3:1 wt.%)', specifically its Performance -> ElectricalProperties.", "question": "Provide the hall mobility value reported for this material.", "answer": "90 cm²/Vs"}
{"source_doi": "local.1689158015.3802135.82547528", "material_name": "In2O3:W film (WO3:1 wt.%)", "context": "Regarding the material 'In2O3:W film (WO3:1 wt.%)', specifically its Performance -> StructuralProperties.", "question": "Crystal structure In2O3:W film?", "answer": "Polycrystalline"}
{"source_doi": "local.1689158015.3802135.82547528", "material_name": "In2O3:W film (WO3:1 wt.%)", "context": "Regarding the material 'In2O3:W film (WO3:1 wt.%)', specifically its Performance -> StructuralProperties.", "question": "What is the average grain size observed in the film's microstructure?", "answer": "50 nm"}
{"source_doi": "local.1689158015.3802135.82547528", "material_name": "spc-In2O3:H film (post-annealed at 250°C)", "context": "Regarding the material 'spc-In2O3:H film (post-annealed at 250°C)', specifically its Design.", "question": "Can you tell me the host material used in the spc-In2O3:H film (post-annealed at 250°C)?", "answer": "In2O3"}
{"source_doi": "local.1689158015.3802135.82547528", "material_name": "spc-In2O3:H film (post-annealed at 250°C)", "context": "Regarding the material 'spc-In2O3:H film (post-annealed at 250°C)', specifically its Design -> CoDopants (item 1).", "question": "Find the element used as a codopant in the spc-In2O3:H film (post-annealed at 250°C).", "answer": "H"}
{"source_doi": "local.1689158015.3802135.82547528", "material_name": "spc-In2O3:H film (post-annealed at 250°C)", "context": "Regarding the material 'spc-In2O3:H film (post-annealed at 250°C)', specifically its Design -> CoDopants (item 1).", "question": "What is the concentration of the codopant in this In2O3:H film according to HFS analysis?", "answer": "1.3 at.% (from HFS analysis)"}
{"source_doi": "local.1689158015.3802135.82547528", "material_name": "spc-In2O3:H film (post-annealed at 250°C)", "context": "Regarding the material 'spc-In2O3:H film (post-annealed at 250°C)', specifically its Design.", "question": "Material description source spc-In2O3:H film (post-annealed at 250°C)?", "answer": "RPD-deposited amorphous In2O3:H"}
{"source_doi": "local.1689158015.3802135.82547528", "material_name": "spc-In2O3:H film (post-annealed at 250°C)", "context": "Regarding the material 'spc-In2O3:H film (post-annealed at 250°C)', specifically its Fabrication.", "question": "I need to know the deposition method used for creating the spc-In2O3:H film.", "answer": "Reactive Plasma Deposition (RPD)"}
{"source_doi": "local.1689158015.3802135.82547528", "material_name": "spc-In2O3:H film (post-annealed at 250°C)", "context": "Regarding the material 'spc-In2O3:H film (post-annealed at 250°C)', specifically its Fabrication.", "question": "What substrate material was used during fabrication of the spc-In2O3:H film?", "answer": "Glass"}
{"source_doi": "local.1689158015.3802135.82547528", "material_name": "spc-In2O3:H film (post-annealed at 250°C)", "context": "Regarding the material 'spc-In2O3:H film (post-annealed at 250°C)', specifically its Fabrication -> DepositionParameters.", "question": "Find the deposition temperature for the spc-In2O3:H film fabrication.", "answer": "<60°C"}
{"source_doi": "local.1689158015.3802135.82547528", "material_name": "spc-In2O3:H film (post-annealed at 250°C)", "context": "Regarding the material 'spc-In2O3:H film (post-annealed at 250°C)', specifically its Fabrication -> DepositionParameters.", "question": "Gas atmosphere during deposition of spc-In2O3:H film (post-annealed at 250°C)?", "answer": "Ar, O2, H2O (PH2O: 2×10^5 - 5×10^5 Pa)"}
{"source_doi": "local.1689158015.3802135.82547528", "material_name": "spc-In2O3:H film (post-annealed at 250°C)", "context": "Regarding the material 'spc-In2O3:H film (post-annealed at 250°C)', specifically its Fabrication -> AnnealingConditions.", "question": "Tell me the annealing temperature used for the spc-In2O3:H film.", "answer": "250°C"}
{"source_doi": "local.1689158015.3802135.82547528", "material_name": "spc-In2O3:H film (post-annealed at 250°C)", "context": "Regarding the material 'spc-In2O3:H film (post-annealed at 250°C)', specifically its Fabrication -> AnnealingConditions.", "question": "What atmosphere was used during the annealing process of this film?", "answer": "Vacuum"}
{"source_doi": "local.1689158015.3802135.82547528", "material_name": "spc-In2O3:H film (post-annealed at 250°C)", "context": "Regarding the material 'spc-In2O3:H film (post-annealed at 250°C)', specifically its Fabrication -> AnnealingConditions.", "question": "Determine the duration of annealing for the spc-In2O3:H film.", "answer": "Not specified"}
{"source_doi": "local.1689158015.3802135.82547528", "material_name": "spc-In2O3:H film (post-annealed at 250°C)", "context": "Regarding the material 'spc-In2O3:H film (post-annealed at 250°C)', specifically its Fabrication.", "question": "Film thickness spc-In2O3:H film (post-annealed at 250°C)?", "answer": "220 nm"}
{"source_doi": "local.1689158015.3802135.82547528", "material_name": "spc-In2O3:H film (post-annealed at 250°C)", "context": "Regarding the material 'spc-In2O3:H film (post-annealed at 250°C)', specifically its Performance -> ElectricalProperties.", "question": "I'm looking for the resistivity of the post-annealed spc-In2O3:H film.", "answer": "1.1×10^-4 Ω·cm"}
{"source_doi": "local.1689158015.3802135.82547528", "material_name": "spc-In2O3:H film (post-annealed at 250°C)", "context": "Regarding the material 'spc-In2O3:H film (post-annealed at 250°C)', specifically its Performance -> ElectricalProperties.", "question": "What is the carrier concentration measured in the spc-In2O3:H film?", "answer": "1.5×10^20 cm⁻³"}
{"source_doi": "local.1689158015.3802135.82547528", "material_name": "spc-In2O3:H film (post-annealed at 250°C)", "context": "Regarding the material 'spc-In2O3:H film (post-annealed at 250°C)', specifically its Performance -> ElectricalProperties.", "question": "Carrier type of spc-In2O3:H film (post-annealed at 250°C)?", "answer": "n-type"}
{"source_doi": "local.1689158015.3802135.82547528", "material_name": "spc-In2O3:H film (post-annealed at 250°C)", "context": "Regarding the material 'spc-In2O3:H film (post-annealed at 250°C)', specifically its Performance -> ElectricalProperties.", "question": "Find the Hall mobility value reported for this In2O3:H film.", "answer": "160 cm²/Vs"}
{"source_doi": "local.1689158015.3802135.82547528", "material_name": "spc-In2O3:H film (post-annealed at 250°C)", "context": "Regarding the material 'spc-In2O3:H film (post-annealed at 250°C)', specifically its Performance -> StructuralProperties.", "question": "Can you provide the crystal structure of the annealed spc-In2O3:H film?", "answer": "Polycrystalline"}
{"source_doi": "local.1689158015.3802135.82547528", "material_name": "spc-In2O3:H film (post-annealed at 250°C)", "context": "Regarding the material 'spc-In2O3:H film (post-annealed at 250°C)', specifically its Performance -> StructuralProperties.", "question": "What is the grain size range observed in the spc-In2O3:H film?", "answer": "0.81-5.5 μm (depending on PH2O)"}
{"source_doi": "local.1689158015.3802135.82547528", "material_name": "spc-In2O3:Ce,H film (CeO2:3 wt.%)", "context": "Regarding the material 'spc-In2O3:Ce,H film (CeO2:3 wt.%)', specifically its Design.", "question": "What material forms the base structure of the spc-In2O3:Ce,H film (CeO2:3 wt.%)?", "answer": "In2O3"}
{"source_doi": "local.1689158015.3802135.82547528", "material_name": "spc-In2O3:Ce,H film (CeO2:3 wt.%)", "context": "Regarding the material 'spc-In2O3:Ce,H film (CeO2:3 wt.%)', specifically its Design -> CoDopants (item 1).", "question": "Primary dopant element in spc-In2O3:Ce,H film (CeO2:3 wt.%):", "answer": "H"}
{"source_doi": "local.1689158015.3802135.82547528", "material_name": "spc-In2O3:Ce,H film (CeO2:3 wt.%)", "context": "Regarding the material 'spc-In2O3:Ce,H film (CeO2:3 wt.%)', specifically its Design -> CoDopants (item 1).", "question": "I need to know the cerium oxide concentration used in the target material for creating this film.", "answer": "1.3 at.%"}
{"source_doi": "local.1689158015.3802135.82547528", "material_name": "spc-In2O3:Ce,H film (CeO2:3 wt.%)", "context": "Regarding the material 'spc-In2O3:Ce,H film (CeO2:3 wt.%)', specifically its Design -> CoDopants (item 1).", "question": "What secondary element is co-doped alongside cerium in this material?", "answer": "H"}
{"source_doi": "local.1689158015.3802135.82547528", "material_name": "spc-In2O3:Ce,H film (CeO2:3 wt.%)", "context": "Regarding the material 'spc-In2O3:Ce,H film (CeO2:3 wt.%)', specifically its Design -> CoDopants (item 1).", "question": "Hydrogen concentration in spc-In2O3:Ce,H film?", "answer": "1.3 at.%"}
{"source_doi": "local.1689158015.3802135.82547528", "material_name": "spc-In2O3:Ce,H film (CeO2:3 wt.%)", "context": "Regarding the material 'spc-In2O3:Ce,H film (CeO2:3 wt.%)', specifically its Design.", "question": "Describe the original material composition used to create the spc-In2O3:Ce,H film.", "answer": "Ceramic target with 3 wt.% CeO2"}
